Repository: NARUTOBEST/semiconductor-knowledge-qa

# 半导体设备知识库智能问答系统

> **关于仓库历史的说明**：本项目因个人原因疏忽，忘记在项目刚开始开发时建立仓库，也忘记在后续开发过程中于 GitHub 上 commit 每一次修改，因此提交历史集中且不能反映真实开发节奏。**但本项目以人格担保是从 0 到 1 独立开发的**，全部设计、编码、部署与评测均由本人完成。评测脚本与题集已随仓库开源，所有指标可复现（见[评测](#-评测体系与指标)）。

面向半导体产线工程师的领域知识问答助手：覆盖设备手册、SEMI 标准、行业研报、CAD 图纸/演示视频等约 **2.4 万份**异构资料（**55 万**知识块），解决工程师定位报警码与工艺参数耗时长、通用大模型编造参数导致现场误用的问题。答案带出处页码、逐句可核查。

## ✨ 核心特性

- **三级范式路由**：simple / raglite / react 按问题复杂度自动分流 + 质检门低置信自动升级重答，用户无感
- **防幻觉闸门**：判定"有支撑"必须给出可字符串验证的原文引文，裁判造假即失败；低置信整段不出后端，降级为翻阅指引
- **混合检索**：BGE-m3 稠密 + 稀疏 + RRF 融合，章节路径注入重排（重排池保底 32，经 1000 题 × 10 配置免 LLM 扫描调优），低召回自动改写重查；报警码精确召回兜底、稀疏保底救表格块
- **图文双模态**：2.1 万 CAD 零件/装配自动渲染入库，跨模态检索
- **记忆系统**：后台异步记忆图 + 升迁门，会话记忆不阻塞回答
- **高并发流式链路**：SSE 流式输出、看门狗断流恢复、空答案跨模型救援、双层限流
- **全链路故障韧性**：熔断降级 + 本地 WAL/spool 兜底，恢复后幂等回填；崩溃安全的上下文压缩（先落盘再删除，重跑幂等）

## 🏗️ 架构

```
内网用户浏览器 ──> VM (Docker Compose 五容器)
                                    ├── web        (Next.js :3000)
                                    ├── backend    (FastAPI :8001)
                                    ├── qdrant / redis / postgres
                                    └── SSH 隧道 ──> AutoDL GPU 服务器
                                                      ├── vLLM 推理 :8000/:8001（主模型 Qwen3-32B-FP8 + 副模型 Qwen3-14B-FP8，均稠密）──> LiteLLM 网关 :4000（main/light 别名，云端 API 仅兜底）
                                                      └── 检索微服务 :8002（BGE-m3 / Reranker / CLIP）
```

- 三机分工：LLM 与向量检索在 GPU（AutoDL 实例），业务后端与存储在 VM；本地部署后供内网用户直接访问
- 检索微服务与业务后端解耦，通过 MCP 协议 + 内部令牌鉴权互访

## 📊 评测体系与指标

自建 RAGAS 口径评测线束：20 并发 × 50 题真实 HTTP（SSE）全量回归、题级断点续跑、GPU 本地 LLM-as-Judge（Qwen3-32B 裁判，零云成本、无限流）+ 确定性检索硬指标（MRR / NDCG@K / Rfact@K / P_ret / R_pool），与基线自动对比，可一键复跑：

```bash
eval\pipeline\dev\pipeline_50x5\regression_50x5.bat          # 全量 20 用户 × 50 题（1000 条记录）
eval\pipeline\dev\pipeline_50x5\fetch_pools.py               # 离线补查 1000 题重排前候选池（R_pool 分母）
eval\pipeline\dev\pipeline_50x5\concurrent_metrics.py        # 检索硬指标计算（--pools 池内召回）
eval\pipeline\dev\pipeline_50x5\judge_50x5.py                # GPU LLM-as-Judge（忠实度/幻觉率/上下文召回/切题/答案准确）
eval\pipeline\dev\pipeline_50x5\sweep_retrieval.py           # 免 LLM 参数扫描（/debug_cfg 热调参，1000 题 × 10 配置）
eval\pipeline\dev\pipeline_full100\run_eval.py               # 全量 100 题白盒评测
```

**检索调优方法**：直调检索服务 `/search_text`（不经 LLM）扫 RERANK_POOL_MIN{8,16,24,32,48} × score_ratio{0.4,0} × 截断模式（τ+断崖 / 固定 K），真值分母统一取 48 候选全集，选定 **RERANK_POOL_MIN=32**（MRR +2.5pt、NDCG@5 +4.6pt、R@10 +5.8pt，P_ret 仅 -1.7pt）；扫描还证明 τ/MIN_K/断崖/固定 K 变体收益均 <1pt，池深是唯一显著杠杆。

**最新一轮实测（2026-09-21，20 并发 × 50 题 = 1000 条记录全量完成，内网全链路：VM Docker → SSH 隧道 → GPU vLLM/检索微服务）**：

| 类别 | 指标 | 数值（对比 09-20 基线） |
|---|---|---|
| 运行 | 完成率 / 错误率 | **100% / 0%**（1000/1000，基线 98.3% / 1.7%） |
| 检索 | MRR / NDCG@3 / NDCG@5 | **0.7452 / 0.7112 / 0.7584**（基线 0.7289 / 0.6973 / 0.7361） |
| 检索 | Rfact@5 / Rfact@10（要点级召回） | **0.7919 / 0.7919**（基线同口径 0.7519，**+4.0pt**） |
| 质量 | 忠实度 Faithfulness（LLM 裁判） | **0.9849**（基线 0.9821） |
| 质量 | 幻觉率 | **1.99%**（17/854 例，逐题可复核；基线 2.56%） |
| 质量 | 上下文召回 Context Recall | **0.9567** |
| 质量 | 答案切题度 Answer Relevancy | **0.9604** |
| 质量 | 答案准确度 Answer Accuracy | 0.8554 |
| 路由 | tier 路由准确率 | **93.4%**（基线 90.3%） |

> 口径说明：**Rfact@K** = 金标要点的证据块进入返回前 K 名的要点占比（分母=要点数，跨版本可比，是召回能力的真实口径）；块级 R@K 的分母为金标文档在候选全集中的全部命中切块（均值 ~14 块/题），受返回容量（MAX_K=8）结构性封顶（上限 ≈ 8/14 ≈ 0.56），故不作为召回主指标。Rfact@K 本轮为评测记录内 sources 文本口径；上一轮表中 0.8481 为 Qdrant 全文口径，同口径基线为 0.7519。

完整产物见 [`eval/runs/dev/50x5_20260921_1000_v2/`](eval/runs/dev/50x5_20260921_1000_v2/)（本轮）与 [`eval/runs/dev/50x5_20260920_poolmin32/`](eval/runs/dev/50x5_20260920_poolmin32/)（上轮，REPORT.md 含 10 配置扫描全表）。

> **评测口径声明**：以上指标均产自 `eval/runs/dev/`（题集参与了迭代调参，属开发集口径，用于版本间回归对比）。独立泛化效果以 `eval/runs/heldout/`（出题与调参隔离、配置冻结后一次定版，协议见 `eval/pipeline/heldout/README.md`）为准。

## 🚀 从 0 到 1 保姆级搭建教程

> 所有命令均与仓库脚本一一对应,可逐条执行。整体分 6 个阶段:
>
> | 阶段 | 内容 | 机器 | 花费 |
> |---|---|---|---|
> | 0 | 前置准备(账号/本地环境/密钥文件) | Windows 本机 | 0 |
> | 1 | **无卡实例下载模型权重 → autodl-fs 网盘** | AutoDL 无卡机 | ¥0.1/h |
> | 2 | GPU 实例开机,起 vLLM×2 + LiteLLM + 检索微服务 | AutoDL GPU 机 | ¥6.98/h(RTX PRO 6000 96G) |

# heldout 泛化集出题管线(v2,2026-10-01)

与 `pipeline/dev/` 平行、互不混放的 heldout 侧出题管线。
总协议见 `../protocol_v2.md`(v2:取消 source 隔离红线,全库遴选文档)。

## 本目录内容
| 文件 | 用途 |
|---|---|
| `fetch_material.py` | 从 Qdrant(16333 转发)抓取本 track 8 篇文档的真实 chunk 原文 |
| `draft_material/` | 8 篇素材 txt + 草稿 json(每篇 25 题,含 evidence 逐字摘录) |
| `build_datasets_heldout.py` | 草稿 -> `eval/qa_sets/v2_20261001/heldout_200.json` + 校验报告 |
| `_extract_result.py` | 出题 agent 结果恢复(从会话 transcript) |
| `_verify_acceptance.py` | evidence 溯源覆盖率校验(自动发现本目录全部草稿) |
| `_prompt_template.txt` | 出题 agent 提示词模板 |
| `acceptance_report.json` / `_acceptance_failures.txt` | AI 验收记录(heldout 侧) |
| `verify_log.md` | 人工核对清单(heldout 200) |

## 沿用的纪律(继承 v1 协议,与出题管线解耦)
- **配置冻结**:出题 commit 后冻结线上配置,测试完成前不改参数
- **一次定版**:冻结配置上只跑一遍;确需重跑须在 run 产物 README 记录原因与两次结果
- **预注册达标线**:跑之前写死合格标准,测完不得修改
(v1 的"来源隔离"红线已于 2026-10-01 由用户决定取消;v1 协议与脚本存档于
`../old_v1_docx方案/heldout_pipeline_v1/`)

heldout 样本**严禁**在调优中泄漏:已跑过的 heldout 题不得进入 dev 或备选池补入。

File: eval/pipeline/heldout/draft_material/10_EUV_Lithography.txt (part 1 of 32)

===== [p297-301] Chapter 5 Optical Systems for EUVL > 5.5.3 Realization options (15块) =====
--[p298]-- This light distribution in the pupil plane is also relevant for the imaging behavior but is generally less sensitive than the uniformity at the mask. The concept of a Köhler-type illuminator with a $\mathrm { { f l y } ^ { \circ } { s } }$ eye integrator unit<sup>101</sup> is sketched in Fig. 5.38. The highest benefit of such a design concept is excellent uniformity in the reticle (field) plane.
--[p297]-- Illuminators for a low-étendue source, e.g., a synchrotron undulator beamline, need a different concept due to the high coherence.<sup>96</sup>
For the MET, a so-called quasi-critical illumination is used, where the source is imaged into the field plane with a defocus (Fig. 5.36). The critical illumination is efficient and offers sufficient quality for the small field.
--[p298]-- The $\mathrm { { f l y } ^ { \prime } { s } }$ eye integrator is composed of two mirrors consisting of reflecting facets. The first mirror is located at a distance from the IF so that an extended illuminated region is formed that is called the far field of the source. Each facet of the first mirror images the IF onto one facet of the second mirror. Each facet of the second mirror together with the condenser mirror then images the corresponding facet of the first mirror onto the mask.
--[p299]-- This pupil discretization has no impact on the process window if taken into account in the layout of the structures on the mask, i.e., in the OPC process.<sup>104</sup> The impact of systematic or random fluctuations of pupil spots can be simulated, and appropriate tolerance specifications can be derived, ensuring that fluctuations do not deteriorate imaging.<sup>92</sup> Note that when calculating the PFR in the case of discrete pupils, connected envelopes around the pupil spots must be constructed.
An individual field facet paired with its corresponding pupil facet is called an illumination channel. A smart assignment of the illumination cannels minimizes the uniformity of the intensity over the pupil.
--[p298]-- The angular distribution at the mask is already formed in the collector with the use of several spherical shells and an aperture stop. Therefore, the illumination pupil consists of several rings [Fig. 5.37(a)], achieving $\mathbf { \sigma } _ { \mathbf { \sigma } _ { i n } } = 0 . 3 6$ and $\mathbf { \sigma } _ { \mathbf { \sigma } _ { o u t } } = 0 . 5 5$ . A field stop is positioned at the IF and is imaged by a condenser with two mirrors onto the mask with a defocus.
--[p300]-- T _ { e f f } \approx \frac { A _ { c u s t o m i z e d } } { A _ { \sigma = 0 . 8 } } ,\tag{5.7}
$$
where $A _ { c u s t o m i z e d }$ is the pupil area of the customized setting, and $A _ { \bf { { \sigma } \mathrm { { \sigma } \mathrm { { = } } 0 . 8 } } }$ is the pupil area of the setting with $\sigma = 0 . 8$ (Fig. 5.40). Thus, only a large conventional setting allows for full efficiency.
--[p298]-- Furthermore, the condenser mirror images the facets of the second mirror into the entrance pupil of the projection optics. Therefore, the second mirror is located at a plane conjugate to the pupil plane of the projection optics, and the facets are called pupil facets. The first mirror is located in a plane conjugate to a field plane of the projection optics, and the facets are called field facets.
--[p298]-- Between these two mirrors, a pupil plane conjugate to the pupil plane of the projection optics is formed, where apertures can be placed that can form different illumination settings like dipole or quadrupole. An illumination uniformity of ±2.5% at the field plane is achieved [Fig. 5.37(b)].
For critical illumination, intensity fluctuations of a plasma source directly affect the illumination uniformity at the mask.
--[p301]-- For the Starlith<sup>®</sup> 3300, each individual field facet is grouped with two pupil facets. This additional flexibility requires twice as many facets on the pupil mirror compared to the number required on an inflexible illuminator. With $\sigma = 0 . 2 \dots 0 . 9$ , the minimum PFR is 40%. The maximum PFR of 80% can be obtained by addressing every other pupil facet across the full pupil. The number of pupil facets was increased for the Starlith<sup>®</sup> 3400.
--[p298]-- The highest efficiency can be achieved if the field facets have the shape of the required object field. By superpositioning hundreds of field facets at the mask, excellent uniformity of the illumination field is achieved. A uniformity of ±1% is achieved with the illuminator of the Starlith<sup>®</sup> 3100 (see Fig. 5.39). The light distribution at the mask is decoupled from spatial fluctuations within the plasma.
As a consequence, the pupil is composed of hundreds of light spots.
This results in discrete exit pupils at the wafer (Figs. 5.8 and 5.9).
--[p297]-- 5.5.3 Realization options
There are two types of illumination for EUV lithography: critical illumination and Köhler illumination.<sup>95</sup> Critical illumination projects the source onto the mask, whereas Köhler illumination projects the source into the pupil of the projection optics. Figures 5.36 and 5.41 illustrate these two concepts. In this chapter, illuminators for plasma sources with a large optical étendue are described.
--[p299]-- Placing an exchangeable diaphragm into a plane close to the pupil facets allows the illumination settings to be changed for off-axis illumination of the mask. This kind of illuminator is used for the Starlith<sup>®</sup> 3100. The setting variation is enabled by blocking light directly in the pupil. One drawback is that the light of the blocked channels is lost. This light loss effectively changes the transmission of the Starlith<sup>®</sup> 3100 illuminator for a customized setting by
$$
--[p300]-- The efficiency loss in the Starlith<sup>®</sup> 3100 illuminator is no longer acceptable when operating the system for HVM. Therefore, the Starlith<sup>®</sup> 3300 offers illumination setting changes without transmission loss.<sup>99</sup> A flexible illuminator has been realized with the use of switchable field facets with limited degrees of freedom. Each field facet is grouped with several pupil facets (Fig. 5.41).
The number of pupil facets per field facet is related to the minimum PFR.
--[p301]-- As a consequence, several pupil facets can be grouped to each field facet. This results in greater flexibility for the settings with $\sigma = 0 . 0 \dots 1 . 0$ and PFR 20%; e.g., rotated dipole settings can be realized (see Fig. 5.9).
--[p298]-- This behavior is acceptable for small-field systems used in resist testing or metrology; e.g., the ZEISS AIMS EUV uses critical illumination. However, full-field systems for printing patterns with $\mathrm { E U V } ^ { 9 9 , 1 0 0 }$ are more suited to Köhler-type illumination because intensity fluctuations of a plasma source do not affect the uniformity at the mask but affect the light distribution in the pupil plane.

===== [p258-259] Chapter 5 Optical Systems for EUVL > 5.1 Introduction (14块) =====
--[p258]-- In recent years, most notably, multiple patterning has matured into an important process technique that allows one to push $k _ { 1 }$ below the optical limit of 0.25. The optics supports a low $k _ { 1 }$ by providing aggressive off-axis illumination with a low pupil fill ratio and a large freedom to generate customized illumination shapes.
--[p259]-- For the purposes of this chapter, an EUV optical system consists of the following optical modules: collector, illuminator, mask (reticle), and projection optics.
This chapter reviews the progress of EUV optics over the years, the current status, and the steps toward the next generation.
--[p258]-- \mathrm { R e s o l u t i o n } = \ k _ { 1 } \frac { \lambda } { N A } ,\tag{5.2}
$$
introducing the process parameter $k _ { 1 }$ as a measure for the capability of the manufacturing process. Aiming at a low $k _ { 1 }$ improves the resolution when l and NA are given, but it will typically increase the general process complexity. Accordingly, there are three options to continue Moore’s law. The first option is to increase the NA of the optical system.
--[p259]-- 5$ nm is expected to replace immersion technology with $\lambda _ { D U V } = 1 9 3$ nm for high-volume manufacturing (HVM) of the most critical layers of upcoming nodes. The smaller exposure wavelength offers huge resolution potential. Accordingly, EUV lithography promises the return to single exposure or simpler patterning processes and a significantly improved pattern fidelity of complex structures. Regarding the optical system, the short wavelength of $\lambda = 1 3 .
--[p258]-- By introducing additional design rules for the chip and increasing complexity and cost, reducing $k _ { 1 }$ postpones a change in the exposure wavelength and hence postpones the development of a fundamentally new resist and processing technology. Finally, the third option is to reduce the exposure wavelength l. This option requires the most effort in terms of changes to the infrastructure and development of new patterning materials and processes.
--[p259]-- 5$ nm imposes several new boundary conditions. Firstly, EUV light is strongly absorbed by all materials and gases; therefore, the whole system must be operated under vacuum. This implies that that all optical elements, including the mask, must be mirrors. Secondly, the refractive index of all materials at $\lambda = 1 3 . 5$ nm is very close to 1, so stacks of multilayers as Bragg reflectors have been found as a solution for mirror coatings.
--[p259]-- The optical constants of appropriate coating materials limit the mirror reflectivity to a theoretical maximum of 74%. Practical values are close to 70%. Hence, the design of a high-transmission EUV optical system must minimize the number of mirrors, achieved most effectively by using aspheres, which is particularly challenging in terms of optics technology. These boundary conditions lead to a layout for the optical train that is schematically shown in Fig. 5.1.
--[p258]-- This appears to be the preferred option, since resolution can be significantly improved with limited impact on process complexity and illumination settings can be kept roughly the same, just scaled to the increased NA. The second option is to reduce $k _ { 1 }$ . While the NA is clearly defined by the optics, $k _ { 1 }$ is an effective parameter that subsumes the capabilities and setup of the optics, the pattern to be printed, and the process methods involved.
--[p258]-- d = \frac { \lambda } { 2 n \ \sin { \alpha } } = \frac { 1 } { 2 } \frac { \lambda } { N A } ,\tag{5.1}
$$
where $d$ is the minimum resolvable distance of two lines of a periodic diffraction grating, l is the operating wavelength, n is the refractive index below the last lens element, a is the half of the opening angle on the object side, and NA is the numerical aperture.<sup>2</sup> Today, Abbe’s formula is used in optical lithography in the form<sup>3</sup>
$$
--[p259]-- Different generations of EUV optical systems have been developed and built by different companies.<sup>5–9</sup> Regarding the details, this chapter mainly focuses on the optical systems and modules produced by ZEISS. A more applicationoriented historical overview can be found in Ref. 10. Section 5.2 provides in chronological order an overview of the EUV optical systems that have already been realized.
--[p259]-- Section 5.7 explains the Aerial Image Measurement System for EUV, or ZEISS AIMS EUV, which is an actinic tool for the printability analysis of EUV mask defects to ensure defect-free mask manufacturing, allowing cost-effective HVM.
--[p259]-- Section 5.3 gives an outlook on future EUV optical systems designed to continue Moore’s law by opening a new phase of EUV lithography with printing capabilities below a resolution of 8 nm. Sections 5.4–5.6 discuss the most relevant technology challenges related to the design and manufacturing of the optical modules.
--[p258]-- 5.1 Introduction
Optical technologies play an enabling role in the continuation of Moore’s law.<sup>1</sup> The smallest achievable structure on a chip is linked to the resolution limit of the optical system used in the lithographic process. The underlying theory of optical imaging was investigated in 1873 by Ernst Abbe. His theory originally expressed the resolution limit of a microscope as
$$
--[p259]-- During the last decades, a new exposure wavelength l has been introduced multiple times.<sup>4</sup> After the step to the next wavelength, the NA was increased and $k _ { 1 }$ was lowered. At the time of writing in 2017, the semiconductor industry is in a transition phase to a reduced exposure wavelength. EUV lithography with $\lambda _ { E U V } = 1 3 .

===== [p70-72] Chapter 1 EUV Lithography: An Historical Perspective\* > 1.5.6 EUV light source development (17块) =====
--[p71]-- In the early 1990s, a number of experimental and theoretical studies showed that LPP sources could achieve CEs from laser energy to EUV energy in a 2% bandwidth near a 13-nm wavelength of 1% to 2%, depending on target material, laser intensity, laser pulse width, and laser wavelength.<sup>89–91</sup> For example, Fig. 1.34 shows the EUV CE for an LPP source that employed a frequency-doubled Nd:YAG (532 nm) laser as a function of the atomic number of the target material, from a paper by R.
--[p70]-- The key issues with EUV sources, during the early years and today, were their low conversion efficiency and requirement for extensive debris mitigation.
In 1993, J. Murphy et al.
--[p71]-- The use of a gas flow and a rotating mechanical chopper was found to reduce the rate of debris deposition from a metal target by a factor of about 1000; however, no known combination of debris-mitigation techniques was identified that could provide the degree of cleanliness needed for a commercial system, and today the effectiveness of the debris-mitigation system still places an upper limit on the collector life.
--[p70]-- of Brookhaven National Laboratory (BNL) discussed the design requirements for a compact 600-MeV electron storage ring that could be used as a source for EUVL and deliver in excess of 1 W of 13-nm light in a 2% bandwidth.<sup>88</sup> Based on the assumptions (unrealistic given today’s reality) that an EUVL exposure tool would employ a three-mirror imaging system and would only be required to print 15 6-inch-diameter wafers per hour (wph) using a resist with a sensitivity of ${ \sim } 5 ~ \mathrm { m J } / \mathrm { c m } ^ { 2 }$ , it was shown that a compact synchrotron source would be able to supply the flux needed for six EUVL exposure tools. The floor plan of a small 600-MeV storage ring that can supply flux to six EUV exposure tools is shown in Fig.
--[p71]-- In 1991, the first EUV imaging system at SNL utilized a LPP source that employed a KrF (248-nm) laser and a Au-drum target.<sup>15</sup> It was immediately apparent that debris ejected from the source posed a major threat to the lifetime of nearby condenser mirrors due to (1) deposition of debris (particulates) from the source hardware, (2) deposition of atomic vapor from the source plasma, and (3) erosion by high-energy ions.
--[p70]-- While it is now generally agreed that a synchrotron light source cannot provide the average power needed for a modern commercial EUVL exposure tool, synchrotron light sources continue to play an important role in actinic defect inspection of EUV reticle blanks, actinic wavefront metrology of EUV imaging systems, advanced EUV resist screening, and accelerated life testing of oxidationresistant coatings for EUV optics.
--[p72]-- of SNL developed a system that employed a target consisting of high-density gas clusters.<sup>102</sup> A schematic diagram of a supersonic xenon (Xe) cluster source is shown in Fig. 1.35. Early CE measurements showed that an LPP source based on the Xe cluster jet was approximately 58% as efficient at 13.5 nm as sources based on a solid Au target; they were also very close to the values for solid copper (Cu), Mo, and W targets.
--[p71]-- Unfortunately, even this lower-energy debris must be eliminated, especially if it is an atomic vapor such as Sn, since a 1-nm-thick coating of Sn on the collector optics results in a 1% drop in EUV reflectance, so it must be removed periodically using an in situ cleaning process.
--[p72]-- The most promising method of producing a mass-limited target is to introduce a stream of tiny droplets into the laser focus.<sup>97</sup> A number of mass-limited target ideas have been tested experimentally, including thin metal films on Mylar tape,<sup>98</sup> gas puff targets,<sup>99</sup> liquid droplet targets,<sup>100</sup> cryogenic pellet targets,<sup>101</sup> and supersonic gas cluster targets.<sup>102</sup> In 1996, G. Kubiak et al.
--[p72]-- A progress record of the condenser mirror lifetimes for LPP EUV sources between 1991 and 1999 is shown in Fig. 1.36.<sup>103</sup> The lifetime of EUV source collector optics is rated today as one of the most worrisome EUV critical issues.
--[p71]-- Since that time, a great deal of effort has been put into designing and testing a variety of debrismitigation schemes, including placing a low-pressure inert gas in the source vacuum chamber to decelerate particles from the source,<sup>92</sup> positioning a gas jet in front of the components to be protected,<sup>93</sup> using a fast mechanical shutter or rotating mechanical chopper to block debris that arrives long after the EUV radiation,<sup>94</sup> and utilizing an electrostatic repeller field.<sup>95</sup> The deceleration of source particles using a gas jet [typically of argon (Ar) and helium (He)] and a repeller field is such that the average fast-particle energy can be decreased from keV levels to near 100 eV.
--[p71]-- Kauffman et al. of LLNL.<sup>91</sup> The CE is highest for tin (Sn) and antimony (Sb) targets and is also high for high-Z targets such as Au and lead (Pb). With a Sn target, a CE using 0.53-mm laser light was found to increase rapidly with laser intensity until it peaked at ${ \sim } 2 \times \mathsf { \overline { { 1 0 } } } ^ { 1 1 } \mathrm { ~ W } / \mathrm { c m } ^ { 2 }$ and then fell off slowly at higher intensities.
--[p72]-- Furthermore, when a Xe jet is irradiated, it produces no solid debris; and because Xe has a high vapor pressure at room temperature, it does not condense on nearby mirrors. The reflectance of ML-coated condenser mirrors placed near the Xe jet EUV source was found to be reduced by only 14% after $1 . 4 \times 1 0 ^ { 8 }$ plasma pulses, an improvement of more than 100,000 fold over the first solid Au target EUV source.
--[p72]-- When a mass-limited target is exposed to the high-intensity central part of a beam from a pulsed laser, a very large fraction of the target atoms are highly ionized and emit EUV radiation, the net effect being a significant reduction in the number of ejected atoms, ions, and particles.
--[p70]-- 1.33; the figure does not show the 100-MeV electron linear accelerator that serves as the electron source because it is assumed to be located in a subfab.
--[p72]-- The only alternative to debris mitigation is to minimize debris production using a so-called mass-limited target.<sup>96</sup> The basic idea behind a mass-limited target is to supply only the amount of target material that is needed for efficient production of EUV radiation.
--[p70]-- 1.5.6 EUV light source development
Although the development of EUVL light sources has been covered in depth in a recently published technical volume,<sup>87</sup> the light sources employed in the early years of EUVL development—synchrotron radiation from electron storage rings and laser-produced plasmas (LPPs)—are briefly described in this section.

===== [p35-43] Chapter 1 EUV Lithography: An Historical Perspective\* > 1.2 The Early Stage of Development—1981 to 1992 (36块) =====
--[p35]-- 1.2 The Early Stage of Development—1981 to 1992
The use of normal-incidence reflective optics for x-ray microscopes and x-ray telescopes was proposed in the early 1980s,<sup>6–8</sup> but the key enabling technology— efficient ML reflective coatings—was not sufficiently advanced at that time to be of much use. Nevertheless, in 1981, J. Henry, E. Spiller, and M.
--[p35]-- Journal of Vacuum Science and Technology B / AVS | 6(6) | Nov/Dec 1989
Journal of Vacuum Science and Technology B / AVS | 7(6) | Nov/Dec 1990
Journal of Vacuum Science and Technology B / AVS | 8(6) | Nov/Dec 1991
Journal of Vacuum Science and Technology B / AVS | 9(6) | Nov/Dec 1992
Journal of Vacuum Science and Technology B / AVS | 10(6) | Nov/Dec 1993
Journal of Vacuum Science and Technology B / AVS | 11(6) | Nov/Dec 1994
Journal of Vacuum Science and Technology B / AVS | 12(6) | Nov/Dec 1995
--[p36]-- The integrated reflectivity of the LSMcoated mirror was estimated to be about 6%. The mirror was set up on an optical bench in a vacuum chamber in the configuration shown in Fig. 1.1 and was illuminated using an x-ray tube with a colloidal graphite-coated target. The detector, a special fine-grained film sensitive to soft x rays (Eastman Kodak SO-212), was exposed for one hour; when developed, the film revealed a 5-line/mm pattern.
--[p36]-- SPIE – Electron-Beam, X-Ray, and Ion-Beam Technology Submicrometer Lithographies V | J. M. Warlaumont | 2437 | May 1995
Proc. SPIE – X-Ray and Extreme Ultraviolet Optics Proc. SPIE – Electron-Beam, X-Ray, and Ion-Beam Technology | R. B. Hoover A. B. C. Walker, Jr. | 2515 | June 1995
Submicrometer Lithographies VI X-ray Microscopy II: Proceedings of the Second International | D. E. Seeger | 2723 | May 1996
Symposium on X-ray Microscopy, Springer-Verlag, Berlin, 1988 | A. G. Michette G. R.
--[p40]-- 1.6).<sup>12</sup> The paper also included suggestions on (1) the optimum exposure wavelength, (2) the structure and fabrication of reflective masks, and (3) the characteristics of a practical soft-x-ray resist. At the EIPB symposium banquet in the Monterey Aquarium, a Russian woman, Dr. Tania Jewell of AT&T, cornered Dr. Kinoshita and proceeded to deluge him with questions.
--[p38]-- Hettrick reported the development of molybdenum-silicon (Mo-Si) ML coatings that yielded a high normalincidence reflectivity at wavelengths around 20 nm.<sup>10</sup> This was the first report of a normal-incidence reflectivity beyond the theoretically predicted value that had ever been obtained experimentally (Fig. 1.4).
--[p36]-- Topical Meeting, Monterey, California, Sept. 19–21, 1994 OSA TOPS on Extreme Ultraviolet Lithography | D. T. Attwood G. D. Kubiak | 4 | 1996
Topical Meeting, Boston, Massachussets, May 1–3, 1996 Proc. SPIE – Electron-Beam, X-Ray, and Ion-Beam Technology | D. Kania D. J. Resnick | 1263 | May
Submicrometer Lithographies IX Proc. SPIE – Electron-Beam, X-Ray, and Ion-Beam Technology | 1990
Submicrometer Lithographies for Manufacturing | M. C. Peckerar | 1465 | Aug. 1991
Proc.
--[p42]-- 1.10).<sup>15</sup> The laser plasma source consisted of a 1.25 J/pulse KrF excimer laser operating at repetition rates up to 100 Hz focused to a 150-mm diameter spot on a rotating gold-coated cylindrical target. At an intensity on the target of $7 \times 1 0 ^ { 1 0 } \ \mathrm { W / c m } ^ { 2 }$ , the measured total conversion efficiency (CE) in a 4.5% spectral band centered at 13.9 nm was 0.5%.
--[p43]-- Subsequently, NTT had more precise mirrors fabricated by Tinsley Laboratories (Fig. 1.13) and two years later succeeded in replicating patterns over a 10-mm<sup>2</sup> field using the improved optics.<sup>18</sup>
--[p42]-- The incident angle on the optics was nearly normal ( 2 deg), and the imaging system was telecentric with respect to the plane of the wafer. To expose a large square field on the wafer, the mask and
wafer stages were made to move in sync. The optics for the first experiment were fabricated by Hidaka Kougaku of Japan, but the measurement of their performance with a Fizeau interferometer revealed that they did not meet the required specifications.
--[p35 [表]]-- A ML coating consisting of 124 alternating layers of a rheniumtungsten (Re-W) alloy and carbon (C) was deposited directly on the ZERODUR substrate. The measured resolution was 1 arcsec full width at half maximum (FWHM), and the integrated reflectivity at the half-power point was 2.8%.
Table 1.1 List of technical journals containing papers on early EUVL development.
Journal / Publisher | Volume (Issue) | Date/Year
Applied Optics / OSA | 32(34) | Dec 1993
--[p35]-- Journal of Vacuum Science and Technology B / AVS | 13(6) | Nov/Dec 1996
Journal of X-ray Science and Technology / IOS Press | 3 | 1993
Microelectronic Engineering / Elsevier | 9(1-4) | May 1989
Microelectronic Engineering / Elsevier | 13(1-4) | March 1991
Microelectronic Engineering / Elsevier | 17(1-4) | March 1992
Microelectronic Engineering / Elsevier | 23(1-4) | Jan 1994
Microelectronic Engineering (MNE&#x27;94) / Elsevier | 27(1-4) | Feb 1995
--[p36]-- SPIE – Electron-Beam, X-Ray, and Ion-Beam Technology Submicrometer Lithographies for Manufacturing II | M. C. Peckerar | 1671 | July 1992
Proc. SPIE – Electron-Beam, X-Ray, and Ion-Beam Technology Submicrometer Lithographies III | D. O. Patterson | 1924 | June 1993
Proc. SPIE – Applications of Laser Plasma Radiation Proc. SPIE – Electron-Beam, X-Ray, and Ion-Beam Technology | M. C. Richardson | 2015 | 1994
Submicrometer Lithographies IV | D. O. Patterson | 2194 | May 1994
Proc.
--[p39]-- government funding agency that “the development of soft-x-ray lasers when taken together with the possibility of multilayer reflectors in this spectral region could lead to a practical system for lithography.”<sup>3</sup> The reviews of the subsequent funding proposal, entitled “Tenth micron lithography with a 10 Hz 37.2 nm sodium laser,” were extremely negative.
--[p37]-- Initially, the mirrors consisted of a tungsten-carbon ML<sup>9</sup> deposited on a SiC blank, and the mask was a transparent Si stencil. Later, an imaging system designed to work near the absorption edge of Si was built at the High Energy Physics Laboratory in Tsukuba, Japan, and the initial experiments were carried out at that location.
--[p39]-- Taking into account the penetration depth of the resist materials, the exposure wavelength was set to the absorption edge of C (4.48 nm); a concave spherical mask was used to correct for the curvature of the image field.<sup>4</sup> In 1989, A. Hawryluk, N. Ceglio, and D.
--[p37]-- The target resolution for XPL was 0.5 mm, a feature size that was difficult to print at that time using optical projection lithography. IBM in the U.S., NTT in Japan, and others were actively engaged in the development of XPL and were using it for the trial production of semiconductor devices. The performance of XPL steppers and x-ray resists seemed adequate, but there were too many manufacturing problems with the x-ray proximity masks.
In 1984, H.
--[p40]-- of NTT described early work in Japan at the 33rd International EIPB Symposium in Monterey, California, in a paper entitled, “Soft x-ray reduction lithography.” The paper described the first replication of a 0.5-mm pattern with a Schwarzschild imaging system and a reflection-type mask (Fig.
--[p39]-- Seppala of Lawrence Livermore National Laboratory (LLNL) proposed soft-x-ray projection lithography (SXPL) using a two-mirror imaging system at the 32nd International Symposium on Electron, Ion and Photon Beams (EIPB) in Ft. Lauderdale, Florida, in a paper entitled, “Soft x-ray projection lithography using an x-ray reduction camera.”<sup>4</sup> The design of their 5 reduction camera, shown in Fig. 1.5, was based on an inverse Cassegrain.
--[p36]-- constructed a layered synthetic microstructure (LSM) that reflected the first-order K-band emissions of C (l 4.48 nm) at normal incidence, then used it to obtain images of a grid illuminated with a C target x-ray tube.<sup>8</sup> The LSM consisted of 76 layer pairs of W $( d _ { \mathrm { W } } { = } 7 . 6 5 \mathrm { ~ \AA } )$ and C $( d _ { \mathrm { C } } = 1 5 . 1 0 \mathrm { ~ \AA ~ } )$ deposited on a 76.2-mm diameter, 0.38-mm-thick silicon (Si) wafer.
--[p35 [表]]-- Microelectronic Engineering (MNE&#x27;95) / Elsevier | 30(1-4) | Jan 1996
Table 1.2 List of conference proceedings containing papers on early EUVL development.
Conference Proceedings | Editor(s) | Vol. | Year
OSA Proc. on Soft-X-Ray Projection Lithography | J. Bokor | 12 | 1991
OSA Proc. on Soft-X-Ray Projection Lithography | A. M. Hawryluk | 18 | 1993
Topical Meeting, Monterey, California, May 10–12, 1993 OSA Proc. on Extreme Ultraviolet Lithography | R. H. Stulen F. Zernike | 23 | 1994
--[p40]-- The combination of poor Japanese English and poor Russian English made conversation extremely difficult, so the discussion continued for a long time with Obert Wood of AT&T acting as interpreter. The following year, AT&T announced the printing of a 0.05-mm pattern using SXPL. The authors of this chapter regard the discussion that night in Monterey in 1989 as having been “the dawn of EUVL”.
In 1990, D. Berreman et al.
--[p40]-- of AT&T described an Ir-coated 1:1 Offner ring-field imaging system for use at a wavelength of 42 nm (Fig. 1.9).<sup>14</sup> Although the group at AT&T specialized in lasers and optical devices, they were also thinking about how to apply laser technology to lithography. Their main goal was to obtain proof of diffractionlimited imaging using an on-axis Schwarzschild camera without distortion. That goal was different from H. Kinoshita’s initial goal of obtaining a large exposure field.
--[p36]-- Morrison | 1988
X-ray Microscopy III: Proceedings on the Third International | C. J. Buckley D. Sayre, J. Kurz | 1992
Symposium on X-ray Microscopy, London, September 3-7, 1990 | M. Howells
H. Rarback
X-ray Microscopy IV: Proceedings on the Fourth International | V. V. Aristov | 1994
Symposium on X-ray Microscopy, Chernogolovka, Russia, Sept | A. I. Erko
20–24, 1993
In 1981, J. Underwood and T. Barbee, Jr.
--[p40]-- Nevertheless, the demonstration of diffraction-limited imaging by AT&T helped pave the way for the development of reduction lithography at short wavelengths.
In 1991, the first Optical Society of America (OSA) Topical Meeting on Soft-X-ray Projection Lithography took place in Monterey, California. At this conference, a group from Sandia National Laboratories (SNL) and AT&T reported the first SXPL system with a laser plasma source (Fig.
--[p37]-- Kinoshita of NTT began to seriously consider x-ray reduction lithography as a viable alternative to XPL. Figure 1.2 shows the configuration of the first experimental setup for x-ray reduction lithography.<sup>1</sup> Since the first imaging system was designed to image a ring-shaped field, the mask and wafer stages were expected to move in sync to extend the exposed area.
--[p37]-- In the beginning, the alignment accuracy of the imaging system mirrors was very poor because the alignment was carried out with a visible microscope, and all of the replicated patterns were severely distorted. An image of a 4-mm line-and-space (L/S) pattern was finally produced in 1985 (see Fig. 1.3), and the results of the early experiments were first presented at the annual meeting of the Japan Society of Applied Physics in 1986.
--[p35]-- Weisskopf succeeded in measuring the imaging performance of a normal-incidence x-ray telescope at a wavelength of 6.76 nm.<sup>6</sup> The test was performed at a 1000- foot-long x-ray test and calibration facility at the Marshall Space Flight Center in Huntsville, Alabama. The primary mirror was 3 inches in diameter and 0.5 inch thick. The ZERODUR<sup>®</sup> mirror substrate was figured to better than l/100 (l 632.8 nm) and smoothed to x-ray tolerances using a proprietary technique.
--[p39]-- In 1986, at the end of a presentation on photo-ionization pumping of short-wavelength lasers at the Short Wavelength Coherent Radiation: Generation and Applications Conference in Monterey, California, W. Silfvast and O. Wood of AT&T Bell Labs suggested to a representative of a U.S.
--[p37]-- Unfortunately, the response to the paper was rather negative; the audience seemed unwilling to believe that an image had actually been made by bending x rays.
In 1985, T. Barbee, Jr., S. Mrowka, and M.
--[p39]-- Gaines changed the design wavelength to 13 nm and proposed a system that employed a flat mask and a flat wafer in combination with a scanning stage for the mask and wafer so a larger area could be exposed.<sup>11</sup> The authors of these proposals, all members of the Advanced Diagnostics Group in the Laser Fusion Program at LLNL, were actively developing the components and techniques needed for soft-x-ray plasma diagnostics (e.g., grazing-incidence optics, ML-coated optics, Fresnel zone plates, transmission gratings, etc.); hence, they were able to make important contributions to the development of SXPL from the very start.
In 1989, H. Kinoshita et al.
--[p36]-- This experiment is believed to be the first normalincidence imaging using a ML-coated optic.
In 1982, when lithographic exposure tools illuminated with the g-line of mercury (Hg) were just becoming available, few lithographers were paying much attention to the possibility of x-ray reduction imaging. In fact, the leading alternative lithographic technology at that time was x-ray proximity lithography (XPL).
--[p42]-- Kurihara, et al.<sup>17</sup> The experiment utilized a synchrotron source, a two-mirror illumination system, a C filter to eliminate wavelengths longer than 400 Å, a reflecting mask, a two-aspherical-mirror imaging system, and a resist-coated wafer. The illumination system, employing a Köhler design and consisting of two toroidal mirrors, illuminated a 100-mmwide ring-shaped field on a reflecting mask.
--[p42]-- Images of a transmission mask were made in spin-cast films of poly(methyl methacrylate) (PMMA) 50- to 60-nm thick using a 0.08-NA Schwarzschild optic. An atomic force micrograph (AFM) of a portion of the resist image reproduced in Fig. 1.11 shows that 0.1- and 0.15-mm features were clearly resolved.
At the 1992 OSA Topical Meeting on Soft-X-ray Projection Lithography, 16 NTT presented exposure results for a two-aspherical-mirror imaging system (Fig. 1.12) designed by K.
--[p39]-- The reviewers maintained that “even if each of the components and subsystems could be fabricated, the complete lithography system would be so complex that its uptime would be negligible,” and “the printing of 0.1-mm features might be of use for a few high-speed GaAs circuits, but would never be needed for Si integrated circuits.” Because the authors remained convinced that the ideas put forward in their proposal were ones that needed to be explored, the technical parts of the proposal were submitted to a technical journal and subsequently appeared in the first issue of the 1988 volume of Microelectronic Engineering.<sup>3</sup>
In 1988, A. Hawryluk and L.
--[p40]-- of AT&T Bell Labs described the printing of 0.2-mm features using a 20:1 reduction iridium (Ir)-coated Schwarzschild optic at a wavelength of 36 nm (Fig. 1.7).<sup>13</sup> Later that year, J. Bjorkholm et al. of AT&T demonstrated diffraction-limited imaging at a 14-nm wavelength using a Mo-Si ML-coated Schwarzschild camera by printing features as small as 0.05 mm in photoresist,<sup>5</sup> as shown in Fig. 1.8. In 1991, A. MacDowell et al.

===== [p492-492] Chapter 7 EUV Mask and EUV Mask Metrology > 7.8.2 Bossung curve assymetry and focus shift (4块) =====
--[p492]-- If an additional layer is applied (e.g., a phase shift layer), the best-focus shift and the Bossung curve tilt effect will be modulated by the optical properties of this additional layer material. When a third layer with a relatively large Dn is used, the best-focus shift and the Bossung curve tilt effect will increase, regardless of the optical properties of the absorber material.<sup>172</sup>
--[p492]-- A small best-focus shift exists, even for the periodic lines. The maximum best-focus-shift difference between dense and isolated lines for the TaN case is as large as 40 nm. When the best-focus shifts are different between different pitches, the scanner focus adjustment cannot compensate for the best-focus shift of all of the lines with different pitches.
--[p492]-- Since the total depth of focus (DOF) is only about 100 nm in EUVL, a 40-nm best-focus mismatch between the dense and isolated lines has a big impact on the total lithographic process window. Like the shadowing effect, this best-focus shift depends on the n and k values of the absorber material. But the thickness of the absorber material, as long as it allows sufficient EUV light absorption (residual reflectivity <1%), plays a relatively small role in the best-focus shift effect.
--[p492]-- 7.8.2 Bossung curve assymetry and focus shift
When an EUV mask with a given topography is considered, the Bossung curve of a line at a large pitch is tilted and the best focus is shifted.<sup>172,173</sup> This best-focus shift is pitch dependent. From the periodic lines to the isolated lines, the best-focus shift increases as the pitch increases. Figure 7.61 shows plots of Bossung curves for dense and isolated 30-nm lines for a 100-nm-thick TaN absorber.

===== [p60-64] Chapter 1 EUV Lithography: An Historical Perspective\* > 1.5.3 Fabrication and evaluation of aspherical mirrors (25块) =====
--[p60]-- In 1993, Tinsley Laboratories fabricated two aspherical mirrors for a two-mirror, 0.07-NA EUV imaging system, but the accuracy was only 1.5 nm for the concave mirror and 1.8 nm for the convex one.<sup>19</sup> In 1995, NTT used these mirrors to replicate patterns less than 100 nm in size in an area over 10-mm square by employing a scanning mechanism for the mask and wafer.<sup>20</sup>
--[p63]-- For this reason, MSFR and its concomitant image flare is a serious concern for EUVL, even today.
Progress in the fabrication and metrology of aspheres since the early 1990s is nothing short of miraculous. In the beginning, only low-departure aspheres could be fabricated, and these were found to be only marginally useful for two-mirror EUV imaging systems.
--[p61]-- The metrology methods used in the fabrication and evaluation of the final part included the use of PMI with a refractive null, PMI with a computer-generated holographic (CGH) null, and a custom nonnull Fizeau interferometer.
--[p60]-- In the second process step, an aspherical surface meeting the required specifications was fabricated by an iterative process that employed subaperture polishing tools and a phase-measuring interferometer (PMI) to measure the shape.
--[p61]-- This element, called M2, was an on-axis asphere having an outside diameter of 92 mm, a clear aperture of 64 mm, and a maximum aspheric departure from the best-fit sphere of less than 2 mm. Various fabrication methods were used, including conventional artisan figuring, ion milling, and computer-controlled polishing.
--[p64]-- As evidence for this, at the 5th International EUVL Symposium in Barcelona in October 2006, one aspheric mirror substrate with 0.05-nm rms figure, 0.15-nm rms MSFR, and 0.09-nm rms HSFR was reported by Carl Zeiss Inc.; another substrate with 0.18-nm rms figure, 0.135-nm rms MSFR, and 0.09-nm rms HSFR was reported by Nikon Corporation.
--[p64]-- For high resolution, an imaging system must meet or exceed the classical diffraction limit: the total wavefront error must be less than 0.25 waves peak to valley (Rayleigh criterion) or 0.07 waves rms (Maréchal criterion).
--[p61]-- Initial measurements of surface figure with such an interferometer showed that its measurement accuracy was better than 0.50 nm rms. Additional developments since that time have resulted in measurement accuracies approaching 0.10 nm rms.
