Repository: NARUTOBEST/semiconductor-knowledge-qa

# heldout 泛化集出题管线(v2,2026-10-01)

与 `pipeline/dev/` 平行、互不混放的 heldout 侧出题管线。
总协议见 `../protocol_v2.md`(v2:取消 source 隔离红线,全库遴选文档)。

## 本目录内容
| 文件 | 用途 |
|---|---|
| `fetch_material.py` | 从 Qdrant(16333 转发)抓取本 track 8 篇文档的真实 chunk 原文 |
| `draft_material/` | 8 篇素材 txt + 草稿 json(每篇 25 题,含 evidence 逐字摘录) |
| `build_datasets_heldout.py` | 草稿 -> `eval/qa_sets/v2_20261001/heldout_200.json` + 校验报告 |
| `_extract_result.py` | 出题 agent 结果恢复(从会话 transcript) |
| `_verify_acceptance.py` | evidence 溯源覆盖率校验(自动发现本目录全部草稿) |
| `_prompt_template.txt` | 出题 agent 提示词模板 |
| `acceptance_report.json` / `_acceptance_failures.txt` | AI 验收记录(heldout 侧) |
| `verify_log.md` | 人工核对清单(heldout 200) |

File: eval/pipeline/heldout/draft_material/12_先进封装材料.txt (part 1 of 34)

===== [p170-173] Advanced Wire Bonding Technology: Materials, Methods, and Testing > 4.9.2 Soft Substrates (20块) =====
--[p172]-- The Vicker’s hardness for GaAs is 6.9 (0.6) GPa while silicon is 11.7 (1.5) GPa. In a similar vein, the fracture toughness of GaAs and silicon are 1.0j/m2 and $2 . 1 \mathrm { j } / \mathrm { m } 2 .$ , respectively. Thinned silicon die are now being mounted to flexible circuit boards. Silicon die as thin as $2 5 ~ { \mu \mathrm { m } }$ have demonstrated electrical integrity. An example of 25 mm thinned die mounted to a flexible tape substrate is shown in Fig. 4.25.
--[p172]-- Successful thermosonic bonds have been made at temperatures below $1 0 0 { - } 1 1 0 ^ { \circ } \mathrm { C }$ so that even FR-4 can be bonded. Even with the thick metallizations typically encountered in the COB arena (e.g., nominally 17–35 mm), anomalies can exist in wirebonding, especially as pads shrink in size.
--[p172]-- Bonding to BGA and CSP flexible substrates is typically done with gold-ball bonding because of the need for controlled shape bonds and bonds that are very close to the chip edges to keep the package footprint as small as possible. Because of the small area and reduced thickness of the substrate, special care has to be exercised in the bonding process.
--[p171]-- Small bonding pads have less area over which to distribute the load and are thus more susceptible to this cupping or bending phenomenon. Pad deformations under bonding forces and the application of ultrasonic energy have been studied by Takeda, et al. [78].
Their results show that normal sized gold pads on copper traces (on polyimide flex boards) can deform as much as 20 mm under normal (but high end of the range) force and ultrasonic energy bonding conditions.
--[p173]-- 4.26) present their own set of issues, but in general, the problems involve multiple geometries in a given component package with closely spaced wirebonds that can overlap. In addition, sometimes the bonding must be done to chips that are cantilevered over another chip without a means ofmechanical support under the bonding pad areas.
--[p171]-- In bonding to MCM-Ds, two major issues arise: (1) the size of the bonding pad and (2) the number and thickness of the soft layers (polyimide, BCB, etc.) under the pad. It has been shown [16] that the pad bends or cups under the application of the bonding force. This cupping is due to the compliant nature of the organic nature. Elevated temperatures exacerbate the issue, effectively softening the polymer even more.
--[p172]-- For a detailed study of cratering on silicon die, see the paper by Clatterbaugh and Charles [25]. GaAs is weaker than silicon by a factor of2. The two major material characteristics or parameters that are most relevant to cratering have been shown to be hardness and fracture toughness. Hardness is a measure of the material resistance to deformation while fracture toughness is a measure of the energy (or stress) required to propagate an existing microcrack.
--[p173]-- Fixturing and very careful control of bonding parameters (reduced force and power, higher frequency, and temperature) has allowed successful wirebonding to stacked geometries with as many as six chips. A full discussion of the details of wirebonding to stacked chips is not possible in this work, but some insight can be gained by reading Yao, et al., [88].
--[p170]-- MCM-D modules are made using deposited dielectric and thin-film metal layers. The carrier for these deposited films is usually silicon, although highly polished ceramics have been used in the past [13]. The dielectric materials are typically spun-on layers of polyimide. Benzocyclobutene (BCB), and several lesser-known polymers [77] also have been used. These dielectric layers usually range in thickness from 5 to 25 mm (or more), with as many as six layers being reported.
--[p171]-- Sometimes high-frequency circuitry is built on non-fiber reinforced substrates with very low dielectric constants such as Teflon<sup>1</sup> (polytetrafluorethylene). Most of these ‘‘laminate’’ technologies use copper metallization protected by thin layers of plated gold (usually with a nickel barrier layer under the gold).
--[p172]-- Wirebonding, because of the thinness of the die and the softness of the flexible substrate has proven difficult and techniques are under development to allow wire bonding of these ultra thin assemblies. To date most of these assemblies have been flip chipped (i.e., attachment by solder reflow, Banda, et al., 2004).
Stacked die (See Fig.
--[p170]-- 4.9.2 Soft Substrates
Deformable or soft substrates in modern wirebonding applications are usually associated with organic based boards or layers as follows: thin-film, multilayer structures on inorganic carriers such as encountered in multichip modules (MCM-Ds); laminate-type organic constructs such as encountered in printed wiring boards, MCM-Ls and chip-on-board structures [17]; and chips mounted to unreinforced laminates and/or flexible film layers.
--[p172]-- Many problems still exist with bonding to standard PWB fiber reinforced laminates, let alone the new problems associated with reduced pad sizes, unreinforced organic layers, and different via construction techniques found in today’s MCM-Ls, BGA and CSP substrates, and integrated circuit redistribution layers. Both aluminum wedge bonds and thermosonic gold ball bonds have been used in COB applications. Wedge bonding is often preferred because it can be done without added substrate heat.
--[p170]-- Metallization schemes have been gold (with suitable adhesion layers such as chromium and tungsten), copper (again with suitable adhesion layers), and aluminum. In addition to organic dielectric layer softness, metal adhesion has been a challenge and requires careful processing to ensure metal layer integrity and inner layer adhesion.
In bonding to MCM-D structures, both thermosonic ball bonding and ultrasonic wedge bonding have been used.
--[p172]-- In addition to flexible and software substrates, two other difficult bonding situations occur: thinned die and stacked die (either thinned or not). Thinned die have been around for some time, especially in microwave applications where gallium arsenide (GaAs) microwave devices have been thinned to 100 mm or less to provide better thermal performance. Gallium arsenide is more susceptible to bond cratering and to mechanically induced electrical defects than silicon.
--[p172]-- Large COB assemblies will tend to warp and possibly soften if heated to or near their glass transition temperature (Tg). FR-4 (epoxy-glass) circuit boards have a Tg around $1 2 0 ^ { \circ } \mathrm { C } ,$ while $\mathrm { T g }$ of various polymide boards exceeds $2 5 0 ^ { \circ } \mathrm { C }$ . Such high-temperature resins can be thermosonically bonded provided proper substrate clamping and backside support is available for large area assemblies.
--[p171]-- The thicknesses of both the metal and dielectric layers are larger than those of the MCM-D technology by factors of 5 for the metals and at least an order of magnitude or more for the dielectrics.
Other MCM-L implementations use fiber reinforced cores with non-reinforced resin layers on their surfaces [37]. Such structures can employ a variety of metallization schemes put in place and patterned by a combination of thin-film deposition (MCM-D) and printed wiring board (PWB) techniques.
--[p171]-- Similarly, a marked decrease in deformation was observed as the bonding force was reduced in all samples, with little or no correlation to changes in sample thickness.
In addition to unreinforced substrate materials, MCM-L and COB implementations can use fiber reinforced organic matrix material such as polyimide or epoxy. The reinforcing fibers are typically glass, although materials such as Kevlar<sup>1</sup>, quartz, and Aramid<sup>1</sup> have been used.
--[p171]-- Via fills can be plated or actually filled with conductive organic resins [35].
Wirebonding to most MCM-L substrates including those in ball-grid arrays (BGA) and chip-scale packages (CSP) is similar to bonding to PWBs provided the substrates are made with fiber-reinforced resin laminates (e.g., polyimideglass, epoxy-glass). Direct bonding to PWBs has been done for some time in COB applications.
--[p171]-- They also verified that the use of a nickel underlayer (under the gold pad) can significantly reduce the deformation below 10 mm for all bonding conditions. Others have noted similar deformations but the amount of deformation was smaller. In our work, for example, we have observed that for a given bonding force, the deformation increases with organic layer thickness. Pad reinforcement structures and interlayer metallization tend to mitigate deformation.

===== [p178-184] Advanced Wire Bonding Technology: Materials, Methods, and Testing > 4.9.5 Extreme Temperature Environments (27块) =====
--[p178]-- 4.9.5 Extreme Temperature Environments
Wire bonding has proven to be a useful interconnect for ICs and other devices operating over a wide range of temperatures.
--[p180 [表]]-- The results of the test are summarized in Table 4.14.
Table 4.14 Thermal aging wirebond test results. Gold thermosonic wirebonds on gold pads with Ti-W adhesion layer (pull test and shear test results in grams (force)
Silicon | $\mathrm { S i l i c o n + S i O } _ { 2 }$
Sample Aging Condition | Pull Test | Shear Test | Pull Test | Shear Test
As Bonded | $1 2 . 3 \ : ( 1 . 9 ) ^ { \mathrm { a } }$ | 54.0 (2.7) | 12.5 (1.0) | 62.5 (3.5)
--[p181]-- $4 0 0 ^ { \circ } \mathrm { C }$ | 10.9 (1.0) | 63.3 (5.1)
$4 5 0 ^ { \circ } \mathrm { C }$ | 10.6 (1.0) | 59.7 (5.3)
$5 0 0 ^ { \circ } \mathrm { C }$ | $1 0 . 2 \ : ( 1 . 1 ) ^ { \mathrm { d } }$ | $5 7 . 5 \left( 4 . 9 \right) ^ { \mathrm { d } }$
$5 5 0 ^ { \circ } \mathrm { C }$
As can be seen from Table 4.14, the thermally aged samples show consistent and expected wirebond pull test and shear test results up to $3 5 0 ^ { \circ } \mathrm { C } .
--[p180]-- Each test specimen consisted of 1200 bonds and several test specimens of each type were run and averaged. Both the wirebond pull test and the ball bond shear test were used to evaluate bond and wire quality. The thermal testing was conducted as follows: 100 bonds were pulled and sheared right after bonding to establish a baseline. Then all the samples were aged at $1 5 0 ^ { \circ } \mathrm { C }$ for one week (168 h) in a nitrogen oven.
--[p181]-- (Deposits formed on large tail bond pads rather than smaller ball bond pads and balls appeared relatively in tact.) The author re-ran the experiment with a more limited sample set concentration on the high temperature region again. Results (Table 4.15) were consistent with those shown in Table 4.14.
Again, results on Silicon were limited to $3 5 0 ^ { \circ } \mathrm { C }$ while on $\mathrm { S i O } _ { 2 } .$ , wirebonds were strong at or above $5 0 0 ^ { \circ } \mathrm { C }$ .
--[p181]-- Aluminum wire doped with magnesium has proven utility in resisting fatigue failures due to power cycling. Other wires such as platinum and palladium have been used at high temperatures with some success. Although, they are more difficult to bond because of their hardness (1.5–2.0 times that of Au), and may cause damage to the ICs.
The strength of the welded interface is the primary concern for wirebonds at elevated temperatures.
--[p180]-- The bare silicon wafers simulated direct bonding to devices and sensors where bonding pads touch the underlying silicon. Pads on the $\mathrm { S i O } _ { 2 }$ were reflective of those found on ICs. In these experiments, the metallization used was sputtered gold with a titanium-tungsten (Ti-W) adhesion layer. The thickness of the gold metallization was approximately $2 \ \mu \mathrm { m }$ while the thin Ti-W layer measured 0.05 mm. Patterning was done using conventional photolithography.
--[p184]-- $\Delta \mathrm { T s } .$ , in these environments can range from $2 0 0 ^ { \circ } \mathrm { C }$ to over $5 0 0 ^ { \circ } \mathrm { C }$ in certain applications with lower temperature in the $- 1 4 0 ^ { \circ } \mathrm { C }$ range and high temperatures exceeding $3 5 0 { \mathrm { - } } 4 0 0 ^ { \circ } \mathrm { C }$ Little or no data exists on fatigue of wirebonds under temperature cycling at elevated mean temperatures. Benoit, et al.
--[p183]-- $3 0 0 0 ^ { \circ } \mathrm { C } ^ { \mathrm { b } }$ | 10.5 (0.8) | 54.3 (2.1) | 10.4 (0.5) | 50.6 (2.3)
$3 5 0 ^ { \circ } \mathrm { C }$ | 10.0 (0.8)c | 56.3 (3.7)c | 9.8 (0.7) | 59.9 (5.7)
$4 0 0 ^ { \circ } \mathrm { C }$ | 10.9 (1.0) | 52.1 (5.6)
$4 5 0 ^ { \circ } \mathrm { C }$ | 10.4 (1.0) | 56.2 (4.3)
$5 0 0 ^ { \circ } \mathrm { C }$ | 10.4 (1.2)d | 50.8 (6.5)d
$5 5 0 ^ { \circ } \mathrm { C }$
--[p181]-- Caution should be exercised in taking gold wirebonds on gold pads placed directly over silicon to temperatures in excess of $3 5 0 ^ { \circ } \mathrm { C }$ until the phenomena described above is fully understood. Gold-gold bonds above $5 0 0 ^ { \circ } \mathrm { C }$ on $\mathrm { S i O } _ { 2 }$ are believed possible with changes to adhesion layer materials and/or thicknesses.
--[p180]-- Single metal systems, such as gold-gold or aluminum-aluminum, have been shown to be more reliable in high temperature applications and operate at higher temperatures. In fact, gold-gold interface strength has been shown to increase with both time and temperature [46].
Over the years, high temperature testing has shown that the gold-gold interface holds up well at temperatures above $2 0 0 ^ { \circ } \mathrm { C } .$ .
--[p180]-- Benoit, et al., reported excellent results when heating gold-gold systems to $3 5 0 \mathrm { { } ^ { \circ } C }$ for 300 h. Recent experiments were conducted by this author to determine the high temperature limits of the gold-gold bonding system. Wirebond test patterns used for this study were reported previously [16]. Two different substrates were used: (1) high resistively (50 --cm) bare silicon wafers and (2) silicon wafers with a $\mathrm { S i O } _ { 2 }$ layer.
--[p181]-- A scanning electron microscope photomicrograph of the anomalous behavior ofthe gold wires on the gold pads on silicon is shown in Fig. 4.28. The wires became thin, embrittled, and broken with significant deposits of metallization (gold) on the bonding pad (See Fig. 4.29). This behavior was unknown to this author prior to running the test, and no obvious mechanism has come to light, but it appears to have been somewhat metallization pattern dependent.
--[p182]-- Secondary effects (reduced strength, increased elongation) will occur in the wire due to prolonged annealing at high temperatures.
Aluminum wires may lose as much as 70% of their initial strength upon prolonged high temperature exposure, but do not pose a reliability concern unless forces within the package structure approach the breaking limits of the wire. Such a condition rarely occurs in today’s modern packaging configurations.
--[p181]-- While the author has not investigated the aluminum-aluminum bonding situation personally, there is considerable evidence in the literature (Harman, 2007), that this interface would also be robust at elevated temperatures. Given aluminum’s melting point of $6 6 0 ^ { \circ } \mathrm { C }$ (compared to gold at $1 0 6 0 ^ { \circ } \mathrm { C } )$ , it should be recognized that its upper temperature use limit would be more restricted than that of gold.
--[p181]-- Aluminum-aluminum interfaces remained strong under testing for 300 h at $3 5 0 ^ { \circ } \mathrm { C }$ (Harman, 2007). The above leads to the fact that for high temperature environments, one should use monometallic welds or ones which form solid solutions (such as gold with another noble metal). The aluminumnickel system has also been shown to be robust at high temperatures and should prove useful in high temperature power device applications.
--[p178]-- The standard materials used in today’s interconnections must be changed to address the rigors of high and low temperature environments. The commonly used aluminum-gold wirebonds present on most ICs, have been reported (Harman 2007) to be useful for high temperature application, but because of the formation of brittle intermetallics and Kirkendall voids [67] the high temperature performance is limited to about $2 0 0 ^ { \circ } \mathrm { C }$ .
--[p180]-- Following aging, the samples were removed and 100 bonds out of the remaining bonds were pulled and sheared. The test samples were then returned to the oven and aged at $2 0 0 ^ { \circ } \mathrm { C }$ for another week and then removed from the oven for the pulling and shearing of another 100 bonds. This process was repeated again and again raising the temperature $5 0 \mathrm { { } ^ { \circ } C }$ per iteration. The process was terminated after aging at $5 5 0 \mathrm { { } ^ { \circ } C }$ .
--[p180]-- Palladium alloying at the 1% is common practice, especially for study bumping. Recent studies (Breach et al., 2004) have shown these wires demonstrate increased resistance to intermetallic failures (longer lifetime), but again not nearly long enough for reliability application in high temperature environments. Thus, aluminum-gold interconnection systems should not be used in applications where temperatures routinely exceed $2 0 0 ^ { \circ } \mathrm { C }$
--[p184]-- Gold wires are typically stabilized and annealed at elevated temperatures so that their strength and elongation properties will be affected less by the high temperature environment. Again, as shown above under proper circumstances, the gold-gold interface will remain strong and stable to at least $5 0 0 ^ { \circ } \mathrm { C }$ temperatures.
--[p181]-- \mathrm { A t } 4 0 0 ^ { \circ } \mathrm { C }$ the wires on the bare silicon substrate displayed an anomalous effect (to be described below) and the test on silicon was terminated. Continued testing of the samples on $\mathrm { S i O } _ { 2 }$ produced consistent results to at least $5 0 0 ^ { \circ } \mathrm { C }$ . At $5 5 0 \mathrm { { } ^ { \circ } C }$ the samples began experiencing metal lifts and the tests were terminated.
--[p181]-- $1 5 0 ^ { \circ } \mathrm { C } \mathrm { b }$ | 12.5 (1.0) | 60.9 (2.8) | 12.3 (0.8) | 58.0 (4.2)
$2 0 0 ^ { \circ } \mathrm { C }$ | 13.9 (0.9) | 60.7 (2.7) | 14.0 (0.7) | 64.0 (3.8)
$2 5 0 ^ { \circ } \mathrm { C }$ | 12.5 (0.7) | 57.6 (2.2) | 12.5 (0.7) | 62.2 (5.3)
$3 0 0 ^ { \circ } \mathrm { C }$ | 11.3 (0.7) | 56.1 (3.0) | 11.2 (0.8) | 57.4 (4.0)
$3 5 0 ^ { \circ } \mathrm { C }$ | 11.1 (0.8)c | $5 7 . 2 ( 3 . 7 ) ^ { \mathrm { c } }$ | 11.3 (0.9) | 57.1 (4.3)
--[p184]-- While the metallurgical interfaces are stable after long periods of annealing (storage) at high temperature, the question remains as to the fatigue resistance of these wires when subjected to temperature cycling over wide temperature ranges $\left( \Delta \mathrm { T s } \right)$ . Large $\Delta \mathrm { T }$ environments can occur in space, oil wells, engines and under certain operational conditions (power cycling).
--[p178]-- In fact, with careful selection of materials, wirebonded interconnections can be used in packaging chips and other electronic components and devices from below – $- 2 0 0 ^ { \circ } \mathrm { C }$ to over $+ 5 0 0 ^ { \circ } \mathrm { C }$ Such temperature extremes are found in many current and future applications including: deep space, oil and geothermal wells, rocket and jet engines, and at some locations in and on the engines of automobiles.
--[p178]-- In a vacuum study for space applications of gold-aluminum bonds in plastic encapsulated microcuits, Teverovsky [80] reported a mean lifetime of 700 h at $2 2 5 ^ { \circ } \mathrm { C }$
Wire manufacturers have begun changing gold bonding wire composition (doping) to reduce uncontrolled intermetalllic growth and void formation. Historically, impurities were controlled below the 10 ppm level, but in these new wires have stabilizing impurities greater than 100 ppm.
--[p184]-- [7], studied fatigue at room temperature after the wires were anneal at $3 0 0 ^ { \circ } \mathrm { C }$ . His findings indicate that the annealed wires failed more rapidly than their unannealed counterparts. Much more work in this area is needed to ensure wirebond reliability in high temperature, large $\Delta \mathrm { T }$ environments.
--[p182 [表]]-- Elongation in aluminum wires can increase as much as $30 \%$ under high temperature aging but again, reliability is not threatened.
Table 4.15 Supplemental thermal aging wirebond test results. gold thermosonic wirebonds on gold pads with Ti-W adhesion layer (pull test and shear test results in grams (force)
Sample Aging Condition | Silicon | Silicon + SiO2
Pull Test | Shear Test | Pull Test | Shear Test
As Bonded | 11.5 (0.9)a | 51.7 (1.8) | 11.8 (1.0) | 54.7 (1.9)

===== [p389-389] Chapter 11 Electrically Conductive Adhesives (ECAs) > 11.4.3.1 Pure Silver vs. Ag-Coated Fillers (4块) =====
--[p389]-- Nickel and copper-based conductive adhesives generally do not have good conductivity stability because they are easily oxidized. Even with antioxidants, copper-based conductive adhesives show an increase in volume resistivity on aging, especially under high-temperature and humidity conditions. Silver-plated copper has been utilized commercially in conductive inks, and should also be appreciable as a filler in adhesives.
--[p389]-- Presumably, the application ofheat and mechanical energy allows the particles to make more intimate contact in the case of pure silver, but silver-plated copper may have coating discontinuities that allow oxidation/ corrosion of the underlying copper and thus reduce electrical paths [44].
--[p389]-- 11.4.3.1 Pure Silver vs. Ag-Coated Fillers
Silver (Ag) is by far the most popular conductive filler, although gold (Au), nickel (Ni), copper (Cu), and carbon are also used in ICA formulations. Silver is unique among all of the cost-effective metals by nature of its conductive oxide $( \mathrm { A g } _ { 2 } \mathrm { O } )$ . Oxides of most common metals are good electrical insulators and copper powder, for example, becomes a poor conductor after aging.
--[p389]-- While composites filled with pure silver particles often show improved electrical conductivity when exposed to elevated temperature and humidity or thermal cycling, this is not always the case with silver-plated metals, such as copper flake.

===== [p138-140] Advanced Wire Bonding Technology: Materials, Methods, and Testing > 4.3.6 Machine Optimization (13块) =====
--[p139]-- Typically, the machine set up parameters of interest include the ultrasonic energy (P), the substrate temperature (T), and the duration of the ultrasonic energy or dwell time (D). The bonding force is usually not considered (once an initial set up has been done) since it is typically held constant for a given substrate, hybrid, or module configuration.
--[p139 [表]]-- The resultant ball shear equation simplifies the understanding of how the bonding parameters influence bond strength without the need for complex three dimensional plots, although with widespread availability of high performance computers, even on the shop floor, three dimensional contour plots may be preferred. In addition, the linear factorial design provides an efficient means for generating new models should different substrates and substrate metallization be required.
--[p140]-- -1 | +1 | +1 | -1 | -1 | +1 | -1 | $\mathrm { S } _ { 4 }$
+1 | -1 | -1 | -1 | -1 | +1 | +1 | $\mathrm { S } _ { 5 }$
+1 | -1 | +1 | -1 | +1 | -1 | -1 | $\mathrm { S } _ { 6 }$
+1 | +1 | -1 | +1 | -1 | -1 | -1 | $\mathrm { S } _ { 7 }$
+1 | +1 | +1 | +1 | +1 | +1 | +1 | $\mathrm { S } _ { 8 }$
--[p139]-- In order to determine the statistical significance of a particular effect with an unreplicated experimental design, and estimate of the sample variance is needed. A method for estimating the variance and confidence intervals at various significance levels has been described previously [19].
Using the same $2 ^ { 3 }$ factorial design concept with replicated center points, a linear model for ball bond shear strength in terms of P, T, and D can be constructed.
--[p140]-- Table 4.2 $2 ^ { 3 }$ factorial experimental design (unreplicated)
$\overline { { \mathrm { { P } ^ { a } } } }$ | $\overline { { \mathrm { ~ \textit ~ { ~ T ~ } ~ } ^ { \mathrm { b } } } }$ | $\mathrm { \Delta } \mathrm { D } ^ { \mathrm { c } }$ | PXT | PXD | TXD | PXTXD | Responsed
-1 | -1 | -1 | +1 | +1 | +1 | -1 | $\mathrm { S } _ { 1 }$
-1 | -1 | +1 | +1 | -1 | -1 | +1 | $\mathrm { S } _ { 2 }$
-1 | +1 | -1 | -1 | +1 | -1 | +1 | S3
--[p139]-- The calculation of any one of these effects is simply the sum of the products for each level with the corresponding response all divided by 2(n1) where n ¼ 3. For example, the effect of bond power is
$$
\mathbf { P } = ( - \mathbf { S } 1 - \mathbf { S } 2 - \mathbf { S } 3 - \mathbf { S } 4 + \mathbf { S } 5 + \mathbf { S } 6 + \mathbf { S } 7 + \mathbf { S } 8 ) / 4
$$
--[p138]-- 4.3.6 Machine Optimization
Originally, wire bonding was done manually requiring the operator to control every step of the bonding process from flame-off to wire clamping and breaking (on large diameter wire even manual cutters were used). In manual bonding, operator skill was paramount to the fabrication of high-quality, reliable wire bonds.
--[p138]-- Even as the technology evolved and semi-automatic wirebonders appeared (flame-off and bonding cycle under machine control, but positioning or bond alignment was left to the operator), operator skill was key to producing highly successful (reliable) wirebonds [36]. Today, fully automated wirebonders dominate the scene. Both automatic thermosonic and ultrasonic wirebonders are in widespread use.
--[p139]-- Some of the bonding issues for these complex circuits and structures are described in Section 4.9 below.
Bonding machine optimization can be accomplished in several ways depending upon the availability of test samples and trained personnel. The most straight forward way is to do a fractional factorial experimental design [11] which minimizes trials and eliminates inherent operator bias.
--[p138]-- Such automation, with its concomitant accuracy and improved process control has dropped wirebond failure rates for individually packaged parts (single chip packages) into the low part per million range [36].
Failure rates associated with multichip modules, chip-on-board (or substrate) and chip-on-flex are significantly higher as a result of the complex structures and new materials present in these advanced packaging structures.
--[p139]-- The experimental design can be unreplicated provided sufficient number of samples (>35) exist for each treatment. Random execution order should be established for all the experimental treatments to eliminate any potential memory effects. The responses denoted as Si can be the mean shear strengths for first bond analysis (recommended) or the wirebond pull strength for each treatment. The second and third order effects are also shown in Table 4.2.
--[p139]-- The force is usually set to a level that promotes long capillary lifetime, thus eliminating the need to change capillaries during an experimental set (which helps minimize bond variations and improves reproducibility). For the three variables mentioned above, the bonding parameter experiments would involve a simple 23 factorial design with each of the variables in turn being set to expected low (–1) and high (+1) range limits as shown in Table 4.2.
--[p138]-- Automatic wirebonders use pattern recognition to locate the bonding pads on both the chip and the package or substrate; and then, under complete computer control, the machines automatically bond all connections at rates exceeding 15 wirebonds (30 welds) per second. Position accuracies at those bonding rates are typically 2.5 to 3 mm. Using automatic component handlers, automatic bonding machines can sustain such rates for hours.

===== [p292-293] Chapter 8 Advanced Print Circuit Board Materials > 8.1.2.3 Specialty Reinforcements (6块) =====
--[p292]-- The expanded Teflon<sup>1</sup> carrier is then impregnated with a thermoset resin which coats the membrane and fills in the air space within the membrane. The composite materials has excellent electrical properties due to the inclusion of the Teflon<sup>1</sup> carrier and can be used as a prepreg in conjunction with other PCB materials or laminated between copper to create a copper clad core.
--[p293]-- These laminates such as the ST10 and others from STABLCOR provide very high thermal conductivity along the x-y plane of the graphite reinforcement. STABLCOR material is made of a carbon fiber composite. Carbon fibers have unique thermal and mechanical property which can be very useful for the Printed Circuit Board application.
--[p293]-- Carbon fiber composites have very good thermal conductivity, have very low CTE (Co-efficient of Thermal Expansion), have very high Tensile Modulus (helps to increase stiffness) and are light weight. Carbon fibers are electrically conductive, so laminate made out of carbon fiber results in an electrically conductive laminate. Due to the electrical conductivity, these laminates are often used as a ground plane within the multilayer printed circuit boards as shown in Fig. 8.7.
--[p292]-- In mixed dielectric PCBs, the Speedboard<sup>1</sup> prepreg is often selected to bond low-loss PCB materials such as Roger’s RO3000<sup>1</sup> or RO4000<sup>1</sup> series laminates as the expanded
Teflon prepreg has similar electrical properties. As a result, this material has found application in various RF markets.
Graphite or carbon filaments are also used as reinforcement in PCB materials.
--[p293]-- Carbon composite laminates are often used as alternatives to metal core boards as they provide excellent thermal properties. Isolation for non connecting vias must be obtained by drilling larger clearance areas and filling with a dielectric prior to via formation, see Fig. 8.8. Also these materials must be used in a symmetrical manner in order to maintain flatness of the PCB.
--[p292]-- 8.1.2.3 Specialty Reinforcements
Other carriers and reinforcements exist that provide a laminate with unique properties.
Expanded Teflon<sup>1</sup> is used in a family of products identified as Speedboard<sup>1</sup> and Microlam<sup>1</sup> available from W.L. Gore. The expanded Teflon<sup>1</sup> carrier is formed as a thin film with the Teflon<sup>1</sup> creating a sponge like membrane.

===== [p252-253] Chapter 7 Advanced Substrates: A Materials and Processing Perspective > 7.1 Introduction (5块) =====
--[p252]-- 7.1 Introduction
Substrates have become the most expensive element of electronic packages while at the same time limiting package performance. Ceramic, multi layer substrates have always been extremely expensive but did allow for a great deal of design freedom e.g. integration of passives. The only drawbacks were a high dielectric constant and a very low coefficient of thermal expansion (CTE) as compared to printed circuit boards (PCB) but closely matched to the silicon die.
--[p253]-- These few types of substrates are assembled into a multitude of different types of electronic packages (see Fig. 7.1, ASE Group, Inc.). It seems that almost any idea that can be expressed in a power point chart can be converted into a real component given enough conviction and commercial motivation.
<sup>1</sup> Reprint Courtesy of Advanced Semiconductor Engineering Inc.
--[p253]-- \* PBGA with 1, 2, 4 & 6 layers of circuitry
\* high density substrates (HDI) ¼ build-up substrates for wire bonding
\* Tape substrates – typically based on polyimide film (TBGA)
\* Build-up substrates – typically used for Flip Chip die (FCBGA)
\* Specialty substrates
\* Embedded Passives Substrates (EPS) & Embedded Die Substrates (EDS)
\* Buried Passives Substrates (BPS)
\* Cavity substrates – here the die is located in a recess
--[p252]-- This approach is similar to wafer size scaling, moving from 100 to 300 mm.
B. Appelt (\*) ASE (U.S.) Inc., 3590 Peterson Way, Santa Clara, CA 95054 e-mail: bernd.appelt@aseus.com
Today a few major categories of substrates exist:
 Ceramic substrates
\* virtually all are multi layer ceramic (MLC)
\* cavity ceramics e.g. for optical sensors
\* RF ceramics with integrated passives
 Organic substrates – which can be subdivided further
\* Laminate substrates – plastic ball grid array (PBGA)
--[p252]-- Conversely, organic substrates have a CTE which is matched to PCBs but is significantly larger than that of the silicon die.
Organic substrates were originally introduced to significantly reduce the cost of packaging by taking advantage of low cost PCB manufacturing technology, materials and scale. While ceramics scaled only from a single unit to few units, organic substrates used the scale of PCBs (e.g. 410 mm  510 mm) accommodating 100 to over 1,000 units.

===== [p379-379] Chapter 11 Electrically Conductive Adhesives (ECAs) > 11.3.2.1 Selective Tacky Adhesive Method (4块) =====
--[p379]-- 11.3.2.1 Selective Tacky Adhesive Method
Sharp developed a flip-chip bonding approach that utilizes ACA technology depicted in Fig. 11.5 [23, 24]. The novel feature of the Sharp technology is the method of attaching electrical conductive particles onto IC termination pads. This ‘‘bumping’’ procedure consists of coating the wafer with a 1–3 mm thick UV curable adhesive.
--[p379]-- UV-curable adhesive is dispensed on LSI chips before being aligned with a glass carrier. While still applying pressure to maintain contact between the LSI chip and glass carrier, a light-setting adhesive is irradiated with UV light. Even upon releasing the pressure, the chip terminations remain electrically connected to their mating carrier pads.
--[p379]-- Coated wafers are irradiated with UV light in a standard photolithographic process while the Al pads on the IC are optically masked. As a result of this process, the thin adhesive film above the Al pads remains uncured and tacky, whereas the adhesive on other chip areas is cured. Due to the tackiness of the adhesive on the Al pads, conductive particles only easily adhere to these sites. The conductive particles utilized by Sharp are gold-coated polymer spheres.
--[p379]-- This is due to the deformed conductive particles which remain in contact with these termination pads as a result of the compressive force exerted by the cured adhesive. This process has several advantages, among them is that no bump plating is required; and the bonding process can be done by irradiating with UV light at room temperature, thus other materials are not damaged due to the effects of heat. This packaging concept can potentially achieve a high throughput.

===== [p489-490] Chapter 14 Embedded Passives > Controlled Dispersion (5块) =====
--[p489]-- reported that surface modification of $\mathrm { B a T i O } _ { 3 }$ and related perovskite-type metal oxide nanoparticles with phosphonic acid ligands leads to well-dispersed $\mathrm { B a T i O } _ { 3 }$ /polymer nanocomposite films with high dielectric strength [63]. This methodology is straightforward and easily adapted to a wide range of systems by choosing appropriate ligand functionality.
--[p490]-- Compared to the simple blending method, the CuPc oligomer particulates in grafted sample are of relatively uniformly size in the range of 60–120 nm, which is about 5 times smaller than that of blended composite. Furthermore, dielectric loss was reduced and dielectric dispersion over frequency was weakened [80].
--[p489]-- Controlled Dispersion
On the other hand, uniform dispersion of nanoparticles in nanocomposite materials is required because nanoparticle agglomerates will lead to undesirable electrical or materials properties. Therefore, dispersion of nanoparticles is an extremely important contributor for achieving improved dielectric properties and reproducibility.
--[p489]-- Addition of surfactant or dispersant such as phosphate esters can improve the dispersion of nanoparticles in polymer matrix and thereby the overall film quality and dielectric performance of the nanocomposites [78].
Chemical modification of nanoparticles is a useful approach to facilitate the dispersion of nanoparticles as well. For instance, Kim et al.
--[p489]-- Another example is related with CuPc oligomer, a class of organic semiconductor materials with k as high as 105.
Zhang et al. prepared CuPc/P(VDF-TrFE) composites, which showed a k of 225 and a loss factor of 0.4 at 1 Hz at low applied-field [79]. The high dielectric loss is due to the long-range intermolecular hopping of electron. Wang et al. further chemically modified CuPc and bonded to P(VDF-TrFE) backbone to improve the dispersion of CuPc in polymer matrix.

===== [p61-61] Chapter 2 Advanced Bonding/Joining Techniques (6块) =====
--[p61]-- Two new adhesives, liquid crystal polymer (LCP) and SU8, are covered too. LCP has the properties of both polymers and liquid crystals. It, thus, can be bonded to silicon, metal, and glass, and used as flexible circuit board. SU 8, an epoxy-based negative type photoresist, has been applied to zero-level-packaging technology for low-cost wafer-level MEMS packaging.
For direct bonding, three popular methods, anodic bonding, diffusion bonding, and surface-activated bonding, are discussed.
--[p61]-- Lee (\*) Electrical Engineering and Computer Science, University of California, Irvine, 2226 Engineering Gateway Building, Irvine, CA 92697-2660 e-mail: cclee@uci.edu
Keywords Bonding - Soldering - Fluxless soldering - Direct bonding - Anodic bonding - Adhesives - Epoxies
--[p61]-- One is bonding between $\mathrm { S i } / \mathrm { C r } / \mathrm { A u } / \mathrm { S n } / \mathrm { A g }$ and $\mathrm { S i / C r / A u }$ . The other is between $\mathrm { S i } / \mathrm { C r } / \mathrm { A u } / \mathrm { A g }$ and $\mathrm { C u / A g / I n / A g }$ . In either process, high bonding quality is achieved without using any flux. Fluxless process has also been demonstrated in flip-chip configuration using Sn-rich solder joints.
C.C.
--[p61]-- Chapter 2 Advanced Bonding/Joining Techniques
Chin C. Lee, Pin J. Wang, and Jong S. Kim
Abstract In this chapter, three advanced bonding/joining techniques, adhesive bonding, direct bonding, and lead-free soldering, are presented. For each technique, we first review the bonding principles and applications in electronic industries, followed by novel bonding materials and processes.
For adhesive bonding, four popular adhesives, epoxy resins, silicon resins, polymides, and acrylics, are reviewed.
--[p61]-- A novel Ag-to-Cu direct bonding technique at bonding temperature of $2 5 0 ^ { \circ } \mathrm { C }$ is reported.
In lead-free soldering, fundamental soldering principle is presented. To eliminate the use of fluxes, oxidation-free fluxless soldering technology has been developed. It has been applied to developing numerous soldering processes based on systems such as Sn-Au, Sn-Cu, Sn-Ag, In-Au, In-Cu, and In-Ag. Two fluxless processes are reported.
--[p61]-- Anodic bonding process has extensive applications in silicon-glass bonding and glass-glass bonding. Diffusion bonding process forms chemical bonds by inter-diffusion of two different atoms over the bond line. Surface-activated bonding is valuable in bonding objects with large difference in coefficients of thermal expansion because of low process temperature, usually room temperature.

===== [p161-163] Advanced Wire Bonding Technology: Materials, Methods, and Testing > 4.7.1 Intermetallics (7块) =====
--[p161]-- 4.7.1 Intermetallics
