Repository: NARUTOBEST/semiconductor-knowledge-qa

# heldout 泛化集出题管线(v2,2026-10-01)

与 `pipeline/dev/` 平行、互不混放的 heldout 侧出题管线。
总协议见 `../protocol_v2.md`(v2:取消 source 隔离红线,全库遴选文档)。

## 本目录内容
| 文件 | 用途 |
|---|---|
| `fetch_material.py` | 从 Qdrant(16333 转发)抓取本 track 8 篇文档的真实 chunk 原文 |
| `draft_material/` | 8 篇素材 txt + 草稿 json(每篇 25 题,含 evidence 逐字摘录) |
| `build_datasets_heldout.py` | 草稿 -> `eval/qa_sets/v2_20261001/heldout_200.json` + 校验报告 |
| `_extract_result.py` | 出题 agent 结果恢复(从会话 transcript) |
| `_verify_acceptance.py` | evidence 溯源覆盖率校验(自动发现本目录全部草稿) |
| `_prompt_template.txt` | 出题 agent 提示词模板 |
| `acceptance_report.json` / `_acceptance_failures.txt` | AI 验收记录(heldout 侧) |
| `verify_log.md` | 人工核对清单(heldout 200) |

File: eval/pipeline/heldout/draft_material/10_EUV_Lithography.txt (part 2 of 32)
The surface topography of mirrors for EUVL must be precisely controlled from spatial scales extending from the clear aperture of the part to the wavelength of the illumination.
--[p64]-- It was recognized very early on that undulator radiation would be an ideal source for EUV interferometry,<sup>63</sup> and several different EUV interferometers were developed.<sup>64,65</sup> The most accurate one was the PSPDI.<sup>66,67</sup> Foucault and Ronchi’s testing of the alignment of EUV optics was also demonstrated using both synchrotron and laser-plasma light sources.<sup>68,69</sup> The early experimental work showed that functional testing at the operational wavelength, i.e., EUV interferometry, was particularly important when aligning and qualifying a new EUV imaging system.
--[p61]-- 1.27.<sup>43</sup> Light leaving the end of a single-mode optical fiber diffracts to form a spherical wavefront. Part of this wavefront is incident on the optic under test and is reflected back toward the fiber. This aberrated wavefront reflects from a semitransparent metal film on the face of the fiber and interferes with part of the original spherical wavefront to produce an interference pattern on a CCD camera.
--[p63]-- 1.28.<sup>61</sup> This aspheric substrate exhibits both a precise figure and minimal surface roughness at higher spatial frequencies. Power-law fits to the PSDs are also shown in Fig. 1.28.
--[p60]-- Absolute figure uncertainty was about l/20 for flats up to 150 nm in diameter and no better than l/10 or so for spheres, largely because of the quality of the reference surfaces that were available at that time.
--[p61]-- The best reported measurement obtained from this study indicated that one manufacturer had achieved a figure error of 0.6 nm rms after removal of tilt, power, and coma.<sup>23</sup> Subsequent advances in the fabrication and metrology of aspheres were made, and an accuracy of 0.3 nm was achieved in 2000. A record of the progress in the manufacture of aspherical mirrors at Tinsley Laboratories is shown in Fig. 1.26.
--[p64]-- Today, aspheres that meet the stringent requirements of a large-NA, six-mirror EUVL imaging system (<0.2 nm rms for figure, MSFR, and HSFR) are available commercially.
--[p64]-- The total wavefront error in a lithographic imaging system must be smaller still (0.02 waves rms) to ensure that the residual aberrations will not result in a significant loss in DOF and CD control.<sup>62</sup> The total system wavefront error at each point in the image field of an EUV imaging system will depend on the surface profile and alignment of each mirror, and on the spatially varying properties of its ML reflective coating because EUV coatings behave completely differently at their design wavelength than they do in visible light.
--[p63]-- Army Armament Research, Development and Engineering Center was one of the first to point out that highly polished optical surfaces (such as x-ray mirror substrates) are frequently fractal-like,<sup>60</sup> with power spectra given by an inverse power law. Power spectral density (PSD) surface height data for an aspheric optic fabricated for an EUVL imaging system are shown in Fig.
--[p61]-- Visible-light PMI is the metrology most commonly used to provide the feedback needed for substrate figuring. Since PMI is a comparative technique, its accuracy is limited by the quality of the reference, whether it be an optical surface, a null lens, or a CGH.
--[p60]-- This spectacular achievement increased confidence in the computer-controlled surfacing (CCS) technique that Tinsley had employed.<sup>57</sup> The first step in Tinsley’s asphere fabrication process, illustrated in Fig. 1.25, involved precision machining with a diamond grinding wheel to produce an initial spherical surface accuracy of 1 to 2 mm, as measured with a contact-type profilometer.
--[p63]-- Surface figure data at low spatial frequencies obtained from visible light interferometry are needed to ensure diffractionlimited imaging. Surface finish data at mid- and high spatial frequencies obtained with a white-light interferometric microscope and an AFM are needed to predict the distribution of scattered radiation in the imaging system. These fine-scale fluctuations in the effective surface height are best described in statistical terms.<sup>59</sup> Eugene Church of the U.S.
--[p63]-- If most of the roughness power is concentrated at highspatial-frequency roughness (HSFR), which is the case for highly polished optics, the scattered light will not reach the image plane; hence, it will not contribute to contrast loss in the image plane, but instead will merely result in EUV reflectivity loss. On the other hand, mid-spatial-frequency roughness (MSFR) can scatter light into the image plane and will result in a corresponding loss in contrast.
--[p60]-- Since that time, a number of new and more accurate optical polishing and metrology techniques have been developed to support EUVL applications, many of which have found application in other areas of optics as well (astronomy, aerial reconnaissance, satellite communications, etc.).
Before 1990, commercial phase-measuring interferometers (PMIs) offered l/1000 resolution and l/300 repeatability.
--[p60]-- 1.5.3 Fabrication and evaluation of aspherical mirrors
In the late 1980s, the surface figure and surface finish tolerances of the mirrors needed for EUV imaging systems were well beyond the capabilities of the optics industry.
--[p61]-- In the past, many methods were developed to increase the accuracy of PMI, including making a series of measurements with the reference in transposed positions, but no technique had demonstrated the accuracy needed for EUV optics development. In 1996, G. Sommargren of LLNL developed a new type of PMI that utilized a diffraction-based reference, the principle of which is illustrated in Fig.
--[p61]-- From 1991 to 1994, a precision optics fabrication study<sup>58</sup> was carried out by AT&T Bell Labs [with partial financial support from NIST’s Acceptance Testing Procedure (ATP) program] to determine the current state of the art in aspheric fabrication and to identify promising approaches to further reduce surface figure errors. Four leading optics manufacturers were asked to fabricate an aspheric reflector substrate for an existing three-mirror EUV imaging system design.
--[p60]-- For aspheres, the absolute figure uncertainty was only about l/5 or so, provided that the asphere could be compared to a reference sphere that had no more than a few waves of figure departure.<sup>56</sup> Around 1990, the highest precision obtainable for an aspherical surface was about 8 nm rms. At about that time, Tinsley Laboratories helped Ball Aerospace develop the COSTAR correction optics for the Hubble Space Telescope.

===== [p100-100] Chapter 2 The EUV LLC: An Historical Perspective > 2.2.3.7 Suppliers (4块) =====
--[p100]-- government would prevent the EUV LLC from licensing lithography suppliers in Japan prevented the development of a robust competitive environment for the development of EUVL. Addressing this issue early in the program is one area in which the EUV LLC could have been more successful.
--[p100]-- 2.2.3.7 Suppliers
The initial semiconductor equipment manufacturers consisted of SVGL, ASML, and USAL. Although invited to participate in design reviews and working groups, Nikon and Canon were not invited to join as official EUV LLC-sponsored semiconductor equipment manufacturers because of U.S. government restrictions on foreign participation. The semiconductor equipment manufacturers were responsible for developing beta and production lithography tools using R&D from the EUV LLC program.
--[p100]-- These companies were involved in specific working groups and participated in the quarterly reviews.
The rigid restrictions imposed by CRADA Article XXII caused problems for foreign suppliers because they were required to demonstrate a U.S. benefit. This requirement tended to discourage normal commercial interactions between these suppliers and the VNL. The early failure to recognize that the U.S.
--[p100]-- Joint development agreements (JDAs) and contracts were established with several companies, including TRW, Tinsley, Veeco, AES, Ultratech, and others to develop EUV sources, optics, and ML coating tools. Initial agreements involved the development of a 1.5-kW laser by TRW, advanced ML coating tools by Veeco, advanced optics polishing and manufacture by Tinsley, source hardware by AES, and magnetic stage components by Ultratech.

===== [p497-499] Chapter 7 EUV Mask and EUV Mask Metrology > 7.8.5 Attenuated phase shift mask (12块) =====
--[p497]-- This phase shift of the near fields is mainly due to the optical path difference of light propagation down to and up from the trench, which can be calculated by $2 \times ( 2 \pi / \lambda ) \times$ etch depth $\times \left[ n _ { a i r } - ( 0 . 6 n _ { S i } + 0 . 4 n _ { M o } ) \right]$ for a normal incident angle.
--[p498]-- One layer mainly functions as an absorber, and the other layer functions as a phase shifter. The optimization methodology is depicted in detail in Fig. 7.71.<sup>187</sup> Among the several material variations for the two-material attenuated PSM, four optical parameters and two thicknesses must be optimized.
--[p497]-- Silicon dioxide is one of the ESL candidates due to its high etch selectivity $( \mathrm { M o } / \mathrm { S i O } _ { 2 } \sim 9 0 $ with $\mathrm { C l } _ { 2 } / \mathrm { H B r } / \mathrm { H e } / \mathrm { O } _ { 2 }$ plasma chemistry) and wet etchability.<sup>182</sup> The low EUV absorption of $\mathrm { S i O } _ { 2 }$ may allow a PSM without removing the ESL, which can act as a capping layer in the etched region.
--[p497]-- 7.8.5 Attenuated phase shift mask
An attenuated PSM can be fabricated in two ways. One is by etching the ML to a defined depth without an absorber stack (etched ML attenuated PSM), and the other is by implementing a phase shifter on top, as in the PSM in optical masks (embedded attenuated PSM).
--[p499]-- The phase shift is determined by the film thickness as well as by the real part of the refractive index. An attenuated PSM with a 180-deg phase shift should satisfy the following condition:
$$
\left| \frac { 2 \pi } { \lambda } \left( \frac { 2 \Delta n _ { 1 } d _ { 1 } } { \cos \mathrm {  ~ \theta ~ } } + \frac { 2 \Delta n _ { 2 } d _ { 2 } } { \cos \mathrm {  ~ \theta ~ } } \right) \right| = \pi ,\tag{7.10}
$$
--[p497]-- By removing a partial number of bilayers, a 180-deg phase shift can be obtained between the near field reflected from the etched region and that from the unetched region (Fig. 7.67).
This process can be implemented by precisely controlling the etch depth or by adopting an etch stop layer (ESL).
--[p498]-- Another attenuated PSM is the embedded PSM, which is similar to an optical PSM.<sup>184,185</sup> In the case of the embedded PSM, some studies show that a 180-deg phase shift effect can be obtained by the single absorber layer, resulting in effects similar to those of the attenuated PSM (Fig. 7.70).<sup>74,186</sup> However, the absorber stack for EUV should satisfy both the phase and the desired absorption, and the most plausible approach is a two-layer structure.
--[p497]-- In the etched ML attenuated PSM, the remaining bilayers in the etched region contribute to attenuated reflectivity, and the depth of the etched trench contributes the phase shift with the round-trip optical path difference. If the ML stack is etched with only four bilayers remaining, the etched region has about a 6% attenuated field intensity.
--[p497]-- The simulation results show a linear relationship with a slope of 2.43-deg phase shift per nm of the etched depth, which gives a tolerance of 2.47 nm in the etched depth for a ±3 deg phase variation at a 180-deg phase shift point (Fig. 7.69).<sup>176,183</sup>
--[p498]-- The EUV attenuation is governed by the absorption coefficient k and the film thickness, and the attenuated EUV intensity in the absorber region after a round-trip reflection from the ML is given by
$$
I \cong I _ { 0 } \bigg | \bigg [ - \bigg ( \frac { 2 \pi } { \lambda } \bigg ) \bigg ( \frac { 2 k _ { 1 } d _ { 1 } } { \cos \mathrm { ~ \Theta ~ } } + \frac { 2 k _ { 2 } d _ { 2 } } { \cos \mathrm { ~ \Theta ~ } } \bigg ) \bigg ] \bigg | ^ { 2 } ,\tag{7.9}
$$
--[p497]-- An ESL allows good control of the etch process, but the material and thickness need to be chosen carefully so that it does not decrease the total reflectivity of the ML and yet provides good etch selectivity for processing (Fig. 7.68).
--[p498]-- where I is the EUV light intensity reflected from the absorber region (round trip), $I _ { 0 }$ is the incident EUV light intensity, l is the EUV light wavelength,
$k _ { 1 }$ and $k _ { 2 }$ are the imaginary parts of the refractive index of films 1 and 2, respectively, $d _ { 1 }$ and $d _ { 2 }$ are the thicknesses of films 1 and 2, respectively, and u is the light incident angle to the mask normal.

===== [p57-59] Chapter 1 EUV Lithography: An Historical Perspective\* > 1.5.2 Design of reflective imaging systems (17块) =====
--[p59]-- The design must incorporate an accessible stop so that diffraction orders from features at different places on the mask will not be passed or blocked by the limiting apertures in the system and result in a nonuniform image structure.
In 1996, O. Wood et al.
--[p57]-- 1.5.2 Design of reflective imaging systems
The first EUVL imaging experiment employed Schwarzschild optics,<sup>12</sup> which are notable because they produce an aberration-free image on one axis even though both mirrors have spherical surfaces. However, with that design the blur caused by coma increases linearly with distance from the axis. Thus, the designer of a Schwarzschild system can, in practice, always balance to some extent the aberration and field size on one axis. In 1986, H.
--[p58]-- An additional feature of this design was an optimum chief ray angle in the object space. During system optimization, the chief ray angle with respect to a line normal to the mask was constrained to a minimum of 2.5 deg to allow sufficient room to bring the illumination beam to the mask.
--[p58]-- 1.23 that satisfied all of the requirements for practical 0.1-mm EUV projection lithography.<sup>51</sup> This design was based on a reflective Cook triplet, with a fourth mirror added between the secondary and tertiary mirrors. It was a 4 reduction system with a NA of 0.1 and provided excellent image quality over a several-millimeter-wide ring. All of the mirrors were rotationally symmetric surfaces with low aspheric departure.
The radius at the center of the ring field was 31.5 mm on wafer, which allowed the exposure of large chips by scanning.
--[p59]-- The complexity of reflective imaging system design is reduced considerably when the NA is kept at or below 0.5.
--[p59]-- All of its beam clearances were acceptable, and the magnitude of the largest aspheric departure was 150 mm. Some of the lessons learned during the 1996 reflective imaging system design work were:
1. To minimize scan distortion and mirror substrate size, the design should be of the ring-field type.
2. Good designs will likely have a minimum of six aspheric mirrors.
3. The two mirrors closest to the image should probably utilize the Schwarzschild design form.
4.
--[p58]-- Adding the fourth mirror enabled several of the requirements of a practical lithography system to be met: (1) it brought the object and image to opposite sides of the projection system, thus allowing unlimited wafer travel; (2) it provided an accessible stop; (3) when power was added to the fourth mirror, it helped to provide a larger back clearance; and (4) it helped to achieve full astigmatic correction over a large field of view, thereby reducing alignment sensitivity.
--[p57]-- The optical system in a lithographic exposure tool must satisfy the following three minimum requirements:
1. be telecentric on the image side (to prevent magnification change with image plane defocus);
2. provide a high resolution and a wide exposure field; and
3. employ an even number of mirrors (so that object and image are on opposite sides of the projection optics to allow unrestricted wafer travel).
--[p57]-- In 1989, a two-aspherical-mirror imaging system satisfying these minimum requirements was developed by H. Kinoshita et al. of NTT.<sup>19</sup> In that design, the primary mirror was convex, the secondary mirror was concave, the radius of curvature of both was about 980 mm, and the separation between the mirrors was about 820 mm. The telecentric design made use of a ring-shaped field and aspherical mirrors to reduce aberrations.
--[p59]-- The search for an unobscured reflective imaging system design that would satisfy all of the requirements for the projection optics in an EUV exposure tool started with the two-spherical-mirror systems well known from astronomy and microscopy but quickly progressed to designs involving three or more aspheric reflectors.<sup>26,52,53</sup> Some of the lessons learned from the early EUV imaging system design work were:
1. The use of aspheres cannot be avoided.
2.
--[p57]-- Kinoshita et al. proposed an off-axis Schwarzschild system with a scanning stage to enlarge the exposure field. A ray-tracing program was used to design the optics so that there would be little aberration at an off-axis position.<sup>1,2</sup> In 1988, A. Hawryluk et al. proposed an inverse Cassegrain design with a curved mask to compensate for the aberration of image curvature.<sup>4</sup> In 1989, O. Wood et al.
--[p58]-- In ring-field systems, the width of the ring is usually limited by astigmatism. However, in the AT&T four-aspherical-mirror design, since the astigmatism was corrected over nearly the entire image field, the width of the ring was limited by distortion. For example, for a 1.0-mm-wide ring, the amount of residual distortion was 7.0 nm in the scan direction and 3.5 nm in the cross-scan direction; for a 2.5-mm-wide ring, the values increase to 40.0 nm and 20 nm, respectively.
--[p57]-- Since the ML periods were almost equal, the two mirrors and the reflection mask could be coated in a single deposition run. Moreover, the image degradation due to the phase shift that occurs at reflection could be neglected because of the use of near–normal incidence.
In 1990, T. Jewell et al. of AT&T devised a four-aspherical-mirror reflective imaging system with a ring field shown in Fig.
--[p57]-- showed that the 1:1 Offner annular-field system, which provides diffractionlimited imaging in a narrow ring-shaped field at one particular image height (where third- and fifth-order astigmatism are balanced), can be used in the EUV if restricted to NAs around 0.1.<sup>50</sup> Although these early spherical mirror designs were useful for principle verification, they are not suitable for the projection optics in an EUVL tool.
--[p59]-- Scanning ring-field designs are the simplest systems that can print a large field.
3. To avoid image smear in a scanning system, image distortion must be minimized, not only across the ring width in the radial direction but also all the way to the outer edges of the arc defined by the slit in the cross-scan direction.
4. A practical system must employ an even number of mirrors so that multiple chips on the same wafer can be exposed.
5.
--[p57]-- The mirrors had conic surfaces (i.e., had no higher-order aspheric terms) to make them easier to fabricate and had about the same radius of curvature so that the image plane would be flat. The reflection mask was planar; a curved reflection mask for aberration correction was not employed to ensure a practical mask fabrication process. The incident angles on the mirrors and mask were set to approximately normal incidence to facilitate wavelength matching of the ML coatings.
--[p59]-- began searching for a design for a larger-NA, all-reflective imaging system that would capitalize on recent advances in optical interferometry<sup>43</sup> and asphere fabrication.<sup>54</sup> The optical layout for one such design, a 5 reduction, 0.5-NA six-aspherical-mirror imaging system, is shown in Fig. 1.24.<sup>55</sup> Its image field was a 30-mm-wide by 1-mm-wide ring. It had an accessible aperture stop.

===== [p385-386] Chapter 6A Optics Contamination > 6A.4.1 Early measurements (14块) =====
--[p385]-- Additional complexities include fragmentation patterns that may be tool-specific and differences in conduction speeds among fragments of different mass. Careful calibration of each RGA over a wide mass range would also be required to compare results from different instruments.
A third method involved exposing the resist in an initially evacuated, unpumped chamber.
--[p385]-- After the exposure is complete, the chamber is filled with helium, which flows through the chamber and through a thermal desorption tube.<sup>63,64</sup> Organics stick to the desorption medium. The tube is subsequently removed from the chamber and analyzed by a gas chromatograph with a mass spectrometer (GC-MS) detector.
--[p385]-- This method has the advantage of being reasonably simple, but little is learned about the actual complicated molecular components of the outgassing because of the difficulty in interpreting the RGA spectra.
--[p385]-- The simplest method developed was to measure outgassing by a pressurerise method.<sup>60</sup> This method involves measuring the pressure rise while irradiating a wafer with EUV. Using a calibrated gauge and knowing the pumping speed, the rate and total outgassing can be calculated. These tools have often been equipped with RGAs for partial chemical analysis.
--[p385]-- A second method employed an RGA pointed directly at the illuminated spot.<sup>61,62</sup> Knowing the intercepted solid angle of the RGA and its absolute efficiency for detecting different molecules, the partial pressure, and thus outgassing rate, can be calculated for the different molecular fragments. Among the disadvantages is, again, the limited capability to interpret the RGA spectra.
--[p386]-- This method combined the total pressure rise with a subsequent chemical analysis.<sup>65</sup> Before the EUV illumination was turned on, all pumping of a very small chamber was valved off, and the pressure rate-of-rise was measured with a calibrated gauge. The pressure rise was monitored during and after EUV illumination, and the difference between the final pressure and that expected based on the background outgassing was the total rise due to the photoresist outgassing during illumination.
--[p385]-- However, the desorption tubes have sticking coefficients that are less than unity and vary with species and thus skew the chemical analysis.
SEMATECH conducted a round-robin with eight labs employing the three techniques described above.<sup>47</sup> The results for total outgassing differed by four orders of magnitude among the labs; however, if the highest and the lowest results are not used, the results are within a factor of 30.
--[p386]-- The labs using the desorption-tube method had the two lowest results, but there was no pattern among the labs using the total-pressure-rise method and the RGA method.
The large disparities observed in the SEMATECH round-robin motivated the development of a fourth method with less uncertainty.
--[p386]-- Subsequent GC-MS analysis of the collected material found ketones and aldehydes, likely from partial oxidation of hydrocarbon contaminants, as well as silicones, likely introduced from the ambient air in the clean room either during servicing or during the use of the loadlock. Subsequent EUVL tools were operated and maintained with more attention to cleanliness and did not suffer from these sorts of contamination.
--[p386]-- However, the heaviest, leastvolatile outgas products were likely deposited onto the chamber walls and thus were not counted in the pressure rise nor trapped in the cryotrap.
In a subsequent intercomparison among three of the eight labs involved in the round-robin, NIST, IMEC, and CNSE found agreement within 30% for the total outgassing and identification of the same species.<sup>66</sup>
--[p386]-- Contemporaneous with the photoresist outgas testing activity was a measurement to determine the relative contributions of the outgassing from photoresist and from the tool itself. The measurement, which was a modified version of the fourth outgassing method, was employed on one of the first preproduction micro-exposure tools at Intel.<sup>67</sup> In this case, a large liquidnitrogen-cooled trap was employed and opened to the tool for several hours.
--[p385]-- 6A.4.1 Early measurements
If sufficient care is taken in constructing a tool, the most probable cause of optics contamination would be the outgassing of the photoresist during EUV exposure. In order to gauge the contamination potential of this outgassing, a method was sought to qualify the photoresist before its use. Many groups worked on this problem, initially using three techniques.
--[p385]-- Helium is again flowed through the tube while it is heated, and the organics become volatilized and are subsequently deposited into a small cold region at the head of the GC column (cryofocus). Releasing the sample into the chromatography column separates species depending on their mobility, thus enabling a more specific analysis of the mass spectra than the RGA method, in which all outgas products (as well as background gases) are present all the time.
--[p386]-- The outgas products were then collected by cooling a trap to liquid-nitrogen temperature, and the collected products were subsequently analyzed in a GC-MS with cryofocusing. The trap collected all outgas products heavier than CO. Also, the very small volume of the chamber led to significant pressure rises that were easily measured by a calibrated capacitancediaphragm gauge, which is species-independent.

===== [p476-478] Chapter 7 EUV Mask and EUV Mask Metrology > 7.6.6 Next-generation repair (8块) =====
--[p478]-- Since ions of a GFIS are generated in a field of a few atoms, the source size $R _ { s }$ of the GFIS is much smaller than that of a LMIS. Since gas molecules are ionized in an electric field of a particular intensity, the energy spread $\Delta E$ of the GFIS is much smaller than that of the LMIS. Thus, the beam diameter D of a GFIS is much smaller than that of a LMIS.<sup>131</sup>
--[p476]-- 7.6.6 Next-generation repair
In the case of an e-beam repair system, the primary spot size is typically on the order of 1 nm and does not limit the size of the obtained repairs. However, if the beam energy is considerably reduced, the spot size increases due to chromatic aberrations, requiring design modifications of the electron optical system. Depending on their energy and the depth at which these electrons are created, they can reach the surface at a certain distance from the primary impact.
--[p478]-- However, the beam stability of the GFIS needs to be further improved.<sup>132</sup> In addition, more investigation is required regarding the EUV mask durability of implanted $\mathrm { H } _ { 2 }$ ions under accumulated exposure.
--[p478]-- A $\mathrm { H e ^ { + } }$ scan with high acceleration voltage (30 keV) causes the ML shrinkage on the TEM image (Fig. 7.43). However, a $\mathrm { H } _ { 2 } { } ^ { + }$ scan with the equivalent acceleration voltage (25 keV) causes neither an EUV reflection peak shift nor a reflectivity loss.<sup>131</sup> The minimum etching width using a $\Nu _ { 2 }$ GFIS is 8.9 nm, as shown in Fig. 7.44. The sidewall of the groove is almost perpendicular.
--[p478]-- The minimum reaction area of H þ FIB is theoretically much smaller than that of e-beam repair, as shown in Fig. 7.41.<sup>131</sup>
Fig. 7.42 shows a typical structure of a GFIS. The GFIS emits ions through field ionization process at the apex of the sharpened needle which is refrigerated to very low temperature, for example about 40 K. The beam diameter in FIB is generally expressed by the equation in Fig. 7.42.
--[p476]-- For a 1000-eV beam, the beam radius of the area where backscattered electrons are emitted is around 18 nm. This radius decreases to 7 nm for a 500-eV beam and decreases to 2 nm for a 200-eV beam.<sup>129</sup>
Using a current, commercial e-beam repair tool with 1-keV acceleration voltage, the minimum repairable size is 25–30 nm. However, as shown in Fig.
--[p478]-- 7.40(a), a 10-nm line can be achieved, and a 10 nm 500 nm thin defect was successfully repaired by applying a low-energy e-beam-based repair process.<sup>130</sup>
Another next-generation repair technology is a modified FIB repair. Conventional FIB uses gallium ions $\left( \mathrm { G a } ^ { + } \right)$ generated by a liquid metal ion source (LMIS), but the modified FIB repair uses hydrogen ions $( \mathrm { H } _ { 2 } ^ { + } )$ generated by a gas field ion source (GFIS).
--[p476]-- If a precursor molecule is adsorbed at this emission site, a chemical reaction can be induced. When focused electrons are used, backscattered primary electrons (BSEs) also contribute to the induced reactions. The radius around the focal spot from which secondary and backscattered electrons are emitted can be reduced by decreasing the electron energy. A simulation of the trajectories of the scattered primary electrons is shown in Fig. 7.39.

===== [p292-294] Chapter 5 Optical Systems for EUVL > 5.4.4 Normal-incidence collectors (12块) =====
--[p294]-- So the IR radiation of the laser would be transmitted via the collector into the scanner optical system, increasing mirror and wafer heating. A SPF can help to counter these effects. Figure 5.34 shows a collector that today has an average reflectivity of ${ > } 4 0 \%$
--[p294]-- The materials used are chosen to have a high thermal conductivity and to maintain the optical quality under the high thermal load in the LPP EUV source.
The plasma in an LPP source is driven by a strong IR drive laser, which typically hits the Sn target through the central hole of the collector.
--[p292]-- If the collector is used for small plasma sizes only, as is typical for LPP sources, and is adjusted precisely toward the light source, the imaging behavior can be still very good.
The optical surface of the ellipsoid collector is coated with a normalincidence multilayer coating to reflect the incoming EUV radiation. A Mo/Si multilayer coating stack works perfectly close to the optical axis where the radiation arrives at the collector surface at a very steep angle.
--[p293]-- Toward the edge of the mirror, the reflectivity specified for the p-polarized light decreases rapidly on normal-incidence mirrors. Also, the distance of the mirror surface from the plasma point steadily grows toward the edge of the mirror so that a differential surface element of the collector has less and less solid-angle participation of the plasma emission.
--[p294]-- Normal-incidence EUV collectors were first used in an industrial setting for the ASML NXE:3100. In contrast to the ADT, the NXE:3100 was designed from the beginning to run at much higher source power of >100 W EUV in the IF and under production-compatible and high-volume operation conditions. As sources, DPP and LPP systems were regarded as possible solutions.
--[p294]-- During plasma generation, the IR laser light is not completely absorbed by the Sn droplet; it is also partly reflected by the space charge of the plasma and thus reaches the collector surface together with the EUV radiation. Typical Mo/Si coatings on the collector reflect well in the mid-IR region, and the reflectivity of the coating is about 80% around the $1 0 . 6 \mathrm { - } \mu \mathrm { m }$ wavelength of the $\mathrm { C O } _ { 2 }$ drive laser.
--[p294]-- However, LPP was used as a baseline source due to its lower debris-generation capability, smaller EUV plasma image, and better far-field quality. The NXE:3100 normal-incidence collectors are large ellipsoidal mirrors that surround the plasma with a nearly complete half sphere and collect the plasma EUV radiation into a cone that is acceptable for the illuminator (Fig. 5.33).
--[p292]-- Thus, the ellipsoid can collect the emitted radiation from F over a very large solid angle. However, as the imaging through a simple ellipsoid is not aplanatic, the usable object/image size is very small. The beams used for imaging of the plasma encounter different magnifications over different optical heights of the collector so that rays imaging plasma components outside of the optical axis do not converge into one point in the image plane anymore.
--[p294]-- The normal-incidence collector delivers good imaging behavior even under the highest thermal loads if the mirror substrate is actively cooled. The substrate material has to be suitable for high thermal conductivity and low thermal expansion. Silicon, silicon carbide, aluminum/silicon alloys, and copper or copper/tungsten alloys are common materials for such normal-incidence collector mirror substrates.
--[p293]-- This results in a typical far-field shape of the ellipsoid collector with a strong maximum close to the optical axis and an intensity drop toward the edge of the mirror.<sup>91</sup> On the other hand, the far field behind the secondary focus is mostly free from shadows of obstructions compared to the grazing-incidence Wolter collector. This helps the illuminator to efficiently use the light.
--[p292]-- 5.4.4 Normal-incidence collectors
The simplest normal-incidence EUV collector scheme is the ellipsoid collector. Figure 5.32 shows the working principle. A rotational ellipsoid mirror surrounds the plasma in its first focus point F. Where the light from F hits the surface of the mirror, it is reflected into the direction of the ellipsoid’s second focus point $\mathrm { F ^ { \prime } }$ , as this is one of the mathematical properties of the ellipse.
--[p294]-- The cooling system has to be optimized to not disturb the far-field properties of the collector. The multilayer coating of the normal-incidence collector is sensitive and must be strongly protected against the debris and ions of the plasma. All EUV source manufacturers using normalincidence collectors have developed debris mitigation schemes to keep the collector coating alive and free of Sn debris and damage.

===== [p1-4] Lithography SECOND > EUV Lithography (4块) =====
--[p4]-- Chapters 1–5 and 6B–10 of this publication may not be reproduced or distributed in any form or by any means without written permission of the publisher.
Chapter 6A is a work of the U.S. Government and is not subject to copyright.
The content of this book reflects the work and thought of the authors and editor.
--[p3]-- EUV Lithography
SECOND EDITION
Vivek Bakshi, Editor
SPIE PRESS Bellingham, Washington USA
Library of Congress Cataloging-in-Publication Data
Names: Bakshi, Vivek, editor.
Title: EUV lithography / Vivek Bakshi, editor.
Published by
SPIE
P.O. Box 10
Bellingham, Washington 98227-0010 USA
Phone: +1 360.676.3290
Fax: +1 360.647.1445
Email: books@spie.org
Web: http://spie.org
Chapters 1–5 and 6B–10:
Copyright © 2018 Society of Photo-Optical Instrumentation Engineers (SPIE)
All rights reserved.
--[p1]-- EUV Lithography
SECOND EDITION
--[p4]-- Every effort has been made to publish reliable and accurate information herein, but the publisher is not responsible for the validity of the information or for any outcomes resulting from reliance thereon.
Cover image © 2017 ASML Netherlands B.V.
Printed in the United States of America.
First Printing.
For updates to this book, visit http://spie.org and type “PM283” in the search field.
To the technologists, suppliers, and chipmakers who have made EUVL a reality

===== [p244-246] Chapter 4B High-Brightness LDP Source for Mask Inspection > 4B.3 EUV Brightness and Power (9块) =====
--[p245]-- The highest debris-free brightness obtained after the debris shield was 145 $\mathrm { W } / \mathrm { m m } ^ { 2 } / \mathrm { s r } .$ which corresponds to 225 $\mathrm { W } / \mathrm { m m } ^ { 2 } / \mathrm { s r }$ of peak brightness at the plasma. The brightness shown in Fig. 4B.6 is 64% of the peak brightness at the plasma.
--[p245]-- \mathrm { C E } = { \frac { \mathrm { I n - b a n d ~ E U V ~ p o w e r ~ } [ \mathrm { W / 2 \pi { s r } } ] } { \mathrm { D i s c h a r g e ~ e n e r g y ~ } \left[ { \frac { \mathrm { J } } { \mathrm { p u l s e } } } \right] \times \mathrm { ~ p u l s e ~ r e p e t i t i o n ~ f r e q u e n c y ~ } [ \mathrm { H z } ] } } \times 1 0 0 ~ [ \mathcal { R } ]\tag{4B.1}
$$
at the plasma, is therefore 1.8–2.0%.
--[p244]-- Therefore, the radiation emitted from the plasma can be utilized by the inspection tool at a large collection angle without obscuration by the electrodes. Note that the shape of the plasma varies depending on the condition of the lasers. By tuning the laser parameters, the system can be tuned to maximize the brightness, or to maximize the power by enlarging the plasma volume.
--[p244]-- Since LDP is triggered by the laser beams, its diameter is much smaller than that of a typical Xe-discharge plasma.<sup>12</sup> And because there is no dielectric structure between the electrodes and around the plasma, the plasma can be observed from the angle perpendicular to the plasma axis, a capability that is unique to the LDP source. Although the point of peak brightness is located near the cathode surface, it is still a few hundreds of microns away from the surface.
--[p244]-- 4B.3 EUV Brightness and Power
A typical image of inband EUV emission (l 13.5 nm, bandwidth 2%) and its vertical and horizontal profiles are shown in Fig. 4B.5. This image was taken at 10 kHz in continuous operation mode. A typical plasma diameter is about 200 mm, and its length is $4 5 0 ~ { \mu \mathrm { m } }$ , both in FWHM. The cathode is on the righthand side in this image.
--[p245]-- Output power linearly increases with increasing discharge repetition rate and reaches approximately 200 W/2psr at 9000 Hz, as shown in Fig. 4B.7. Inband EUV output power at the plasma is 260–300 W/2psr, taking the transmission of the debris shield into account. The conversion efficiency (CE), calculated by
$$
--[p246]-- The current CE is somewhat lower than that of the lithography source, which was reportedly as high as 2.5%.<sup>2</sup> Since the inspection source does not require power but instead requires brightness, the parameters are tuned in order to maximize the brightness. Therefore, the plasma density is made higher than that of the lithography source, and the resultant CE becomes somewhat lower.
--[p245]-- Inband EUV brightness in W/mm<sup>2</sup>/sr is calculated by calibrating the inband EUV image with the inband EUV energy measured by the monitor. Figure 4B.6 shows the area-averaged brightness obtained after the debris shield as a function of discharge repetition rate. Each data point shows average data in time and area (200 mm in diameter), showing a linear increase of brightness with pulse repetition rate up to 9.5 kHz.
--[p245]-- This reduction is caused by the attenuation of the debris shield (transmission is 73%, see Section 4B.6) and the aerial averaging of the brightness within the circle of 200 mm in diameter.
Although the LDP source is usually tuned to maximize the brightness (W/mm<sup>2</sup>/sr), the inband EUV output power (W/2psr) is also high compared to that of other source technologies.<sup>13,14</sup> Typical inband EUV output power obtained after the debris shield is 60–70 W/2psr at 3000 Hz.

===== [p309-311] Chapter 5 Optical Systems for EUVL > 5.6.3.3 Roughness improvements for flare reduction (5块) =====
--[p310 [表]]-- It is demonstrated that the manufacturing of EUV mirrors has been successfully industrialized and a series production of EUV mirrors has been established since 2012.
