Repository: NARUTOBEST/semiconductor-knowledge-qa

# heldout 泛化集出题管线(v2,2026-10-01)

与 `pipeline/dev/` 平行、互不混放的 heldout 侧出题管线。
总协议见 `../protocol_v2.md`(v2:取消 source 隔离红线,全库遴选文档)。

## 本目录内容
| 文件 | 用途 |
|---|---|
| `fetch_material.py` | 从 Qdrant(16333 转发)抓取本 track 8 篇文档的真实 chunk 原文 |
| `draft_material/` | 8 篇素材 txt + 草稿 json(每篇 25 题,含 evidence 逐字摘录) |
| `build_datasets_heldout.py` | 草稿 -> `eval/qa_sets/v2_20261001/heldout_200.json` + 校验报告 |
| `_extract_result.py` | 出题 agent 结果恢复(从会话 transcript) |
| `_verify_acceptance.py` | evidence 溯源覆盖率校验(自动发现本目录全部草稿) |
| `_prompt_template.txt` | 出题 agent 提示词模板 |
| `acceptance_report.json` / `_acceptance_failures.txt` | AI 验收记录(heldout 侧) |
| `verify_log.md` | 人工核对清单(heldout 200) |

File: eval/pipeline/heldout/draft_material/11_Chemistry_Lithography.txt (part 2 of 53)
--[p302]-- When irradiated, a photostationary state is established in these initiators, as indicated in Reactions (6.50) and (6.51). When the irradiation is stopped, the ilyd and the Brønsted acid revert to the original sulfonium salt. The acidity of the polymerization medium has to be maintained for the propagation of the ionic chain. When the acid is exhausted, the growth of the polymer chain is inhibited and polymerization stops.<sup>293</sup>
<sup>292</sup>J.V. Crivello and J.H.W.
--[p298]-- The practical utility of these diazonium salts is limited by their short pot life; coatings have to be made from freshly mixed solutions. This has led to a search for alternative initiators. Today, diazonium salts have been displaced by iodonium and sulfonium salts, which are crystalline, stable, and colorless compounds that are soluble in common solvents as well as in many cationically polymerizable monomers.
--[p299]-- 4 1 1 \right.$ nm), benzoflavin $( \lambda _ { \operatorname* { m a x } } \quad \mathrm { ~ } 4 6 0$ nm), acridine orange $( \lambda _ { \mathrm { m a x } } \ \ - \ \ - \ 5 3 9 \ \mathrm { n m } )$ , etc., can be used to spectrally sensitize iodonium salts.<sup>284</sup> In contrast, triarylsulfonium salts are not sensitized by acridine derivatives or other common dyes; they can be sensitized by perylene and other polynuclear aromatic hydrocarbons.<sup>285</sup>
<sup>282</sup>A.
--[p302]-- Crivello and Lam<sup>292</sup> have found a way to solve this problem with a new class of cationic initiators, the dialkylphenacylsulfonium salts (XLIII) (Reaction [6.50]), and the dialkyl-4-hydroxyphenyl sulfonium salts (XLIV) (Reaction [6.51]).
[6.50]
[6.51]
Unlike the photolysis of the triarylsulfonium ions that decompose irreversibly on irradiation, the photolysis of these new initiators is reversible.
--[p300]-- Stewart, M. Hatzakis, and J.M. Shaw, “Epoxy resins for deep UV lithography,” Polym. Eng. Sci. 29, 907 (1989);
<sup>289</sup>J.C. Dubois, A. Eranian, and E. Datmanti, “New photoresists containing thiirane groups,” J. Elec trochem. Soc. 125(3), C154 (1978); J.V. Crivello, “Applications of photoinitiated cationic polymer ization to the development of new photoresists,” in Polymers in Electronics, T. Davidson, Ed., p. 3, ACS Symp. Series 242, American Chemical Society, Washington, DC (1984).
--[p299]-- The components do not get incorporated into the polymer during polymerization, and if fluorinated anions are used, no fluorinated aromatics are among the photoproducts, suggesting that the complex anions survive photolysis intact and that no strong Lewis acids are produced.<sup>282</sup> Rather, the corresponding Brønsted acids, for example, $\mathrm { H ^ { + } B F _ { 4 } ^ { - } , \ H ^ { + } P F _ { 6 } ^ { - } }$ , and so on, are generated, and these are the species that initiate cationic polymerization by the action of the proton on the epoxy monomer (Reaction [6.49]).<sup>283</sup>
[6.49]
It should also be mentioned that the absorption maxima of the diaryliodonium and the triarylsulfonium salts lie around 250 nm. These salts have no appreciable absorption above 300 nm.

===== [p46-51] Invention of Lithography and Photolithography > 2.4.1 Joseph Nice´phore Nie´pce—The inventor of photography and photolithography (38块) =====
--[p49]-- To prevent a lateral reversal of the image, Nie´pce had employed a prism in front of his achromatic lens, both of which he had obtained from the Parisian optician Charles Chevalier when he purchased his first professional camera in January of 1826. He named his invention heliography and the direct camera image point de vue du Gras (view from the window at Le Gras).<sup>46</sup> This invention is a major milestone that marks the beginning of photography and photolithography.
--[p51]-- His descriptions of the process were intentionally vague in order to prevent others from stealing his ideas. This secretiveness, however, ran counter to the Royal Society’s rules of scientific disclosure, and thus his memoir was not presented to this organization. He also tried to gain the royal patronage of George IV, but this plan failed as well. He finally approached the Society of Arts, hoping to find some interest in his process there, but was not successful with them, either.
--[p48]-- He oiled these engravings to make them transparent and then laid them on lithographic stones or glass plates coated with his various concoctions of light-sensitive varnishes. After sufficient exposure he treated the plates with various solvents that washed away the unexposed portions of the varnishes. Using acid, he was then able to etch away the clear areas of the plate that were not protected by the light-sensitive varnish.
--[p47]-- The English Society of Arts also offered similar premiums throughout the 1820s and 1830s, with prizes ranging from 20 to 50 pounds.<sup>41</sup>
<sup>39</sup>ibid., p. 17.
<sup>40</sup>ibid., p. 18.
Motivated by the premiums from the Socie´te´ d’Encouragement, during the early course of his research on lithography, Joseph Nice´phore Nie´pce wedded the two objectives of improving both lithography and methods of transferring designs to stone.
--[p47]-- Its spread was due to French contacts made in Germany during Napoleon’s occupation of Bavaria. Due to the occupation, lithography aroused more interest in France than it did in England; however, its practice was hindered by the French political situation until after the restoration of Louis XVII to the throne in 1815.
--[p48]-- And very significantly, with such a method, it would be possible to obtain multiple copies from an original.<sup>44</sup>
At last, Joseph Nice´phore Nie´pce made the fundamental leap when he understood that these plates could be objects in and of themselves, not just intermediaries to something else. He successfully copied engravings onto light-sensitive plates.
--[p49]-- 19, Johns Hopkins University Press, Baltimore (1991).
<sup>47</sup>H. Gernsheim and A. Gernsheim, The History of Photography: From the Camera Obscura to the Beginning of the Modern Era, London: Thames & Hudson (1969); J.L. Mangnier, in Asphalt as the World’s First Photopolymer Revisiting the Invention of Photography in Processes in Photo polymer, V.V. Krongaus and A.D. Trifunac, Eds., Chapman and Hall, New York (1995) [cited in C.G. Willson, R.A. Dammel, and A.
--[p46]-- 2.4.1 Joseph Nice´phore Nie´pce—The inventor of photography and photolithography
The singular honor for the invention of photography as well as photolithography goes to Joseph Nice´phore Nie´pce (1765–1833) (see Fig. 2.4), who was born in Chalon-sur-Saoˆne, France, to a wealthy bourgeois family. Although trained for the priesthood, he, like many other members of religious orders, was forced to abandon his profession during the French Revolution.
--[p46]-- During this time, indigo had become scarce and expensive as a result of the continental blockade, while the demand for blue dye for military uniforms did not diminish in equal measure. In 1817, Joseph Nice´phore Nie´pce also became an inventor of a machine that was the forerunner of the bicycle.<sup>39</sup>
<sup>35</sup>H. Gernsheim and A. Gernsheim, The History of Photography: From the Camera Obscura to the Beginning of the Modern Era, pp. 1 2, Thames & Hudson, London (1969).
--[p49]-- This first photograph was in effect a projection printed lithographic image,<sup>47</sup> taken no doubt on a fine day since the image shows both sides of the courtyard to be illuminated. This is because the exposure took 8–10 hours, during which time the sun moved.
Bitumen of Judea is a tarlike petroleum substance that has been recovered in chunks from the Dead Sea since Egyptian times and has been used for embalming mummies, as a building material, and as a black varnish material.
--[p46]-- In 1792 he joined the army, but his career as a soldier was cut short because of a bout with yellow fever. He moved to Nice in 1794, where he married and became a petit bureaucrat. In 1801, he and his family returned to the family estate in Gras outside of Chalon-sur-Saoˆne. His older brother, Claude, joined them a little later, where together they occupied themselves with inventions.<sup>38</sup>
--[p50]-- After two more letters from Daguerre, Nice´phore relented and sent one of his heliographs on pewter and a print pulled from the plate to the former.<sup>50</sup> The two men were later to form a partnership to promote and develop Nice´phore Nie´pce’s process, which eventually led to the invention of daguerreotype process, the forerunner of modern-day photography.<sup>51</sup>
<sup>48</sup>M.S. Barger and W.B. White, The Daguerreotype: Nineteenth Century Technology and Modern Science, pp.
--[p49]-- Reiser, “Photoresist materials: a historical perspective,” Proc. SPIE 3050, 38 51 (1997)]; H. Gernsheim and A. Gernsheim, Photographic J. A 118 (1952) [cited in C.G. Willson, R.A. Dammel, and A. Reiser, “Photoresist materials: a historical perspective,” Proc. SPIE 3050, 38 51 (1997)].
Nice´phore had discovered that bitumen of Judea is soluble in lavender oil and that high-quality coatings could be made from the solution.
--[p51]-- After removing the bitumen, a positive silver iodide image was left on the plate.<sup>54</sup>
<sup>50</sup>M.S. Barger and W.B. White, The Daguerreotype: Nineteenth Century Technology and Modern Science, p. 19, Johns Hopkins University Press, Baltimore (1991). <sup>51</sup>ibid.
<sup>52</sup>ibid., Chapter 3.
<sup>53</sup>These items were shown several times during the nineteenth century but were thought lost since 1898.
--[p47]-- It was after that time that French lithography took off in popularity, so much so that by the end of 1817, the government, alarmed by the spread of the new technology and the relative ease of making broadsides with it, placed restrictive regulations on the process for reasons of state security. In spite of these restrictions, the French became the leading practitioners of the art by 1820.<sup>40</sup>
--[p49]-- In 1826, using a polished pewter plate to which he added a thin film of light-sensitive substance called asphalt or bitumen of Judea that was exposed to an image of his courtyard and garden from his window with the aid of a simple camera obscura, he obtained the first successful direct camera image—an image of the courtyard of his country estate Le Gras in the village of St. Loup-de-Varennes, near Chalon-sur-Saoˆne in France (Fig. 2.5).
--[p51]-- The trip brought grave disappointments, not only because of Claude’s ill health, but also because Claude had made no progress in promoting the pyre´olophore. For more than 30 years, the brothers had devoted the family fortune to promoting this machine, and it was during this trip that it became clear to Nice´phore that there was to be no return on these investments— the family fortune was lost.<sup>52</sup>
While in England, Nice´phore tried to promote his latest invention, heliography.
--[p49]-- It has the peculiar property of softening when heated but hardening when exposed to light—essential properties of a negative resist. Earlier, the Nie´pce brothers had discussed using this material as part of a possible fuel mixture for the pyre´olophore.
<sup>45</sup>ibid.
<sup>46</sup>H. Gernsheim, “The 150th anniversary of photography,” in History of Photography, Vol. 1, p. 1 (1977); M.S. Barger and W.B. White, The Daguerreotype: Nineteenth Century Technology and Modern Science, p.
--[p50]-- He used the material to coat a variety of substrates, but his best work was done on polished pewter.<sup>48</sup>
As mentioned above, Nice´phore developed his image with a mixture of lavender oil and kerosene. The bitumen of Judea is rendered less soluble in the mixture of lavender oil and kerosene (it hardens) on exposure, and so during development, the unexposed parts are washed away, revealing to a varying degree the surface of the pewter.
--[p46]-- Their first major invention was the pyre´olophore, a boat with an internal combustion engine that was patented in 1807. Their efforts to market and sell the pyre´olophore lasted well over 20 years and took Claude to Paris in 1816 and then to England in 1817. They also discovered new methods for the cultivation and extraction of dye from the woad plant, for which they received recognition from the French government.
--[p51]-- When he started working again, he began to use polished, silver-plated copper plates for two main reasons, namely, (i) silver, as a whiter metal than pewter, would increase the number of tones in his heliographs and (ii) copper made a more suitable plate for printing. He quickly discovered that he could make another kind of image on silver plate by treating an image made in bitumen of Judea with iodine vapor; this led to blackening of the uncovered areas of the plate.
--[p50]-- 19 20, Johns Hopkins University Press, Baltimore (1991).
<sup>49</sup>H. Gernsheim, “The 150th Anniversary of Photography,” in History of Photography, Vol. 1, p. 1 (1977); C.G. Willson, R.A. Dammel, and A. Reiser, “Photoresist materials: a historical perspective,” Proc. SPIE, 3050, 38 51 (1997).
September 1827 saw Nice´phore take a trip to England to see Claude, who was very ill and probably dying.
--[p48]-- He also searched for materials that would bleach rather than darken in the sun, so that the image created by the camera could be viewed directly in positive tone. Furthermore, he reasoned that if a method that was more along the lines of printing could be devised, it would not matter that the images recorded by the camera were totally reversed because they would be reversed again in the printing process.
--[p51]-- In 1952, through the efforts of Helmut and Alison Gernsheim, who have done extensive work in chronicling of the history and development of photography, they were found in a trunk that had belonged to the Bauer family and had been in storage since 1917.
--[p47]-- Another factor that led to the popularization of lithography in France and that was also an incentive for the Nie´pce brothers was the institution of premiums by the Socie´te´ d’Encouragement des Arts et Me´tiers for improvements to the lithographic process.
--[p49]-- After dissolving the unexposed parts of the photograph in turpentine oil and rinsing the plate, he obtained, without the need for any other fixing, a permanent bitumen image of the light drawing, in which the shadows were indicated by the bare pewter plate.
--[p48]-- Discouraged with the results he obtained on paper, Joseph Nice´phore Nie´pce abandoned that avenue of investigation and turned to producing images on stone, metal plates, and glass. He experimented with various resin and varnish concoctions, such as gum guaniacum, which turned color and had altered solubility properties when exposed to sun, to produce these images.
--[p50]-- Quite impressed with the work, they mentioned it to another customer, Louis Jacques Mande´ Daguerre, who was also interested in recording images made using a camera. Almost as soon as Daguerre heard of Nice´phore’s work, he resolved to make contact with him and sent a letter in January 1826 requesting information about it.
--[p50]-- The photolithographic processes involved in the imaging thus effectively created a relief structure in the remaining organic media.<sup>49</sup>
Two seminal events occurred in 1825 immediately after Nice´phore had made his fundamental invention in photography and photolithography to alter the course of his work. First, he established a working relationship with the Parisian lithographer A.F.
--[p46]-- <sup>36</sup>ibid.
<sup>37</sup>M.S. Barger and W.B. White, The Daguerreotype: Nineteenth Century Technology and Modern Science, Chapter 3, Johns Hopkins University Press, Baltimore (1991).
<sup>38</sup>ibid., pp. 17 20.
In 1813, the interest of the Nie´pce brothers shifted to lithography. The first patent for the lithographic process had been granted in France in 1802, and the process was then primarily used for printing music.
--[p47]-- Yearly premiums were consistently offered from the time of the introduction of lithography in France until well into the 1840s for devising better methods of transferring designs to lithographic stones, finding a suitable substitute for the German limestone traditionally used as lithographic stones, and producing materials to ink lithographic stones. The prizes for the premiums ranged from 1,000 to 3,000 francs, depending on the year and the objective.
--[p48]-- Once etched and stripped of all the varnish, he could then use the plate for printing.
<sup>41</sup>ibid., p. 18.
<sup>42</sup>ibid., p. 18.
<sup>43</sup>ibid., p. 18.
<sup>44</sup>ibid., pp. 18 19.
In an 1824 letter he sent to his brother Claude, Nice´phore wrote that he had succeeded in obtaining direct images on stone and glass that then could be etched and used for printing.
--[p51]-- He was very disappointed with this lack of interest in his invention, even in England, because he thought that he had a better chance of exploiting his new process in England than in France. He returned home disappointed, leaving with Bauer his memoir along with some samples of heliographs, including the view of his courtyard and garden, the first successful photograph ever taken.<sup>53</sup>
--[p49]-- It turned out that he had spoken too soon about direct images, but success in this area, nevertheless, did not elude him for long.<sup>45</sup>
At about that same time, Nice´phore began to experiment with pewter plates. Possessing a lighter and more natural color than the copper and zinc plates he had been using, pewter allowed him to attain a greater range of tones.
--[p50]-- Le´maitre, to whom, for the next several years, he sent lithographic plates, which the former etched and printed. Second, that same year a relative of Nice´phore, while visiting the opticians Charles and Vincent Chevalier of Paris to purchase a good camera to take back to Gras, mentioned that Nice´phore had some success in producing permanent images using a camera and showed the Chevaliers examples of his work.
--[p48]-- Also around 1816, Joseph Nice´phore Nie´pce was successful in capturing images using a camera obscura and silver chloride papers. However, and like Thomas Wedgwood before him, he did not find a way to stop the action of the light, nor did he overcome a second serious problem—the images he produced were negative mirror images, reversed in both tone and geometry, of the scenes captured by his camera.<sup>43</sup>
--[p48]-- For several years, he worked sporadically on various aspects of lithography, the first fruit of which was outlined in a letter he sent to the Socie´te´ d’Encouragement with local stone samples suitable for lithography found in the region of Chalon-sur-Saoˆne in September 1816. Much to his relief, these stones were judged by the Socie´te´ d’Encouragement to be of sufficient quality to use for lithography.<sup>42</sup>
--[p51]-- He made the acquaintance of Francis Bauer, a prominent botanical illustrator at the Royal Botanical Gardens at Kew and a fellow of the Royal Society, to whom he showed some examples of his heliographs, including the view taken from the window at Gras. Bauer encouraged Nice´phore to prepare a memoir about heliography to be presented to the Royal Society, but Nice´phore was reluctant to do this because he did not want to divulge his process publicly without some financial arrangements.

===== [p186-190] Chapter 4 Evolution of Lithography > 4.8.1 Optical lithography (34块) =====
--[p190]-- In the step-and-scan exposure systems, the reticle is scanned rather than exposed all at once. Through repeated stepping and scanning, an entire wafer can be exposed.<sup>131</sup>
The size of the feature that can be printed with optical lithography is ultimately limited by the wavelength of the exposing radiation, hence the continuous shift to shorter wavelengths that the semiconductor industry has witnessed over the last 40 years, and illustrated in Fig. 4.6 and Table 4.1.
--[p189]-- For exposure wavelengths below 300 nm, fused silica and calcium fluoride were and still remain the only practical lens-making material, making chromatic aberration correction impossible in refractive exposure systems. Although reflective or catadioptric<sup>127</sup> systems could be used, the required surface finish of the aspheric mirrors in such systems is extremely difficult to achieve, but easily achieved in lenses used in immersion ArF (193 nm) lithography.<sup>128</sup>
--[p188]-- Practical and technical difficulties associated with contact printing led to a modification of the latter technique, such that the mask and the wafer were separated by a small, accurately controlled gap of 10–25 mm during exposure. Introduced in the early 1970s, this technique, known as proximity printing,<sup>118</sup> minimizes mask and wafer damage caused by contact, but at the expense of resolution. This gap, however, limited resolution because of diffraction.
--[p186 [表]]-- Bowden, Introduction to Microlithography, 2nd ed., p. 9, American Chemical Society, Washington (1993).
<sup>116</sup>M.J. Bowden, “The lithographic process: the physics,” in Introduction to Microlithography, L.F. Thompson, C.G. Willson, and M.J. Bowden, Eds., Section 2.1.1, pp. 22, 23, American Chemical Society, Washington, DC (1994).
Table 4.1 Evolution of lithography from 1967 to 2007.
Year of introdution | Lithography | Resist | Device | Minimum feature (μm)
--[p190]-- Immersion ArF lithography is expected to be the dominant technology for the rest of the 2010s and beyond, possibly pushing out the insertion of extreme ultraviolet (EUV) lithography to the 16-nm node sometime in 2016.<sup>132</sup>
W. Zschocke, I. Bragin, and D. Basting, “ArF excimer laser for 193 nm lithography,” Proc. SPIE 3334, 1010 1013 (1998).
<sup>130</sup>S. Hirukawa, K. Matsumoto, and K.
--[p190]-- Dry ArF lithography is being used to fabricate the critical dimensions of 90-nm and 65-nm device technology nodes. Water-immersion ArF lithography is currently being used to fabricate devices at the 45-nm technology nodes and is planned to be extended to both the 32-nm and possibly 22-nm technology nodes.
--[p186]-- \mathrm { C D } = { \frac { 3 } { 2 } } { \sqrt { \frac { \lambda z } { 2 } } } ,\tag{4:1}
$$
where CD is the critical dimension (provided the feature is a grating with a period of twice the CD), l is the exposure wavelength, and z is the thickness of the photoresist.
<sup>111</sup>W.M. Moreau, Semiconductor Lithography: Principles, Practices, and Materials, Plenum, New York (1988).
<sup>112</sup>L.F. Thompson, C.G. Willson, and M.J.
--[p188]-- 27(9), 159 166 (1984); M.C. King, IEEE Trans. Electron Dev. ED-26, 711 (1979).
Due to the continuous increase in wafer size and reduction of feature dimensions, full-wafer printing without demagnification became increasingly difficult to implement because of mask dimension control and pattern placement difficulties.
--[p189]-- Line narrowing of the incident radiation was also adopted by the semiconductor industry as a solution for the design problems associated with reduction projection printing. The reasoning here involves the fact that narrowing the spectral width of the illumination light effectively minimizes chromatic aberration to the point that color correction is not needed in refractive systems.
--[p187]-- 1967 | Contact printing | Cyclized rubber | 256 bit DRAM | 15 20
1971 | Near contact printing | Cyclized rubber | 1 Kbit DRAM | 8 12
1971 | Near contact printing | DNQ/Novolac | 1 Kbit DRAM | 8 12
1974 | Near contact printing | DNQ/Novolac | 4Kbit DRAM | 6
1977 | 436 360 nm, 1:1 projection | DNQ/Novolac | 16 Kbit DRAM | 4
1980 | printing 436 360 nm, 5 10× S&amp;R | DNQ/Novolac | 64 Kbit DRAM | 2
1982 | 436 nm (g line), 5× S&amp;R | DNQ/Novloac | 256 Kbit DRAM | 1.4
--[p189]-- The degree-ofspectral-purity requirement increases with increasing NA, so much so that 248-nm exposure systems with a 0.7 NA have a spectral bandwidth on the order of a picometer. Such a narrow spectrum requires high spectral power, which can be obtained with high-repetition-rate laser sources.<sup>129</sup>
<sup>124</sup>V. Pol, “High resolution optical lithography: a deep ultraviolet laser based wafer stepper,” Solid State Technol. 30(1), 71 76 (1987).
<sup>125</sup>L.F. Thompson, C.G.
--[p190]-- Van der Spek, J. Stoeten, and A. Hunter, “0.7 NA step and scan system for 150 nm imaging with improved overlay,” Proc. SPIE 3679, 448 463 (1999); N. Deguchi and S. Uzawa, “150 nm generation lithography equipment,” Proc. SPIE 3679, 464 472 (1999).
<sup>131</sup>A.K. K. Wong, Resolution Enhancement Techniques in Optical Lithography, pp. 15, 16, SPIE Press, Bellingham, WA (2001).
<sup>132</sup>International Roadmap for Semiconductors, http://www.itrs.org (2005).
--[p190]-- During this period, exposure tools that operate in the near-UV (405–360 nm), deep-UV (250–190 nm) and vacuum-UV (157 nm) regions of the spectrum were commercialized. Because the materials used in conventional refractive optical systems are too opaque at these wavelengths, quartz and $\mathrm { C a F } _ { 2 }$ reduction lenses were introduced for the deep-UV (DUV) and vacuum-UV (VUV) exposure tools, respectively.
--[p187]-- 1985 | g line, 5× S&amp;R | DNQ/Novolac | 1 Mbit DRAM | 1
1988 | 365 nm (i line), 5× S&amp;R | DNQ/Novolac | 4Mbit DRAM | 0.7
1992 | 365 nm (i line), 5× S&amp;R | DNQ/Novolac | 16 Mbit DRAM | 0.5
1995 | 365 nm (i line), 5× S&amp;R | DNQ/Novolac | 64 Mbit DRAM | 0.35
1998 | DUV (248 nm, KrF laser), | PBOCST | 256 Mbit DRAM | 0.25
2001 | 4× (i line), 5× S&amp;R DUV (248 nm/KrF laser), | PBOCST | 1 Gbit DRAM | 0.18
2005 | 4× S&amp;R DUV (193 nm/ArF laser) | Acrylate and | 4 Gbit DRAM | 0.13
--[p186]-- Bowden, Introduction to Microlithography, 2nd ed., American Chemical Society, Washington, DC (1993).
<sup>113</sup>W.S. DeForest, Photoresist Materials and Processes, McGraw Hill, New York (1975).
<sup>114</sup>W.M. Moreau, Semiconductor Lithography: Principles, Practices, and Materials, Plenum, New York (1988); W.S. DeForest, Photoresist Materials and Processes, McGraw Hill, New York (1975).
<sup>115</sup>L.F. Thompson, C.G. Willson, and M.J.
--[p186]-- The oldest photolithographic technique is contact printing,<sup>114</sup> whereby the mask is placed close to the wafer surface and visually aligned to the previous pattern on the wafer, in a process called registration and alignment. The mask is then pressed into hard contact with the resist-coated wafer, following which the resist is flood exposed through the mask with ultraviolet light.<sup>115</sup> The theoretical resolution of contact printing is given by<sup>116</sup>
$$
--[p188]-- Being 1- projection systems, they were amenable to simple optical designs that permitted the use of a relatively broad light spectrum. With increasing wafer size, projection printing was incapable of imaging all features onto a wafer simultaneously. The image field therefore had to be partitioned.<sup>121</sup>
--[p188]-- Bowden, “An introduction to microlithography,” in Introduction to Microlithography, L.F. Thompson, C.G. Willson, and M.J. Bowden, Eds., pp. 9, 10, American Chemical Society, Washington, DC (1994).
<sup>122</sup>R.M. Scott, “Annular field optical imaging system,” U.S. Patent No. 3821763 (1974); A. Offner and C.T. Darien, “Unit power imaging catoptric anastigmat,” U.S. Patent No. 3748015 (1973).
<sup>123</sup>D.A. Markle, “The future and potential of optical scanning system,”Solid State Technol.
--[p186]-- 4.8.1 Optical lithography
Optical lithography (also called photolithography), which uses visible and ultraviolet radiation (436–157 nm) to transfer the pattern from the mask to a photosensitive resist, is the dominant technology today for the fabrication of ICs.
--[p187]-- 2007 | DUV (193 nm/ArF laser), 4× S&amp;R | alicyclics Acrylate and alicyclics | 16 Gbit DRAM | 0.1
Unfortunately, contact printing was plagued by a number of practical and technical difficulties. Bringing the mask and the wafer into direct contact causes damage to the mask and creates defects, which are reproduced in subsequent exposures. In addition, nonflatness of the wafer and mask results in alignment error, which further limits the resolution capability of the technique.<sup>117</sup>
--[p190]-- Furthermore, the trend toward increase in chip size and the ever more stringent critical dimensional control requirements presented additional technical challenges that had to be overcome, even as stepper technology was being stretched to its limits. The imaging issues associated with this trend were again mitigated by reducing the exposure area with step-and-scan exposure systems,<sup>130</sup> which are essentially a hybrid of the early full-wafer scanning systems and step-and-repeat systems.
--[p188]-- This technique was introduced in the 1970s.
<sup>117</sup>A.K. K. Wong, Resolution Enhancement Techniques in Optical Lithography, p. 14, SPIE Press, Bellingham, WA (2001).
<sup>118</sup>D.O. Massetti, M.A. Hockey, and D.L. McFarland, “Evaluation of deep UV proximity mode print ing,” Proc. SPIE 211, 32 (1980).
<sup>119</sup>M.J. Bowden, “The lithographic process: the physics,” in L.F. Thompson, C.G. Willson, and M.J.
--[p189]-- These led to the introduction of reduction projection printing toward the end of the 1970s in order to alleviate these problems.<sup>124</sup> Known as step-andrepeat photolithography, this reduction projection printing technique involved exposing a smaller area (on the order of $\bar { 1 } - \bar { 2 } \mathrm { c m } ^ { 2 } )$ and stepping this pattern over a large-diameter wafer.
--[p189]-- It improves resolution and alignment accuracy compared to full-wafer printing.<sup>125</sup> These step-and-repeat exposure systems, or steppers, were designed with either 1:1 or reduction optics (10-, 5-, and 4-).<sup>126</sup>
--[p186]-- The technology was adopted during the early days of planar transistor development and is still the dominant technology of choice.<sup>113</sup> Since its introduction, photolithography has undergone many innovations and evolutions, as shown in Table 4.1 and Fig. 4.6.
--[p189]-- Willson, and M.J. Bowden, Introduction to Microlithography, 2nd ed., p. 10, American Chemical Society, Washington, DC (1993).
<sup>126</sup>ibid.; A.K. K. Wong, Resolution Enhancement Techniques in Optical Lithography, p. 15, SPIE Press, Bellingham, WA (2001); M.J. Bowden, “An introduction to microlithography,” in Introduction to Microlithography, L.F. Thompson, C.G. Willson, and M.J. Bowden, Eds., pp. 9, 10, American Chemical Society, Washington, DC (1994).
--[p190]-- Takemasa, “New projection optical system for beyond 150 nm patterning with KrF and ArF sources,” Proc. SPIE 3334, 414 422 (1998); D. Cote, K. Andersen, D. Cronin, H. Harrold, M. Himmel, J. Kane, J. Lyons, L. Markoya, C. Mason, D. McCafferty, M. McCarthy, G. O’Connor, H. Sewell, and D. Williamson, “Microscan III performance of a third generation, catadioptric step and scan lithographic tool,” Proc. SPIE 3051, 806 816 (1997); J. van Schoot, F. Bornebroek, M. Suddendorf, M. Mulder, J.
--[p188]-- One of the first partitioning approaches was based on scanning projection printing,<sup>122</sup> in which the reticle was projected onto the wafer by scanning a ringshaped image field, consisting of two concentric spheres with a radii ratio such that the image field was well corrected for aberrations.<sup>123</sup> The exclusive use of mirrors during this time permitted the use of relatively broadband illumination, since chromatic aberration was not a concern.
--[p189]-- <sup>127</sup>Using both reflective and refractive elements.
<sup>128</sup>A.K. K. Wong, Resolution Enhancement Techniques in Optical Lithography, p. 15, SPIE Press, Bellingham, WA (2001).
<sup>129</sup>A.I. Ershov, T. Hoffmann, W.N. Partlo, I.V. Formenkov, G. Everage, P.R. Das, and D. Myers, “Feasibility studies of operating KrF lasers at ultra narrow spectral bandwidths for 0.18 mm line widths,” Proc. SPIE 3334, 1021 1030 (1998); U. Stamm, R. Pa¨tzel, K. Kleinschmidt, K. Vogler,
--[p189]-- In spite of the strategy of image field reduction, design of reduction projection optics still presented difficult technical challenges, exacerbated by the drive toward higher-numerical-aperture (NA) lenses for improved resolution and the need for aberration correction over the (still) substantial field area.
--[p190]-- The near-UV systems use filtered Hg arc lamps at 405 nm and 365 nm as the light source, while the DUV systems use line-narrowed KrF and ArF exciplex lasers at 248 nm and 193 nm, respectively, as light sources. The VUV systems use the line-narrowed $\mathrm { F } _ { 2 }$ excimer laser at 157 nm as a light source.
Currently, DUV 193-nm (ArF) lithography dominates the lithographic technology in terms of market share, closely followed by DUV 248-nm (KrF) lithography.
--[p188]-- Around 1973, a technique known as projection printing, in which the mask image was projected onto the wafer by means of a 1:1 reflective or refractive optical system, was developed.<sup>120</sup> Given that the mask was no longer in direct contact with the wafer, the technique offered greatly increased mask lifetimes and marked reductions in defect density. The early projection systems were designed to image the full-wafer exposure without demagnification.
--[p188]-- The theoretical resolution of proximity printing is given by<sup>119</sup>
$$
\mathrm { C D } = { \frac { 3 } { 2 } } { \sqrt { \lambda { \bigl ( } g + { \frac { z } { 2 } } { \bigr ) }  } }\tag{4:2}
$$
where g is the separation distance between the mask and the resist surface.
--[p188]-- Bowden, Eds., Introduction to Microlithography, Chapter 2, American Chemical Society, p. 24 (1994).
<sup>120</sup>D.A. Markle, “The future and potential of optical scanning system,” Solid State Technol. 27(9), 159 166 (1984); M.C. King, IEEE Trans. Electron Devices, ED-26, 711 (1979).
<sup>121</sup>A.K. K. Wong, Resolution Enhancement Techniques in Optical Lithography, p. 14, SPIE Press, Bellingham, WA (2001); M.J.

===== [p257-259] Chapter 5 Lithographic Chemicals > 6.3.5.1 Chemically amplified negative resists based on acid-catalyzed pinacol rearrangement (9块) =====
--[p257]-- Reiser, Photoactive Polymers: The Science and Technology of Resists, p. 46, John Wiley & Sons, Hoboken, NJ (1989).
<sup>144</sup>ibid.
<sup>145</sup>ibid.
<sup>146</sup>S. Uchino, T. Iwayanagi, and M. Hashimoto, “Photobleachable diazonium salt/phenolic resin two layer resist systems,” Proc. SPIE 920, 100 (1988).
--[p259]-- The system comprises a copolymer of 5-(2-trifluoromethyl-1,1,1-trifluoro-2-hydroxpropyl)-2-norbornene (NBHFA) and norbornene bearing a pendant vic-diol (Scheme 6.17).<sup>152</sup> Exposing a resist film comprising this resin and photoacid generator (PAG) to 193-nm photons results in the generation of photoacid, which in turn can convert the diol groups in the exposed part of the film to ketones, forming hydrogen bonding with the surrounding NBHFA hydroxyl groups, thus inhibiting the dissolution of the copolymer in an aqueous base, and resulting in negative tone images.<sup>153</sup>
--[p258]-- 197, American Chemical Society, Washington, DC (1993); S. Uchino, T. Iwayanagi, T. Ueno, and N. Hayashi, “Negative resist systems using acid catalyzed pinacol rearrangement reaction in a phe nolic resin matrix,” Proc. SPIE 1466, 429 (1991); H. Ito, R. Sooriyakumaran, and E.A. Mash, “Recent progress in chemical amplification resists for excimer laser lithography: reverse polarity change via pinacol rearrangement,” Photopolym. Sci. Technol. 4, 319 (1991). 149
ibid.
<sup>150</sup>H.
--[p258]-- Hayashi, “Negative resist systems using acid catalyzed pinacol rearrangement reaction in a phenolic resin matrix,” Proc. SPIE 1466, 429 (1991); H. Ito, R. Sooriyakumaran, and E.A. Mash, “Recent progress in chemical amplification resists for excimer laser lithography: reverse polarity change via pinacol rearrangement,” Photopolym. Sci. Technol. 4, 319 (1991).
pinacol rearrangement principle has also been extended to aqueous-base-developable negative tone resists designed for 193-nm lithography.
--[p258]-- A good example of a negative imaging polymeric resist based on this principle comprises poly[3-methyl-2-(4-vinylphenyl)-2,3-butanediol], which is prepared by radical polymerization of the styrenic diol monomer.
--[p258]-- Ito, “Chemical amplification resists for microlithography,” Adv. Polym. Sci. 172, 149 152 (2005). <sup>151</sup>R. Sooriyakumaran, H. Ito, and E.A. Mash, “Acid catalyzed pinacol rearrangement: chemically amplified reverse polarity change,” Proc. SPIE 1466, 419 (1991); H. Ito, in Irradiation of Polymeric Materials, ACS Symp. Series 579, E. Reichmanis, C.W. Frank, and J.H. O’Donnell, Eds., p. 197, Amer ican Chemical Society, Washington, DC (1993); S. Uchino, T.Iwayanagi, T. Ueno, and N.
--[p258]-- A dry film of this polymer is readily converted to a nonconjugated ketone by reaction with a photochemically generated acid.<sup>149</sup> Developing the exposed film in an alcoholic solvent such as isopropanol dissolves the unexposed polar diol polymer, without dissolving the less polar ketone polymer in the exposed regions, creating a negative-tone image. The diol polymer is thermally stable to $2 2 5 ^ { \circ } \mathrm { C }$ in the absence of acid.<sup>150</sup>
--[p257]-- 6.3.5.1 Chemically amplified negative resists based on acid-catalyzed pinacol rearrangement
A pinacol-pinacolone rearrangement reaction involving polarity switch of a polar to a nonpolar functional group in a resist polymer has been exploited in chemically amplified lithographic imaging.<sup>148</sup> The pinacol rearrangement involves conversion of vic-diols to ketones or aldehydes with the aid of an acid catalyst (see Scheme 6.16).
<sup>147</sup>A.
--[p258]-- Aqueous-base-developable two- and three-component negative resists based on the principle of pinacol rearrangement have also been reported.<sup>151</sup> The
<sup>148</sup>R. Sooriyakumaran, H. Ito, and E.A. Mash, “Acid catalyzed pinacol rearrangement: chemically amplified reverse polarity change,” Proc. SPIE 1466, 419 (1991); H. Ito, Irradiation of Polymeric Materials, ACS Symp. Series 579, E. Reichmanis, C.W. Frank, and J.H. O’Donnell, Eds., p.

===== [p145-146] Optical and Chemical Origins of Lithography > 3.2.3.9.2 The formula of benzene (13块) =====
--[p146]-- It has since been established that optical activity can exist in compounds with no asymmetric carbon atoms, as long as they can form two nonsuperimposable molecular configurations.
--[p145]-- It explains isomerism in the derivatives of benzene and has proved sufficiently useful during years of intensive work since it was proposed. X-ray studies of the structure of aromatic compounds have also confirmed the existence of the flat hexagonal ring of carbon atoms.<sup>324</sup> Today, benzene is a major feedstock used in the manufacture of a great majority of resists used in all lithographic technologies, except ArF lithography.
--[p146]-- .two structural formulae of isomers in space.”
Earlier in 1867 Kekule´ had described the tetrahedral model of the carbon atom, with a central sphere as the atom and four wires pointing to the corners of the tetrahedron as the valencies. Van’t Hoff also stated that “Every carbon compound which in solution impresses a deviation on the plane of polarization possesses an asymmetric carbon atom,” i.e., one in which the four groups attached to the carbon are all different.<sup>329</sup>
--[p146]-- The interpretation of Pasteur’s results in terms of the relation of optical activity to the presence of an asymmetric carbon atom was given independently in 1874 by van’t Hoff and LeBel, and in so doing, laid the foundation of stereochemistry. According to van’t Hoff:<sup>328</sup>
