Repository: NARUTOBEST/semiconductor-knowledge-qa

# heldout 泛化集出题管线(v2,2026-10-01)

与 `pipeline/dev/` 平行、互不混放的 heldout 侧出题管线。
总协议见 `../protocol_v2.md`(v2:取消 source 隔离红线,全库遴选文档)。

## 本目录内容
| 文件 | 用途 |
|---|---|
| `fetch_material.py` | 从 Qdrant(16333 转发)抓取本 track 8 篇文档的真实 chunk 原文 |
| `draft_material/` | 8 篇素材 txt + 草稿 json(每篇 25 题,含 evidence 逐字摘录) |
| `build_datasets_heldout.py` | 草稿 -> `eval/qa_sets/v2_20261001/heldout_200.json` + 校验报告 |
| `_extract_result.py` | 出题 agent 结果恢复(从会话 transcript) |
| `_verify_acceptance.py` | evidence 溯源覆盖率校验(自动发现本目录全部草稿) |
| `_prompt_template.txt` | 出题 agent 提示词模板 |
| `acceptance_report.json` / `_acceptance_failures.txt` | AI 验收记录(heldout 侧) |
| `verify_log.md` | 人工核对清单(heldout 200) |

File: eval/pipeline/heldout/draft_material/12_先进封装材料.txt (part 2 of 34)
The most widely studied and publicized wirebond reliability probability is associated with the alloying reactions that occur at the gold wire-aluminum alloy bonding pad interface (and, to a much lesser degree, aluminum wire-gold bonding pad interface). Aluminum-gold intermetallic formation occurs naturally during the bonding process and contributes significantly to the integrity of the gold-aluminum interface.
--[p161 [表]]-- The deleterious effects of intermetallics can be controlled if the time of exposure to high temperature is minimized and if proper materials and cleaning procedures are used [86]. See also Section 4.4 Pad Cleaning above. Design rules have been developed for minimizing intermetallic void failures by controlling film layer composition and thickness [24]. In addition, proper optimization of the wire bonding process has a significant influence on intermetallic growth (e.g. [25]).
--[p161]-- Impurities in the bonding wire, on the pad metallization, or at the wirebond-pad interface have been shown to cause rapid intermetallic growth and Kirkendall voiding at temperatures below those associated with normal intermetallic formation [9]. Table 4.9 gives the formation temperature, activation energies, and some notes for the five aluminum-gold intermetallics.
--[p161]-- Intermetallics (in particular, AuAl2 or purple plague and Au5Al2 or white plague) are generally brittle; and, under conditions of vibration or flexing (either mechanically or thermally induced due to coefficient of thermal expansion mismatches), may break due to metal fatigue or stress cracking, resulting in bond failure [67].
At elevated temperatures, aluminum rapidly diffuses into the gold forming the AuAl2 phase, leaving behind Kirkendall voids [67] at the aluminum-AuAl2 interface.
--[p161]-- Figure 4.22 shows views of extensive intermetallic growth around and under various thermosonic wirebonds (both ball and tail bonds). Kirkendall voiding has also been observed at gold-Au5Al2 interfaces. Excessive intermetallic growth can lead to the coalescence of voids, which can lead to a bond crack or lift and an open circuit.
--[p163]-- $\mathbf { A u } _ { 2 } \mathbf { A l }$ | 50-80 | 1.02 | 98.3 | 23.5 | Metallic gray in color (orthorhombic, randomly oriented monocrystals
$\mathrm { { A u A l } } _ { 2 }$ | 150 | 1.20 | 115.8 | 27.7 | Deep purple in color (purple plague-
$\mathbf { A u _ { 4 } A l }$ | ${ \sim } 1 5 0$ | resistivity $8 \mu ^ { \prime } \Omega \cdot \mathrm { c m } )$ Tan in color
$\mathbf { A u A 1 }$ | ${ \sim } 2 5 0$ | White in color
--[p163]-- Table 4.9 Aluminum-gold intermetallic alloy properties
Formation | Activation Energy b
$\mathrm { \ A l l o y } ^ { \mathrm { a } }$ | temperature (C) | eV | kJ/ $\mathrm { m o l } ^ { - 1 }$ | $\mathrm { k \ c a l / }$ $\mathrm { m o l } ^ { - 1 }$ | Comments
${ \mathrm { A u } } _ { 5 } { \mathrm { A l } } _ { 2 }$ | 23-100 | 0.62 | 59.4 | 14.3 | Tan in color

===== [p26-29] Chapter 1 3D Integration Technologies – An Overview > Technologies Based on Direct (Fusion) Bonding (16块) =====
--[p27]-- Since Direct Bonding is based on short range intermolecular forces, it is very critical to have very smooth surfaces. To achieve high quality bonding, the root mean square (rms) roughness has to be below 1 nm. Table 1.2 [27] summarizes the mean and rms roughness measured by Atomic Force Microscopy (AFM) for wafers with various surface preparations. Generally, a 5000 angstrom thick thermal oxide having a rms roughness of 0.273 mm is acceptable for bonding.
--[p27 [表]]-- A combination ofdensification by annealing and CMP is an effective way to achieve very smooth surfaces.
Table 1.2 Mean and root mean square (rms) roughness of wafers with different surface preparations. (Surface roughness measured by Atomic Force Microscope, AFM) [27]
Wafer description | Mean roughness (nm) | rms roughness (nm)
Bare Si wafer | 0.097 | 0.143
5000 $\mathrm { ~ \AA ~ S i O } _ { 2 } / \mathrm { S i }$ | 0.202 | 0.273
4 μm PECVD SiO₂/SOI (as prepared) | 7.929 | 9.757
--[p27]-- The rms roughness of the as-deposited PECVD (low temperature oxide deposition) is 9.757 nm. When the PECVD oxide on the wafer is densified at 350<sup>88</sup>C for 16 h in $\mathrm { N } _ { 2 } .$ , the roughness improves to 8.501 nm and the porosity in the oxide layer decreases. After subsequent CMP for 3 min, the rms roughness decreases significantly to 0.394 nm, which is an acceptable smoothness for bonding.
--[p28]-- Figure 1.19 shows the correlation between annealing temperatures, times and bonding strength [27]. The bonds made at room temperature have strength of $1 7 0 \mathrm { \ m J } / \mathrm { \bar { m } } ^ { 2 }$ . After a 6 h anneal at $3 0 0 ^ { \circ } \mathrm { C } ,$ the bond strength increases to $4 3 2 \mathrm { m J } / \mathrm { m } ^ { 2 }$ .
--[p29]-- MIT Lincoln Lab has developed 3D IC-stack using Direct Oxide Bonding for applications like the Laser Radar Imager. Figure 1.20 [35] shows the cross-section of a 3-wafer stack and the low temperature bonding process parameters used. Unlike IBM and MIT-LL who use ‘via last’ approach, Ziptronix uses ‘via first’ approach. Ziptronix has a patented Direct Bond Interconnect (DBI) and ZiBond technologies to bond oxide and metal interconnects [30, 31, 36,–32].
The detailed process and a cross-section SEM micrograph are shown in Fig. 1.21.
--[p28]-- In an attempt to further lower the bonding temperatures, to near room temperature and to improve the quality of the bond, surface chemistry modifications of the oxide surfaces have been tried. One such successful attempt is the patented process for ZiBond [30, 31]. The wafers are dipped in ammonia prior to bonding to change the surface chemistry to $\mathrm { S i - N H } _ { 2 }$ . The reaction that occurs at room temperature is:
$$
--[p26]-- Fusion bonding occurs between many Sibased materials namely $\mathrm { S i O } _ { 2 } – \mathrm { S i }$ $\mathrm { S i } _ { 3 } \mathrm { N } _ { 4 } – \mathrm { S i }$ $\mathrm { S i } _ { 3 } \mathrm { N } _ { 4 } { \mathrm { - } } \mathrm { S i O } _ { 2 }$ and $\mathrm { S i O } _ { 2 } – \mathrm { S i O } _ { 2 }$ $\mathrm { S i O } _ { 2 ^ { - } }$ $\mathrm { S i O } _ { 2 } \mathrm { m a t i n g }$ surfaces are most commonly used in wafer bonding because (i) the final bond is made-up of the standard semiconductor material as shown in Fig. 1.18, and (ii) oxide is a good etch stop for both wet and dry etch processing during the wafer thinning process.
In order to get a good bond, the mating surfaces have to be well prepared.
--[p26]-- The low temperature techniques deposit oxides with fine pores which could contain trapped gas molecules and absorbed OH ions. Evolution of gases and water molecules during post-bond annealing could cause bond-line voids and defects. To avoid these defects, the oxides are densified by annealing in a $\Nu _ { 2 }$ atmosphere at $3 5 0 \mathrm { { } ^ { \circ } C }$ for 5 h prior to bonding.
--[p27]-- 4μm $\mathrm { P E C V D } \ \mathrm { S i O } _ { 2 } / \mathrm { S O I }$ (annealed at $3 5 0 ^ { \circ } \mathrm { C }$ for 16 h) | 6.877 | 8.501
$4 \mu \mathrm { m } \mathrm { P E C V D } \mathrm { S i O } _ { 2 } \mathrm { / S O I }$ (annealed at $3 5 0 ^ { \circ } \mathrm { C }$ for 16 h + 3 min. CMP) | 0.312 | 0.394
Deviation from a surface flatness of ${ < } 2 5$ mm over $6 ^ { \mathfrak { s } }$ wafers also adversely affects bonding.
--[p29]-- \mathrm { S i } – \mathrm { N H } _ { 2 } + \mathrm { S i } – \mathrm { N H } _ { 2 } \longrightarrow \mathrm { S i } – \mathrm { N } – \mathrm { N } – \mathrm { S i } + \mathrm { H } _ { 2 } .
$$
The hydrogen by-product that replaces water by-product can be removed from the bond interface at lower temperature. A good bond at room temperature has been reported with this technique [30, 32].
Some of the key examples of IC-stacking technology based on Direct Oxide Bonding are discussed next.
--[p28]-- In addition to the bow caused by materials deposited and processed during semiconductor processing, oxide deposited for wafer bonding can also contribute additional 10 mm to wafer bow [27]. Any force applied during bonding and post-annealing will help in reducing the bow, and typically a force of 1 kN is sufficient.
The mating surfaces have to be very clean.
--[p28]-- The initial bonds at room temperature are weak forces based on Van der Waals attractive force and hydrogen bond. Subsequent annealing at higher temperatures will make this bond stronger. The reaction at higher anneal temperature converts the weak Si-OH-Si bond to stronger Si-O-Si bond,
Si-OH + $\mathrm { O H ^ { - } S i \ \longrightarrow \ S i \mathrm { - } O { - } S i \ + \ H _ { 2 } O }$ (reaction is enhanced at higher temperature).
--[p29]-- IBM researchers have reported on 3D IC-stacking using oxide bonding [19, 28, 33, 34]. The devices used were 0.13 mm Cu/Low K SOI CMOS technology with intrinsic devices, ring oscillator circuits and interconnects. The process used for IC-stacking is shown earlier in Fig. 1.14. The process used was for ‘via last’, front-to-back bonding. The SEM micrograph of the bonded wafer is shown in Fig. 1.18. The investigators found that process steps do not adversely affect the device performance.
--[p28]-- Dry cleaning with oxygen plasma followed by wet cleaning with piranha $\mathrm { ( H } _ { 2 } \mathrm { O } _ { 2 } \mathrm { ; H } _ { 2 } \mathrm { S O } _ { 4 } \mathrm { ) }$ and a final rinse with deionized water was found to be effective to get a good bond [26]. The cleaning step not only removes any foreign contaminant, but also activates the mating surfaces. The cleaning step terminates the oxide surface with OH groups to initiate wafer bonding.
--[p26]-- Technologies Based on Direct (Fusion) Bonding
In Direct (Fusion) Bonding, two extremely smooth wafer surfaces are brought into very close contact so that intermolecular Van der Waals attractive forces and surface OH bonds create a weak bonding between the wafers [19, 26–29]. This bonding occurs at Room temperature without any external forces. With further annealing at higher temperatures, covalent bonds are formed, which strengthens and secures the bond.
--[p26]-- The surfaces should be pore-free (higher oxide density), smooth, flat, clean and with surface reactivity [27, 28]. In order to avoid the higher temperature degradation of active devices, the oxides are typically deposited at low temperatures $( < 4 2 0 ^ { \circ } \mathrm { C } )$ using processes like Low Pressure or Plasma-enhanced chemical vapor deposition. (LPCVD, PECVD) [27–29].

===== [p427-430] Chapter 12 Die Attach Adhesives and Films > 12.2.3.2 Peel Strength (15块) =====
--[p430]-- Although the fracture strength of the film increased with increasing silver filler content, the interfacial adhesion strength between the film and the silicon chip or the copper lead frames decreased with increasing filler content at 60 wt% and over. This might be due to the decreased thermodynamic work of adhesion $W _ { \mathrm { A } }$ , induced by the decreased base resin content and the increased thermal stress $\sigma _ { \mathrm { m a x } }$ (Tables 12.4 and 12.5).
--[p429 [表]]-- On the other hand, the wet peel strength showed a remarkable peak at 40 wt%. For the copper lead frame, the failure mode was complicated (Table 12.3). While the failure mode at dry condition was the cohesive failure of the film up to 20 wt%, that at wet condition was the interfacial failure between the silicon chip and the film. The failure mode was the interfacial failure between the film and the copper lead frame at 40 wt% and over, regardless of the conditions.
--[p427]-- 12.2.3.2 Peel Strength
Peel strength is the most important property to prevent delamination of die attach materials in terms of package crack resistance. Relationship between die attach film composition and peel strength was studied [48].
Die attach films composed of a polyimide, an epoxy resin and a silver filler were prepared. The relationship between the adhesion behaviors and the bulk and surface properties of the die attach film will be discussed.
--[p428]-- Table 12.2 Failure modes of the adhesive specimens (Fig. 12.13)
Film No. | Epoxy resin content [phr] | Failure mode 求
1 | 0 | Dry Co | Wet Co
2 | 10 | Co | Co
3 | 20 | Ad/ | Ad/
4 | 30 | L Ad/ | L Ad/
L | L
5 | 40 | Ad/ L | Ad/ L
The elastic modulus of the film without epoxy resin component (No.1) was lower than that of the other films containing 10 to 40 phr of the epoxy resin component (Nos. 2–5) at both $2 0 ^ { \circ } \mathrm { C }$ and $2 5 0 ^ { \circ } \mathrm { C } .$ No.
--[p427]-- The die attach film was cut into 5 mm square pieces. Each square piece was inserted between a 5 mm square silicon chip of 400 mm thick and a copper bare lead frame of a larger size. The silicon chip and the lead frame were compression-bonded under 0.4 MPa pressure at $3 0 0 ^ { \circ } \mathrm { C }$ for 5 sec, followed by heating in a $1 8 0 ^ { \circ } \mathrm { C }$ oven for 1 h to cure the die attach film completely.
--[p430]-- The increase in peel strength with increasing silver filler content up to 40 wt% might be resulted from the increased elastic modulus at high temperature and the increased $\mathrm { T g }$ of the film due to the restriction of microbrownian motion of the base resin by the silver filler.
--[p430]-- The drastic decrease in wet peel strength at 20 wt% and less silver filler content and also the change in failure mode from the cohesive to interfacial failure for the silicon chip can be well explained by the increased contact angle for distilled water $\theta ^ { \mathrm { H } _ { 2 } \mathrm { O } }$ .
--[p429]-- Figure 12.14 shows the relationships between the silver filler content of the die attach film, the epoxy resin content fixed at 10 phr, and the peel strength to the copper lead frames. Table 12.3 summarizes the failure modes.
The peel strength to the copper lead frame behaved somewhat differently at dry and wet conditions (Fig. 12.14). The peel strength at dry condition was almost independent of the silver filler content up to 40 wt%. Then it significantly decreased at 60 wt% and over.
--[p429]-- Table 12.3 Failure modes of the adhesive specimens (Fig. 12.14)
Silver filler | Failure mode
Film No. | content [wt%] | Dry | Wet
6 | 0 | Co | Si/Ad
7 | 20 | Co | Si/Ad
8 | 40 | Ad/L | Ad/L
9 | 60 | Ad/L | Ad/L
10 | 80 | Ad/L | Ad/L
--[p427]-- Prior to the measurement, half of the samples prepared were treated in a thermo-hygrostat at $8 5 ^ { \circ } \mathrm { C }$ and 85% RH for 168 h. Using a push-pull gauge, the peel strength was measured by peeling the silicon chip from the lead frame at the pulling speed of 0.5 mm/s as shown in (Fig. 12.12).
--[p429]-- While the fracture strength of the film increased with increasing epoxy resin content, the interfacial adhesion strength between the film and the copper lead frame decreased inversely (Fig. 12.13). This can be explained by the decreased thermodynamic work ofadhesion $W _ { \mathrm { A } } ^ { \mathrm { { \scriptsize ~ C u } } }$ , and the decreased surface energy $\gamma _ { \mathrm { s } }$ of the film (Table 12.5) [49–54].
--[p427]-- The measurement was carried out on the $2 5 0 ^ { \circ } \mathrm { C }$ specimens (the pulling started 20 s after the specimen was set on the $2 5 0 ^ { \circ } \mathrm { C }$ heater plate).
Figure 12.12 shows the relationships between the epoxy resin content of the die attach film, the silver filler content fixed at 40 wt%, and the peel strength to the copper lead frames. Table 12.2 summarizes the failure mode of the adhesive specimens in measuring the peel strength.
--[p428]-- 1 film melted down at $2 5 0 ^ { \circ } \mathrm { C }$ because of its thermoplasticity and having no network structure (Table 12.4).
The remarkable increase in peel strength with increasing epoxy resin content up to 10 phr (Fig. 12.13) must be resulted from the increased elastic modulus ofthe film at high temperature due to the formation of the network structure (Table 12.4).
--[p430]-- That is, the interface between the silicon chip having a highly hydrophilic surface and the film is flooded more easily by the absorbed moisture, because of the increased surface hydrophilicity of the film with decreasing silver filler content (Table 12.5).
--[p427 [表]]-- The peel strength to the copper lead frame also remarkably increased with increasing epoxy resin content up to 10 phr (Fig. 12.13). However, both the peel strength at dry and wet conditions clearly decreased with increasing epoxy resin content at 20 phr and over. The failure mode changed from the cohesive failure of the film (up to 10 phr) to the interfacial failure between the film and the copper lead frame (20 phr and over) regardless of the conditions (Table 12.2).

===== [p14-15] Chapter 1 3D Integration Technologies – An Overview > 1.1.2 Motivationfor 3D Integration (6块) =====
--[p15]-- The first option is the ideal situation of a 2D system-ona-chip (SOC), where all functional blocks are integrated in 2D on a single IC. The second option is also a 2D solution where different functional blocks are integrated on a substrate (MCM) or in a package (SIP). Third option is to integrate in 3D. The main motivating factors in choosing the best technology option are form-factor, cost, technology integration and performance.
--[p15]-- Table 1.1 shows the relative ranking of the three technology options for each of these factors. These rankings capture the summary of the detailed discussion below.
--[p14]-- 1.1.2 Motivationfor 3D Integration
The electronic industry had been successfully coping with increasing demand for micro-systems with higher functional density and performance by: (i) scaling, i.e. increasing IC functional density by reducing the feature size; and (ii) the use of advanced IC packaging and integration techniques like flip-chip, Ball grid Array (BGA), Chip-Scale-Package (CSP), multi-chip module (MCM), System-inpackage (SIP), and embedded passives.
--[p14]-- Figure 1.5 shows a traditional circuit board, which typically has a SPE of 10–15%. In the next generation of technologies, multichip modules, the SPE is in higher range of 50–70%.
A higher SPE is obtained when 2D integration is combined with 3D integration, e.g. embedded passives and stacked module technologies. A fully 3D integrated ICs provides a SPE of over 100%.
--[p15]-- 3D integration not only allows a higher density of integration, but also offers several other practical advantages over 2D technologies as discussed next.
The motivation to use 3D integration technologies becomes apparent when they are compared to 2D options. As shown in Fig. 1.6, traditional systems have been built using packaged devices on Printed wiring Boards (PWBs). If these systems have to be further miniaturized for smaller size and better performance, we have three options.
--[p14]-- Both IC functional density and advanced packaging/integration techniques have reached their practical limits in 2D. The next generation of technologies can only keep up with increased functionality and performance demands by using the 3rd dimension.
Figure 1.5 illustrates the historical progression into 3D integration. One measure of circuit density is Silicon Packaging Efficiency (SPE), which is the ratio of total silicon area to total area of circuitry.

===== [p390-390] Chapter 11 Electrically Conductive Adhesives (ECAs) > 11.4.3.3 Silver-Copper Fillers (2块) =====
--[p390]-- 11.4.3.3 Silver-Copper Fillers
A powder with a specific structure was introduced as a filler for conductive adhesives in 1992 [61]. The powder particle consists of two metallic components, copper and silver. Silver is highly concentrated on the particle surface and the concentration gradually decreases from the surface to the inner of the particle, but always contains a small amount of silver. Conductive adhesive paste filled with this powder exhibits excellent oxidation resistance, i.e.
--[p390]-- can be exposed to oxygen content about 100 ppm in a nitrogen atmosphere without oxidizing. It also exhibits higher solderability than commercially-available copper pastes, sufficient adhesion strength even after heating and/or cooling test, and the least migration, almost the same degree as pure copper paste [61].

===== [p443-446] Chapter 13 Thermal Interface Materials > 13.1 What is Thermal Interface Resistance? (16块) =====
--[p443]-- The solid-solid contact resistance $( R _ { c s } )$ between two nominally flat surfaces 1 and 2 assuming plastic deformation of the asperities is given by [1]
$$
R _ { c s } = \frac { 0 . 8 \sigma } { m k _ { h } } \left( \frac { H } { P } \right) ^ { 0 . 9 5 }\tag{13:1}
$$
where $\sigma = ( \sigma _ { 1 } ^ { 2 } + \sigma _ { 2 } ^ { 2 } ) ^ { 0 . 5 }$ , - is the root mean square roughness, $m = { ( m _ { 1 } ^ { 2 } + m _ { 2 } ^ { 2 } ) } ^ { 0 .
--[p444]-- Figure 13.2 shows two typical thermal architectures used in electronics packaging. Although Fig. 13.2 shows the Si die or the chip to be flat in reality, the Si die or the chip surface is typically warped due to the coefficient of thermal expansion (CTE) mismatch between the die and the package substrate which will lead to further increase in the interface resistance.
The most common way to reduce $R _ { c }$ is to fill the interfacial gap between the asperities in Fig.
--[p446]-- These polymeric TIMs are typically filled with highly-thermal-conductive particles to enhance their apparent thermal conductivity. This chapter is divided into 7 sections including this introduction section. Section 13.2 is devoted to the recent development in thermal interface modeling and their related physics. Section 13.3 emphasizes reliability performance of polymeric TIMs.
--[p446]-- \boldsymbol { \varPsi } _ { j - a } = D \boldsymbol { F } \times R _ { j c } + \boldsymbol { \varPsi } _ { c s } + \boldsymbol { \varPsi } _ { s a }\tag{13:3}
$$
where $\boldsymbol { \varPsi } _ { j - a }$ is the junction to ambient thermal resistance, $R _ { j c }$ the junction to case thermal impedance for an uniformly heated die, $\boldsymbol { \Psi } _ { c s }$ is the case to sink resistance and $\psi _ { s a }$ is the sink to ambient thermal resistance. DF in Eq.
--[p445]-- 13.1 with some high-thermal-conductivity soft materials that are typically referred as thermal interface materials (TIM) as shown in Fig. 13.3.
From Fig. 13.3 it can be inferred that the total thermal resistance $\left( R _ { \mathrm { T I M } } \right)$ of real TIMs can be written as [5]
$$
R _ { \mathrm { T I M } } = \frac { B L T } { k _ { \mathrm { T I M } } } + R _ { c 1 } + R _ { c 2 }\tag{13:2}
$$
--[p446]-- (13.3) is called ‘‘Density Factor’’ that accounts for the non-uniformity of $q$ and the die size [8]. The unit of DF is $\mathrm { c m } ^ { - 2 }$ . For a $1 ~ \mathrm { c m } ^ { 2 }$ uniformly heated chip DF is 1. DF is typically larger than 1 for most microprocessor due to high non-uniformity of q and small die sizes, but theoretically DF can approach zero for very large die.
--[p443]-- 13.1 What is Thermal Interface Resistance?
When two solid surfaces are in contact, as shown in Fig. 13.1, roughness on each of the surfaces typically limits the actual contact area between the two solids to a very small fraction of the apparent area especially for lightly loaded interfaces [1, 2].
--[p443]-- Consequently, the heat flow across such an interface involves solid-tosolid conduction in the area of actual contact, $A _ { c } ,$ and conduction through the air gap occupying the non-contact area, $A _ { n c } ,$ of the interface. This constriction of heat flow is manifested as thermal contact resistance $( R _ { c } )$ at the interface.
--[p444]-- 5 } \mathopen { } \mathclose \bgroup \left[ 4 \aftergroup \egroup \right]$
The low pressure range is applicable in non-CPU products or for heat sink on top of a large heat spreader. This calculation shows that $R _ { c s }$ is very large for bare contact between two bulk solids.
Equation (13.1) is the best-case result because it assumes plastic deformation of interfaces at all pressures and nominally flat surfaces.
--[p444]-- 5 }$ m ¼ mean asperity slope, H the microhardness of the softer material, P the applied pressure, and $k _ { h } = 2 k _ { 1 } k _ { 2 } / ( k _ { 1 } + k _ { 2 } )$ is the harmonic mean thermal conductivity of the interface. m is a measure of the slope of the rough surface and m is given by $m = \tan ( \theta )$ , where  is the slope of the rough surface. $R _ { c s }$ is $6 . 2 ^ { \circ } \mathrm { C }$ cm $^ 2 / \mathrm { W }$ for $P = 1 0$ psi (68 kPa) and $0 .
--[p446]-- Solder alloy based TIMs and implications of nanotechnology for TIM technologies are briefly discussed in sections 13.4 and 13.5, respectively. Section 13.6 reviews some fundamental metrology for TIM performance measurement. The chapter concludes with Section 13.7 highlighting some key unresolved fundamental issues and possible directions in the future.
--[p446]-- In this chapter, $p$ denotes the particle, m the matrix, $R _ { b }$ the interface resistance between the particle and the matrix, d the diameter, k the thermal conductivity and $\phi$ denotes the volume fraction of the particles.
--[p446]-- According to Equation (13.3), reduction in both $R _ { j c }$ and DF leads to reduction in $\psi _ { \mathrm { j - a } }$ . Note that the reduction of $R _ { j c }$ leads to greater reduction in $\psi _ { \mathrm { j - a } }$ if DF is larger than 1. Since $R _ { j c }$ is primarily due to TIM thermal resistance, this has lead to a great drive in the electronics cooling industry to develop better TIMs.
This chapter focuses mainly on polymeric TIMs due to their widespread use [9].
--[p444]-- 7 ^ { \circ } \mathrm { C } \mathrm { c m } ^ { 2 } / \mathrm { W }$ for $P = 1 0 0$ psi (680 kPa) for Cu/ Si interface. In this calculation H of copper which is the softer material is taken as 1280 MPa [3]. - ofthe Cu is assumed 1 mm and - ofthe Si is assumed 0.1 mm for a polished Si. m is calculated by the relation $m = 0 . 0 7 6 \mathopen { } \mathclose \bgroup \left( \sigma \times 1 0 ^ { 6 } \aftergroup \egroup \right) ^ { 0 .
--[p445]-- where $R _ { c }$ represents the contact resistances of the TIM with the two bounding surfaces and BLT is the bondline thickness of the TIM. In recent years there has been a great drive in the industry in reducing $R _ { \mathrm { T I M } }$ The, heat flux from the chip is non-uniform [6, 7] because both the core and cache are on the same die. Majority of power is dissipated from the core i.e. from a much smaller area of the chip. Even within the core, heat flux $( q )$ is non-uniform.
--[p445]-- Mahajan et al. [6] discussed the issue of the non-uniform heat fluxes from the die and indicated that cooling solutions not only need to maintain the average chip temperature below a design point, it is also important to maintain the temperature of the hottest spot below a certain design point. Therefore, the thermal problem near the chip is very severe. The total thermal resistance for non-uniform heating can be written as [8]
$$

===== [p455-457] Chapter 13 Thermal Interface Materials > 13.3 Reliability Consideration for Polymeric TIMs (10块) =====
--[p456]-- The research discussed in previous sections have focus on $R _ { j c }$ at $t = 0$ Equation (13.17) shows some type of a diffusion process with a square root dependence on time [19]. Once A and $E _ { a }$ are obtained from matching the data at different (or higher) temperatures the use temperature can be put into Eq. (13.17) to obtain the value of $R _ { j c }$ at the use temperature and end-of-life of the product.
--[p457]-- Thermal grease pumpout typically occurs after temperature cycling or power cycling. Recently Prasher and Matyabus [14] related the pump out problem to the ratio of $G ^ { \prime }$ and $G ^ { \prime \prime }$ . They found that $G ^ { \prime }$ of grease should be greater than $G ^ { \prime \prime }$ to avoid pump out. This is exactly what a gel does. Gel is nothing but a cured grease. Figure 13.12 shows the rate ofdegradation ofthermal performance vs. $G ^ { \prime } / G ^ { \prime \prime }$ .
--[p455]-- If the product operation temperature is $1 0 0 ^ { \circ } \mathrm { C }$ , then the polymers in the TIM are being exposed to relatively high temperatures for the product life time. Polymers degrade under such high temperatures [19]. However, it is unlikely to test these TIMs for such long times to understand their behavior for exposure to high temperatures before launching the product. Therefore, to understand the degradation behavior, accelerated life time testing is performed.
--[p457]-- It was observed that the degradation rate is approaching to a much lower constant after $G ^ { \prime } { > } G ^ { \prime \prime }$
Other types of reliability tests include testing under humidity, temperature cycling, and mechanical shock and vibration. For most of these reliability tests, testing mechanistic is not fully understood and most reliability analysis is empirical in nature.
--[p456]-- R _ { j c } ( t ) = R _ { j c } ( t = 0 ) + A \sqrt { t } \exp \left( \frac { - E _ { a } } { k _ { b } T } \right)\tag{13:17}
$$
where $E _ { a }$ is the activation energy, A is the acceleration factor and $\mathrm { k _ { b } }$ is the Boltzmann constant, t represents the time, and the first term on the right hand side is the $R _ { j c }$ value at $t = 0$ (i.e. fresh TIM without exposing to high temperature).
--[p456]-- Form of Equation (13.17) suggests some type of diffusion process, however it is not clear what is really diffusing. Even if it is assumed that the oxidation of the TIMs follows a diffusion process, no attempt has been made to relate this to thermal performance. This area to research TIM reliability behavior is wide open.
In addition to high temperature, thermal greases suffer from another type of degradation that is commonly known as pump-out [9].
--[p455]-- Under accelerated testing the TIM is exposed to much higher temperatures than the ‘‘use condition’’ (or operational) temperature. For example, if the product operation temperature is $1 0 0 ^ { \circ } \mathrm { C } .$ TIM could be tested at $1 2 5 \mathrm { { } ^ { \circ } C }$ and $1 5 0 ^ { \circ } \mathrm { C }$ for a much shorter period of time than the product life.
--[p455]-- 13.3 Reliability Consideration for Polymeric TIMs
Most research on polymeric TIMs until now has focused on the behavior of freshly made TIMs. In reality, these TIMs are likely exposed to high temperatures and harsh conditions during the product life time. Assuming that a product life is 7 years, this translates into approximately 61000 hours under continuous operation or 35000 hours for 14 hours per day.
--[p456]-- In the industry, TIMs are typically designed for end-of-life performance so that it should be very careful to choose the appropriate TIM based on their reliability performance. This is because some TIM gives the best $R _ { j c }$ at $t = 0$ , but that TIM might degrade so that at end-of-life it gives worse performance than the other TIMs.
There is no mechanistic understanding of the degradation of the thermal performance of the TIMs due to large exposures to high temperatures.
--[p455]-- The thought behind this is that higher temperature will accelerate the degradation and engineers would be able to generate TIM degradation models in a limit time frame. Figure 13.11 shows the thermal resistance $( R _ { j c } )$ ofa PCM TIM as function of time and temperature [10].
The lines represent an Arrhenius type model obtained by curve fitting empirical data to the following equation:
$$

===== [p115-115] Chapter 3 Advanced Chip-to-Substrate Connections > 3.5.1 Ultra-high Off-Chip Frequency and High Bandwidth Operation (2块) =====
--[p115]-- Basic pin-type connections used today will not perform as well and may need to be replaced with more electrically high performance connections. There have been many methods proposed to increase performance of the chip-to-substrate connection for high frequency.
--[p115]-- 3.5.1 Ultra-high Off-Chip Frequency and High Bandwidth Operation
The ITRS projects that in the future off-chip operating frequency will increase dramatically. By the year 2020, the projections are for operating frequency to reach 72.4 GHz. To operate at such high frequency, the methods of interconnecting the chip to substrate must be carefully considered.

===== [p330-332] Chapter 9 Flip-Chip Underfill: Materials, Process and Reliability > 9.5.1 Approaches ofIncorporating Silica Fillers into No-Flow Underfill (17块) =====
--[p332]-- Using an epoxy silane, the authors showed that the viscosity of the composite underfill was greatly reduced.
In summary, the invention of no-flow underfill greatly simplifies the flip-chip underfill process and draws flip-chip towards SMT. A successful no-flow underfill process requires careful investigation on the materials and process parameters. A lot of research efforts have been devoted to the materials, process, and reliability of flip-chip no-flow underfill assembly.
--[p331]-- Used as no-flow underfill, the nano-composite materials allowed 50 wt% filler loading with good interconnect yield [58]. This high performance no-flow underfill developed by 3 M used 123 nm silica filler. With filler loading of 50 wt%, the
CTE of the material was 42 ppm/8C and the good interconnect yield was achieved using PB10 die (5 mm  5 mm, 64 peripheral bumps).
--[p332]-- Since nano-size particles have a large surface area and tend to form irregular agglomerations which increase the difficult to be incorporated into a binder, surface treatment of nano-silica is of great importance in formulating an underfill. A fundamental study on the surface modification of nano-size silica for underfill application was carried out by Sun et al. [60]. They found that the type ofthe surface treatment was the primary factor affecting the property of the formulation.
--[p332]-- Since the underfill does not contain silica filler and hence behaves differently from the conventional underfill, the failure modes and reliability concerns are sometimes also different from the conventional flip-chip underfill assembly. There are several ways to enhance the reliability of a flip-chip no-flow underfill package. One way is to enhance the fracture toughness of the underfill without degrading other material properties to prevent underfill cracking in the thermal cycling.
--[p331]-- The process flow chart is illustrated in Fig. 9.10. It was demonstrated that high yield was achieved using the upper layer underfill with 65 wt% silica [56]. Further investigation on the process indicated that factors affecting the interconnection yield of the double-layer noflow underfill are complicated and interacting with each other [57]. The process window is narrow, and the thickness and the viscosity of the bottom layer underfill are essential to the wetting of the solder bumps.
--[p330]-- Hence, the inclusion of silica fillers into the underfill is critical to enhance the reliability. However, since the underfill is pre-deposited on the substrate before the chip assembly in a no-flow process, the fillers are easily trapped in between the solder bump and contact pad, and thus hinder the solder joint formation [52]. Thermo-compression reflow (TCR) has been used to exclude the silica filler from solder joint [53]. The process step is illustrated in Fig. 9.9.
--[p331]-- And of course, it adds on another step in the flip-chip process and has a higher process cost.
The recent advances in nano-science and nano-technology have enabled innovative research in materials for electronic packaging. It was found that nano-sized silica fillers with surface modification can be mixed with thermosetting resins to provide a uniform dispersion of non-agglomerated particles.
--[p331]-- used a double-layer no-flow underfill [55], in which two layers of no-flow underfill are applied. The bottom layer underfill has relatively higher viscosity and is not filled with silica fillers. It is applied onto the substrate first, and then the upper layer underfill which is filled with silica fillers is dispensed. The chip is then placed onto the substrate and reflowed, during which the solder joints are formed and the underfill is cured or partially cured.
--[p332]-- Although the nano-composite no-flow underfill material shows good potential for a highly reliable flip chip package using a SMT-friendly no-flow underfill process, the fundamental mechanism of the nano-silica interaction with the solder joints and the underfill is still not well understood.
--[p330]-- at NAMICS Corporation to determine the effect of filler on the solder joint connection in a TCR-like no-flow underfill process [54]. The study used 2 different sizes of silica fillers at different loading levels. It was found that good solder connection can be made with underfill with up to 60 wt% filler loading without filler surface treatment.
--[p332]-- Or, low Tg and low modulus materials have been used to decrease the stress in the underfill. However, this approach diminishes the role of the underfill as a stress redistribution layer, and although it does decrease the stress in underfill, it can not prevent solder joint fatigue failure from the thermo-mechanical stress, especially in the case of the large chip, high I/O counts and small pitch size applications.
--[p332]-- However, fundamental understanding of the nano-silica and its interaction with underfill and solder is still lacking, and thus further development is needed to optimize the materials and processes.
--[p330]-- 9.5.1 Approaches ofIncorporating Silica Fillers into No-Flow Underfill
The previous research has shown that the correlation between the material properties and package reliability in the case of flip-chip underfill is very complicated. It is difficult to separate the effect of each factor since the material properties are often correlated with each other. However, it is generally agreed that low CTE and high modulus are favorable for high interconnect reliability [51].
--[p332]-- A joint research study was conducted by 3 M and Georgia Tech on the process and reliability evaluation of the nano-silica incorporated no-flow underfill [59]. Figure 9.11 shows a SEM picture of the solder joint in presence of no-flow underfill with nano-silica fillers. A 1.5X increase of characteristics life was observed in the airto-air thermal cycling (AATC) reliability test with the nano-silica fillers.
--[p332]-- The other way is to add silica fillers into the underfill and match the properties of a conventional underfill. In order to overcome the difficulty of filler entrapment, different approaches have been explored. However, these approaches are less SMT transparent and diminish the low cost purpose of a no-flow underfill process. Nano-silica incorporated no-flow underfill showed potential of a highly reliable flip-chip package with a SMT-friendly no-flow underfill process.
--[p330]-- In a TCR process, the underfill is dispensed on to a pre-heated substrate. The chip is then picked, bonded to the substrate, and held at an elevated temperature under force for a certain period of time for solder joint formation. The assembly is post-cured afterwards. It was found that the bonding force and temperature were important factors influencing yield. A detailed study was carried out by Kawamoto et al.
--[p330]-- Smaller filler tended to increase the viscosity of the underfill and more fillers were trapped in the solder joints due to larger number of fillers at the same weight percentage loading. The study also found that proper surface treatment of the fillers can lower the underfill viscosity and increase yield at high filler loading.
