Repository: NARUTOBEST/semiconductor-knowledge-qa

# heldout 泛化集出题管线(v2,2026-10-01)

与 `pipeline/dev/` 平行、互不混放的 heldout 侧出题管线。
总协议见 `../protocol_v2.md`(v2:取消 source 隔离红线,全库遴选文档)。

## 本目录内容
| 文件 | 用途 |
|---|---|
| `fetch_material.py` | 从 Qdrant(16333 转发)抓取本 track 8 篇文档的真实 chunk 原文 |
| `draft_material/` | 8 篇素材 txt + 草稿 json(每篇 25 题,含 evidence 逐字摘录) |
| `build_datasets_heldout.py` | 草稿 -> `eval/qa_sets/v2_20261001/heldout_200.json` + 校验报告 |
| `_extract_result.py` | 出题 agent 结果恢复(从会话 transcript) |
| `_verify_acceptance.py` | evidence 溯源覆盖率校验(自动发现本目录全部草稿) |
| `_prompt_template.txt` | 出题 agent 提示词模板 |
| `acceptance_report.json` / `_acceptance_failures.txt` | AI 验收记录(heldout 侧) |
| `verify_log.md` | 人工核对清单(heldout 200) |

File: eval/pipeline/heldout/draft_material/10_EUV_Lithography.txt (part 3 of 32)
Figure 5.47 Key performance improvements (figure, MSFR, and HSFR) to mirror level for the different EUV tool generations. The photos indicate the relative mirror sizes.
Optics | MET | ADT | 3100 | 3300 /3400
Photos showrelative mirrorsize | 0
Figure [pm rms]→aberrations | 350 | 250 | 140 | &lt; 75
--[p311]-- MSFR [pm rms]→ flare | 250 | 200 | 130 | &lt; 80
HSFR [pm rms]→ light loss | 300 | 250 | 150 | &lt; 100
--[p310]-- 5.48 shows the reduction in flare-relevant MSFR over the years, which has been achieved on single mirrors integrated into the different full-field EUV optics ADT, Starlith<sup>®</sup> 3100, and Starlith<sup>®</sup> 3300/3400 family. In order to illustrate the significant progress in EUV mirror fabrication since the year 1999, the MSFR levels of the early MET sets are also shown for a comprehensive comparison.
--[p309]-- 5.6.3.3 Roughness improvements for flare reduction
Figure 5.47 summarizes some key performance improvements (figure, MSFR, and HSFR) on mirror level for the different ZEISS EUVL tool generations:
MET, ADT, Starlith<sup>®</sup> 3100, and Starlith<sup>®</sup> 3300. The sizes of the mirrors have become significantly larger from tool generation to tool generation.
--[p310]-- At the same time, the surface performance requirements have continuously been tightened with each EUVL tool generation in order to comply with challenging imaging and throughput specifications. The MSFR roughness (rms) has improved by a factor of more than 3, and the figure performance (rms) by nearly a factor 4.5 from the MET to the Starlith<sup>®</sup> 3300/3400 family.
In more detail, Fig.

===== [p162-166] Chapter 3A EUV Sources for High-Volume Manufacturing > 3A.3.2 Tin target delivery (24块) =====
--[p164]-- Most of the droplets are deflected, but periodically one droplet is allowed to stay on the straight trajectory (Fig. 3A.24). Thus, droplets at a lower frequency and with large droplet-to-droplet spacing can be produced. This method, even though conceptually elegant, has multiple practical shortcomings when considered in EUV droplet generation. First, most of the material that is jetted through the nozzle is not used and must be collected in a way that does not contribute to debris generation.
--[p165]-- This can be accomplished through simultaneously controlling the Rayleigh breakup process and by modulating the velocities of the individual droplets in such a way that favors fast coalescence of the Rayleigh droplets into droplets of a larger size and lower frequency. Many waveforms can be used to achieve the same result with varied extents of efficiency, i.e., with the different coalescence distance of the droplets.
--[p163]-- As tin exits the nozzle, initially, a continuous jet is formed that is later broken up into small droplets due to the forces of surface tension. The droplet breakup process is controlled by an actuator that imposes mechanical vibrations on the nozzle, thus setting the required frequency of the droplets. Droplet velocity produced in such a configuration is related to applied gas pressure.
--[p166]-- Since the desired performance of the droplet generator has been realized, lifetime and overall reliability of the droplet generators on EUV sources have become the focus of development efforts. Most important breakthroughs have been on the materials science side of the technology.
--[p163]-- The key components of this device are the tin reservoir and the nozzle. The reservoir is heated to above the melting point of tin so that it stays in liquid state. A gas line is connected to the reservoir and is pressurized to a level depending on the desired droplet parameters. This high pressure is required to accelerate tin as it is passed through the nozzle having a small orifice.
--[p166]-- This is needed to counter the forces on droplets originating from the plasma event. The shock wave, or so-called ‘ion wind,’ can significantly distort the next droplet such that energy stability control is reduced; however, higher-speed droplets with increased momentum and greater separation enable power scaling to continue. Droplet spacing is shown to increase with higher gas pressure.
--[p164]-- For significant dividing ratios, handling unused droplets can be a major problem. Also, the large electrostatic fields required for this method can be screened out by the charged particles produced in EUV source plasma. Accurate control of droplet charge can be complicated by the spontaneous charging of the droplets via an electro-kinetic effect or other mechanisms.
--[p164]-- One of the early ideas that was developed mainly in the relation to ink-jet technology is the charge-and-deflect concept.<sup>25–27</sup> This concept has been proposed for EUV application as well.<sup>28</sup> According to this concept, the droplets produced at high frequency by applying a sine wave waveform to a nozzle modulation element are charged electrostatically and then passed between deflection plates.
--[p162]-- In addition, the time interval between the droplets should be highly reproducible, within a fraction of a percent. Lastly, droplets should have sufficient distance between them and momentum to minimize the pushout effect of plasma generation on the approaching next target. Typical parameters achieved<sup>41</sup> by current droplet generation systems are summarized in Table 3A.2.
Figure 3A.22 depicts the principle of operation of the droplet generator.
--[p166]-- Additionally, recent significant advances in protecting tin from contamination have paved the way for radical transformations of the droplet generation system architecture with emphasis on preventing tin supply from limiting the operational runtime of the droplet generator.
--[p162]-- When irradiated by a $\mathrm { C O } _ { 2 }$ laser, each tin droplet is evaporated, ionized, and heated to the optimal temperature at which the plasma produces EUV photons most efficiently.
--[p162]-- One of the key advantages of the LPP EUV technology is that there is no direct contact of EUV plasma with materials, which makes thermal management of the source more practical than in other EUV source configurations. This advantage is achieved mainly through the use of masslimited targets for generation of light-emitting plasma, namely, tin droplets.
--[p162]-- The main function of the droplet generator is to deliver droplets of molten tin of a required size at a repetition rate of 50 kHz to the focal spot of the EUV collecting optic, where the droplets are irradiated by the drive laser pulses. In order to enable stable operation of the EUV source, droplets should have exactly the same size and should arrive consistently in the same location with positional errors significantly smaller than the droplet size.
--[p162]-- Droplets with high temporal and spatial stability have been consistently produced over a month of operation time.<sup>13</sup> Continuous improvement of the performance of droplet generators in terms of reliability and availability, and continuing the reduction of the droplet size are both paramount in supporting the future requirements of EUV sources. Sn droplets may be generated at a repetition rate of 50 kHz without interruption, which is the same repetition rate as the laser.
--[p163]-- Once released from the nozzle, the tin jet undergoes a breakup process, as the cylindrical shape of the jet is less stable than the same volume of tin formed in small spheres. The theory of this process was put forward by Lord Rayleigh.<sup>24</sup> By observing the breakup of liquid jets, it was realized that, although there is a fairly broad range of droplet sizes and droplet-to-droplet distances, there is a maximum in this distribution where droplets naturally tend to break up.
--[p165]-- In addition to an efficient use of tin, this method also offers an advantage of averaging out positional and timing fluctuations between a large number of droplets breaking off from the jet, thus making the resulting coalesced droplets significantly more stable than droplets produced with Rayleigh breakup.
Scaling the droplet generator performance to enable higher source power requires increasing the drive gas pressure to increase the separation distance from droplet to droplet (Fig. 3A.26).
--[p162]-- The main requirement for the droplet generator is to deliver small droplet targets of identical size and spacing at the repetition rate of the laser pulses. These droplets are typically <30 mm in diameter and are generated at a speed of roughly 70 to 100 m/s with inter-droplet timing stability better than 0.2% of the period.
--[p163 [表]]-- For a typical liquid tin jet, this frequency is in the range of 4–6 MHz. The frequency of the drive laser on EUV sources is typically 40–100 kHz. Experimental observations of tin jets are shown in Fig. 3A.23. As can be seen in this experiment, a continuous tin jet that is stretched too far becomes unstable and tends to form pinch points between the intended nodes. This observation is indeed in agreement with Rayleigh theory of the jet breakup.
Table 3A.2 Typical droplet generator parameters.
--[p165]-- A breakthrough in droplet generator technology came in a form of the realization that instead of producing droplets with the desired low frequency directly through the Rayleigh breakup process, one can form such droplets by combining several Rayleigh droplets through a coalescence process at a relatively short distance from the nozzle.
--[p165]-- Figure 3A.25 shows a typical pattern of the small droplets that form immediately as they break up from the continuous jet and the droplets formed through the coalescence process at some distance. Approximately 100 small droplets at an average frequency of 5 MHz were used in this example to produce 50-kHz droplets with a 1.5-mm dropletto-droplet spacing.
--[p162]-- The droplets themselves may be generated with a reservoir where tin is heated above its melting temperature $( 2 3 1 . 9 \ ^ { \circ } \mathrm { C } )$ and is then pushed through a filter and a nozzle by a pressurized gas, as depicted in Fig. 3A.22. The pressure applied and the size of the nozzle determine the size and velocity of the droplets. A modulator on the nozzle of the droplet generator tunes the delivery rate of the droplets.
--[p165]-- For example, this can be achieved with frequency modulated, phase modulated, rectangular pulse, saw tooth, delta pulse, and other waveforms.<sup>32–34</sup> Each of these waveforms contains the fundamental frequency that is desired for the coalesced droplets (such as 50 kHz) and at least one higherfrequency harmonic in the Rayleigh breakup range that is required to control the breakup process.
--[p163]-- Parameter | Typical values
Droplet diameter | 10–30 μm
Droplet frequency | 40-100 kHz
Transverse stability (3σ) | &lt;2 μm
Longitudinal stability (3σ) | &lt;2 µm
Droplet velocity | 60–120 m/s
--[p162]-- 3A.3.2 Tin target delivery
One of the key technologies of an EUV LPP source consists of the generation of extremely small and stable tin (Sn) droplets at high frequency that are used as the fuel for producing the plasma and EUV light. The droplet generator provides a constant stream of liquid tin droplets to the focal point of the collector where the $\mathrm { C O } _ { 2 }$ laser pulse is used to create the light-emitting plasma.

===== [p419-424] Chapter 6B Collector Contamination: Normal-Incidence (Multilayer) Collectors > 6B.3.2 Atomic hydrogen cleaning (24块) =====
--[p421]-- It should be noted that, unlike van Herpen’s experiments, this experiment used a thicker film of approximately 450 nm. Deposition of Sn on the exposed Au target crystal was observed by SEM.
--[p422]-- Cleaning by atomic hydrogen was also studied by Braginsky.<sup>77</sup> Braginsky used a plasma source to dissociate $\operatorname { H } _ { 2 } ;$ however, the ions incident on the sample were of low energy $( 1 0 { - } 2 0 \ \mathrm { e V } )$ . Additionally, Braginsky measured the same etching probability per radical when the plasma source was located in a remote chamber, confining the charged species while allowing radicals to be blown at the sample.
--[p422]-- Thus, it was deduced that, at the ion energies present in Braginsky’s setup, no ion-driven plasma effect was seen, and the source was equivalent to a pure hydrogen radical source. As expected, the etching probability measured by Braginsky was on the same order as that of Ugur.
Atomic hydrogen cleaning has also been explored in industry.<sup>78</sup> So far, experiments have been performed utilizing an external microwave generator.
--[p420]-- On a broad scale, they can be grouped into two categories: atomic hydrogen sources and hydrogen plasma sources. Atomic hydrogen sources provide only radicals. In the case of a hydrogen plasma etching source, $\mathrm { H } _ { 2 }$ plasma is created in the EUV chamber itself, and plasma ions as well as radicals are incident on the collector. This section will cover atomic hydrogen etching techniques.
--[p420]-- 7 \times 1 0 ^ { 2 \dot { 2 } } \mathrm { c m } ^ { - 3 } )$ , the etched flux of $\mathrm { S n H } _ { 4 }$ may be calculated by
$$
\Gamma _ { S n H _ { 4 } } = ( E t c h ~ R a t e ) ( n _ { S n } ) ,\tag{6B.6}
$$
yielding an $\mathrm { S n H } _ { 4 }$ flux of $3 . 1 \times 1 0 ^ { 1 5 } \ \mathrm { c m } ^ { - 2 } \mathrm { s } ^ { - 1 }$ .
--[p420]-- The wall material is chosen to have a low radical recombination coefficient and maximize the delivery of radicals as much as possible; thus, radical fluxes are delivered without charged species.
Hydrogen etching of Sn was reported by van Herpen et al. in 2009.<sup>72</sup> This work utilized a hot filament atomic hydrogen source positioned 2 cm away from a Sn-coated sample.
--[p422]-- This system uses a microwave source to break down a $\mathrm { H } _ { 2 }$ plasma in an external chamber; radicals from the plasma (with a minimal amount of ions) are blown into the main chamber through a delivery system. Two implementations of this system have been achieved. The first utilizes a glass tube placed in front of the collector to deliver the radicals. A before/after comparison of etching on an industrial collector (650-mm diameter) is shown in Fig. 6B.22.
--[p420]-- Atomic hydrogen sources are usually realized by means of a hot filament (which provides enough heat to dissociate $\mathrm { H } _ { 2 } )$ or an external plasma source (which creates a $\mathrm { H } _ { 2 }$ plasma and then blows the radicals into the chamber). In the case of the external plasma source, the charged plasma species recombine on the walls of the external source and the radical delivery system connecting the generator to the chamber.
--[p419]-- $\mathrm { S n H } _ { 4 }$ is an unstable gas with a melting point of – $- 1 4 6 ~ ^ { \circ } \mathrm { C }$ and a boiling point of $- 5 2 ^ { \circ } \mathrm { C } .
--[p423]-- Therefore, another implementation of this technique has been tested using a delivery system located around the perimeter of the collector. A before/after comparison of etching using this system is shown in Fig. 6B.24, and EUV reflectivity results are shown in Fig. 6B.25.
While the reflectivity results from this cleaning system are slightly lower than those from the previous system, this system has the advantage of not requiring a tube in front of the collector.
--[p420]-- Dividing the fluxes yields a reaction efficiency of about $1 0 ^ { - 5 } ;$ ; alternatively, approximately $1 0 ^ { 5 }$ H atoms were required to etch a single Sn atom. If a higher cracking efficiency is assumed, the reaction efficiency will be lower (and the number of H atoms required to etch a single Sn atom will be higher).
Additionally, the etch rate was observed to be lower for the Sn-coated Ru samples. These etches were undertaken for very thin films of Sn (approximately 10 nm).
--[p421]-- These studies were performed at a lower pressure (approximately 75 mTorr). In one set of experiments, radicals were incident on a Sn-coated QCM, yielding $\mathrm { { S n H } _ { 4 } ; }$ Sn redeposition was then measured on a clean Au-coated QCM. This study also made use of a hot filament source. A catalytic radical probe was used to measure the radical density. A diagram of Ugur’s setup is shown in Fig. 6B.21.
In one set of experiments, Ugur measured an incident hydrogen radical flux of $3 .
--[p421]-- 2 \times 1 0 ^ { 1 7 } \ \mathrm { c m } ^ { - 2 } \mathrm { s } ^ { - 1 }$ and an etched $\mathrm { S n H } _ { 4 }$ flux of $3 . 4 \times 1 0 ^ { \overline { { 1 } } 2 } \ \mathrm { c m } ^ { - 2 } \mathrm { s } ^ { - 1 }$ Dividing the $\mathrm { S n H } _ { 4 }$ flux by the radical flux yields an etching probability ofjust under $1 . 1 \times 1 0 ^ { - 5 }$ , or 94,000 H radicals per Sn.
--[p419]-- ^ { 6 7 }$ The average bond energy is approximately 226 kJ/mol, although the individual Sn-H bonds are not of equal energies.<sup>68</sup> When gaseous, $\mathrm { S n H } _ { 4 }$ decomposes by dissociative adsorption upon surface-impact collision.<sup>69</sup> The rate of decomposition depends on both the surface temperature and the surface material.<sup>70</sup> For example, oxides have been shown to yield slower decomposition rates than metals.<sup>61,62</sup> This raises concerns about potential redeposition of $\mathrm { S n }$
H radicals can potentially be used while running an EUV source, since $\mathrm { H } _ { 2 }$ is already present during normal source operation. Different methods of producing H radicals exist.
--[p419]-- The most widely researched potentially in situ cleaning method involves the use of hydrogen radicals. When Sn is exposed to H radicals, it can react to form volatile stannane $\mathrm { ( S n H _ { 4 } ) }$ , which can then be pumped away according to the following reaction:
$$
\mathrm { S n ( s ) } + 4 \mathrm { H ( g ) }  \mathrm { S n H } _ { 4 } \mathrm { ( g ) } .\tag{6B.4}
$$
In this way, hydrogen can chemically etch Sn.
--[p420]-- Cracking efficiencies for hot filament hydrogen radical sources can easily run all the way from 1% to 100%.<sup>73,74</sup> If a $1 \%$ cracking efficiency is assumed, a partial pressure of 150 mTorr of radicals results. At room temperature, the ideal gas law yields a radical density of $4 . 9 \times 1 0 ^ { 1 5 } \ \mathrm { c m } ^ { - 3 }$ for a radical pressure of 150 mTorr. The radical flux G may then be calculated by
$$
--[p424]-- Thus, while in situ implementation has not yet occurred, this system could theoretically be used in a running EUV source without requiring downtime for cleaning. Etch rates with both of these systems have been measured at <4 nm/min.
It is also possible to etch Sn without an external radical source and delivery system. This will be explored in the next section, which will cover plasma-based etching of Sn.
Additionally, it will be shown that ions from plasma can cause a very beneficial etch rate enhancement.
--[p419]-- 6B.3.2 Atomic hydrogen cleaning
Originally, collector cleaning was performed by removing the collector and cleaning it with liquid chemicals. However, this method creates an unacceptable amount of source downtime. Thus, research in recent years has focused on how to clean the collector without removing it from the chamber. Ideally, this method would be truly in situ, which means that it would be able to be carried out without venting the system and without stopping the EUV source.
--[p421]-- Since Sn is known to form islands<sup>75</sup> and the film is very thin, it is likely that parts of the underlying substrate were exposed for part or most of the etches. Thus, the very thin nature of the films, along with the tendency of Sn to form islands, may indicate either a substrate-dependent effect on the etch rate of the last few nanometers or a higher rate of dissociation and re-deposition for $\mathrm { S n H } _ { 4 }$ on Ru than for $\mathrm { S n H } _ { 4 }$ on Si.
--[p422]-- In another set of experiments, the target crystal was replaced by a series of different samples, and the thickness of Sn films grown by redeposition was measured.<sup>70</sup> It was observed that Ni, Ru, Rh, and Au saw deposition rates one to two orders of magnitude higher than deposition rates on $\mathrm { T i O } _ { 2 }$ and $\mathrm { Z r O } _ { 2 }$
--[p423]-- EUV reflectivity has been compared before contamination and after cleaning. These results, presented in Fig. 6B.23, show that over most of the collector, reflectivity is completely restored to its pre-contamination values.
Unfortunately, placing a delivery system for radicals in front of the collector requires EUV source downtime while the delivery tube is inserted, used, and removed.
--[p420]-- The pressure was approximately 15 Torr; however, the radical density was not measured, and the cracking efficiency of the hot filament was not known. Thus, it is unclear how many radicals were actually produced. Etching was carried out for 10-s intervals on both Sn-coated Si samples and Sn-coated Ru samples. The highest etch rate was on the order of 50 nm/min for the Sn-coated Si sample.
--[p421]-- Redeposition is the phenomenon by which $\mathrm { S n H } _ { 4 }$ dissociates upon collision with a wall, yielding two $\mathrm { H } _ { 2 }$ molecules and depositing a Sn atom.<sup>71</sup> These results are shown in Fig. 6B.20.
Atomic hydrogen etching of Sn was also investigated by Ugur et al. $^ { 7 0 , 7 6 }$ In these studies, hydrogen radicals were used to etch Sn from the surface of Sncoated quartz crystal microbalances (QCMs).
--[p420]-- \Gamma _ { H } = \frac { 1 } { 4 } n _ { H } \nu _ { t h } ,\tag{6B.5}
$$
where $n _ { H }$ is the radical density, and $\nu _ { t h }$ is the thermal velocity. At room temperature, this yields a radical flux of approximately $3 . 1 \times 1 0 ^ { 2 0 } \mathrm { c m } ^ { - 2 } \mathrm { s } ^ { - 1 }$ . If $n _ { S n }$ is the solid density of Sn (approximately $3 .

===== [p320-326] Chapter 5 Optical Systems for EUVL > 5.6.4.4 The stray light point spread function: the link between the surface PSD and the flare distribution at the wafer (28块) =====
--[p323]-- For the sake of simplicity, optical designs are now assumed for which the subapertures of a single mirror surface have circular shape with radius $R _ { S A }$ and the mapping of the exit pupil [pupil coordinates $\vec { \pmb { \xi } } = ( \xi _ { x } , \xi _ { y } ) ]$ to the subaperture [subaperture coordinates $\vec { x } = ( x , y ) ]$ is simply a linear scaling:
$$
\vec { x }  \vec { \xi } = \frac { N A } { R _ { S A } } \cdot \vec { x } .\tag{5.33}
$$
--[p325]-- Moreover, this relation between the isotropic surface PSD and the rotationally symmetric stray light PSF gives an important one-to-one correspondence between the spatial wavelength L and the scatter radius $r ^ { ( n ) }$ for each mirror surface:
$$
r ^ { ( n ) } = r ^ { ( n ) } ( \Lambda ) = \frac { R _ { S A } ^ { ( n ) } } { N A } \cdot \frac { \lambda } { \Lambda } .\tag{5.46}
$$
--[p323]-- In this conception of flare, the high-pupil-frequency aberration in the wavefront of the exit pupil is induced as phase error by the topography of the surface roughness in the subaperture on the mirror surface. In this context, the subaperture is the footprint of the light bundle belonging to the specific field point at the wafer, looking at the PSF. Figure 5.55 illustrates this alternative consideration of flare in a simplified 4f optical system.
--[p324]-- h ( \vec { x } )  w ( \vec { \xi } ) \cong 2 \cdot \langle \cos \theta _ { i } \rangle \cdot h \bigg ( \frac { R _ { S A } } { N A } \cdot \vec { \xi } \bigg ) .\tag{5.35}
$$
Analogous to the 2D surface PSD, the 2D pupil PSD $P S D _ { p u p i l }$ over the exit pupil as function of the pupil frequencies $\acute { f } _ { p }$ can be defined as
$$
--[p320]-- 5.6.4.4 The stray light point spread function: the link between the surface PSD and the flare distribution at the wafer
In the foregoing sections, the relationships between the mirror surface roughness (PSD, RMS, and decadic RMSD) and the amount and characteristics of the light scattered off the mirror surface (BSDF, TIS, and decadic TISD) were discussed. Now we describe how this stray light is then distributed in the image plane at the wafer level.
--[p324]-- { P S D } _ { 2 \mathrm { D } p u p i l } ( \vec { f } _ { p } ) \cong 4 \cdot \langle \cos \mathsf { \theta } _ { i } \rangle ^ { 2 } \cdot { \left( \frac { N A } { R _ { S A } } \right) } ^ { 2 } \cdot { P S D } _ { 2 \mathrm { D } } { \left( \frac { N A } { R _ { S A } } \cdot \vec { f } _ { p } \right) } .\tag{5.37}
$$
--[p325]-- \vec { x } _ { r } = \lambda \cdot \vec { f } _ { p } , ~ r = ~ | \vec { x } _ { r } | = \lambda \cdot f _ { p } = \frac { \lambda } { \Lambda _ { p } } .\tag{5.41}
$$
This is the right place to pick up the discussion about the borderline between aberrations and statistical flare.
--[p321 [表]]-- 2 2 \cdot \lambda / N A .\tag{5.32}
$$
Any aberration in the wavefront of the exit pupil causes a redistribution of light within or outside of the Airy disk; low-pupil-frequency aberrations due to figure errors of mirrors cause a coherent redistribution of light within the
Figure 5.53 RMS and TIS values of the various PSDs in Figs. 5.50–5.52 for six different intervals of spatial wavelengths, each representing one decade.
10mm-1mm
[R] Sm | Example &quot;best&quot; | 24 | 38 | 30 | 23 | 38 | 71
--[p325]-- While low-pupil-frequency aberrations due to figure errors cause a coherent redistribution of light within the Airy disk $( r \leq D _ { A i r y } )$ or slightly beyond, incoherent redistributions with ranges $r \ge r _ { m i n } > D _ { A i r y }$ would be associated to statistical flare. Typically, one choses a minimum flare range $r _ { m i n }$ of two times the diameter of the Airy disk, i.e.,
$$
r _ { \operatorname* { m i n } } : = 2 \cdot D _ { A i r y } = 2 \cdot 1 .
--[p324]-- For any wavefront distortion $w$ in the exit pupil (scalar phase error $\Phi = 2 \pi / \lambda \cdot w )$ the modified PSF, $P S F _ { 0 } ( | \vec { x } _ { r } | )  P S F ( \vec { x } _ { r } )$ , can be calculated from the absolute value of the Fourier transformation $( \vec { x } _ { r }$ is the relative image coordinate at the wafer with $\vec { x } _ { r } = \vec { 0 }$ at the center of the Airy disk):
$$
--[p322]-- Example &quot;mean&quot; | 44 | 65 | 48 | 40 | 48 | 75
Example &quot;worst&quot; | 57 | 84 | 61 | 51 | 56 | 78
Example &quot;power -2&quot; | 50 | 50 | 50 | 50 | 50 | 50
[] | Example $\overline { { { ^ { \mathrm { { w } } _ { \mathrm { { b e s t } } } } } { } ^ { \mathrm { { w } } } } }$ | 0,05% | 0,12% | 0,08% | 0,05% | 0,12% | 0,44%
Example $" m e a n "$ | 0,17% | 0,37% | 0,20% | 0,14% | 0,20% | 0,49%
Example $" \mathrm { w o r s t } "$ | 0,28% | 0,61% | 0,33% | 0,23% | 0,27% | 0,53%
--[p325]-- 2 2 \ \mathrm { { h } } / { N A } \cong 5 / ( 2 \ N A ) \cdot \mathrm { { h } } .\tag{5.42}
$$
This corresponds to the pupil wavelengths:
$$
\Lambda _ { p } \leq \Lambda _ { p } ^ { m a x } : = \lambda / r _ { m i n } \cong 2 \ N A / 5 ,\tag{5.43}
$$
i.e., wavefront distortions with more than five periods over the total diameter of the exit pupil, or
$$
\Lambda \leq \Lambda _ { m a x } = 2 R _ { S A } / 5 = D _ { S A } / 5 ,\tag{5.44}
$$
--[p326]-- The single stray light contributions of each individual $n ^ { \mathrm { t h } }$ mirror add up linearly such that the total stray light PSF of the system with all N mirror surfaces is given by
$$
P S F _ { \mathrm { f l a r e } } ( r ) = \sum _ { n = 1 } ^ { N } P S F _ { f l a r e } ^ { ( n ) } ( r ) ~ .\tag{5.47}
$$
--[p320]-- Therefore, the imaging of a perfect point source is being considered. This image is the so-called point spread function (PSF). The PSF of an ideal projection optics without any aberrations and without stray light is determined by the diffraction of light on the aperture stop that defines the NA of the projection optics. In this case, the PSF is the well-known Airy function $P S F _ { 0 } ( r )$ (see Ref. 136):
$$
--[p322]-- Example $" p o w e r - 2 "$ | 0,22% | 0,22% | 0,22% | 0,22% | 0,22% | 0,22%
Airy disk $( < D _ { A i r y } )$ , whereas higher-pupil-frequency aberrations due to statistical surface errors of the mirrors with spatial frequencies beyond the figure errors cause an incoherent redistribution of light outside of the Airy disk $( > D _ { A i r y } )$ (Fig. 5.54).
--[p324]-- P S F ( \vec { x } _ { r } ) \propto \bigg | \int _ { | \vec { \xi } | \le N A } d ^ { 2 } \xi ~ e ^ { i \frac { 2 \pi } { \lambda } \cdot w ( \vec { \xi } ) } \cdot e ^ { - i \frac { 2 \pi } { \lambda } \vec { \xi } \cdot \vec { x } _ { r } } \bigg | ^ { 2 } .\tag{5.38}
$$
In the smooth wavefront limit, i.e., $\Phi = 2 \pi / \lambda \cdot w \ll 1$ , and under the assumption that the Fourier components of w have only sufficiently large pupil frequencies $f _ { p } \left( \mathbf { e } .
--[p325]-- i.e., more than five periods of a periodic surface error over the supaperture diameter $D _ { S A } = 2 R _ { S A }$ . This defines a somewhat arbitrary distinction between aberrations and flare. In fact, the transition from aberrations to statistical flare is not sharp.
Finally, using the relation [Eq. (5.40)] between the stray light PSF $P S F _ { f l a r e }$ and the 2D pupil PSD $P S D _ { 2 \mathrm Ḋ p u p i l Ḍ } ,$ and the connection [Eq.
--[p321]-- P S F _ { 0 } ( r ) = \frac { \pi \cdot N A ^ { 2 } } { \lambda ^ { 2 } } \cdot \left[ \frac { 2 \cdot J _ { 1 } \left( \frac { 2 \pi } { \lambda } \cdot N A \cdot r \right) } { \frac { 2 \pi } { \lambda } \cdot N A \cdot r } \right] ^ { 2 }\tag{5.31}
$$
where $J _ { 1 }$ is the Bessel function of the first kind. The diameter of this Airy disk, which is defined by the radial distance of the first zero of the Airy function, is determined by the NA:
$$
D _ { A i r y } = 1 .
--[p325]-- P S F _ { \mathrm { f l a r e } } ( \vec { x } _ { r } ) = \frac { 4 \pi ^ { 2 } } { \Lambda ^ { 4 } } \cdot P S D _ { 2 \mathrm { D } p u p i l } \left( \frac { \vec { x } _ { r } } { \Lambda } \right) .\tag{5.40}
$$
In particular, this equation gives an important relation between the scatter range $\vec { x } _ { r }$ and the pupil frequency $\vec { f } _ { p }$ :
$$
--[p325]-- P S F _ { f l a r e } ^ { ( n ) } ( r ) \cong \ \frac { 1 6 \ \pi ^ { 2 } } { \lambda ^ { 4 } } \cdot \left( \frac { N A } { R _ { S A } ^ { ( n ) } } \right) ^ { 2 } \cdot \langle \cos \Theta _ { i } ^ { ( n ) } \rangle ^ { 2 } \cdot P S D _ { 2 \mathrm { D } i s o } \left( \frac { N A } { R _ { S A } ^ { ( n ) } \cdot \wedge } \cdot r \right) .\tag{5.45}
$$
--[p322]-- This discussion already indicates that flare cannot only be considered as light that is scattered from the surface roughness of a mirror and then propagates to the wafer, but also as the redistribution of light out of the
Airy disk due to the high-pupil-frequency aberration in the wavefront of the exit pupil.
--[p325]-- (5.37)] between the 2D surface PSD $P S D _ { 2 \mathrm { D } }$ and the 2D pupil PSD $P S D _ { 2 \mathrm Ḋ p u p i l Ḍ } ,$ one obtains the ultimate link between the surface PSD of a single mirror (the $n ^ { \mathrm { t h } }$ mirror $M _ { n }$ in the projection optics) and its incoherent contribution to the stray light PSF:
$$
--[p323]-- Then a periodic surface error with spatial wavelength L (spatial frequency $f { = } 1 / \Lambda )$ in the subaperture is transformed into a periodic wavefront aberration having pupil wavelength $\Lambda _ { p }$ (pupil frequency $f _ { p } = 1 / \Lambda _ { p } )$ with
$$
\Lambda  \Lambda _ { P } = \frac { N A } { R _ { S A } } \cdot \Lambda , \qquad f  f _ { p } = \frac { R _ { S A } } { N A } \cdot f .\tag{5.34}
$$
--[p324]-- { \cal P } S D _ { 2 \mathrm { D } p u p i l } ( \vec { f } _ { p } ) = \frac { 1 } { \pi \cdot N { \cal A } ^ { 2 } } \cdot \left| \int _ { | \vec { \xi } | \leq N { \cal A } } d ^ { 2 } \vec { \xi } ~ w ( \vec { \xi } ) \cdot e ^ { - i 2 \pi \vec { f } _ { p } \cdot \vec { \xi } } \right| ^ { 2 } .\tag{5.36}
$$
A simple calculation then gives the following relation of the 2D surface PSD over the subaperture with the 2D pupil PSD over the exit pupil:
$$
--[p324]-- The surface topography h within the subaperture of the mirror surface transforms by a scaling with a factor of $2 \cdot \left. \cos \theta _ { i } \right.$ to a wavefront aberration $w$ (phase error $\Phi = 2 \pi / \lambda \cdot w )$ in the exit pupil (assuming that the variation of cos $\theta _ { i }$ over the subaperture is small and can (for all rays) be represented by the average value 〈cos u<sub>i</sub>〉:
$$
--[p324]-- Here, the stray light PSF $P S F _ { f l a r e }$ describes the redistributed light outside of the Airy disk (in the case of sufficiently large pupil frequencies), and TIS is the total integrated scatter of this light attenuating the intensity of the unperturbed PSF by the factor (1-TIS). The stray light PSF is related to the 2D pupil PSD by
$$
--[p325]-- Here, an isotropic roughness of the mirror surface characterized by an isotropic 2D PSD $P S D _ { 2 \mathrm { D } i s o }$ is assumed such that, with the linear mapping between the exit pupil and the subaperture on the mirror surface, this contribution to the stray light PSF $\mathsf { \widehat { P S F } } _ { f l a r e } ^ { ( n ) }$ is rotationally symmetric.
--[p324]-- \mathbf { g } . , 2 N A \cdot f _ { p } \geq 5 \right)$ , the PSF of an exit pupil with higherpupil-frequency aberrations is given as
$$
\mathit { P S F } ( \vec { x } _ { r } ) \cong ( 1 - T I S ) \cdot \mathit { P S F } _ { 0 } ( | \vec { x } _ { r } | ) + \mathit { P S F } _ { \mathrm { f l a r e } } ( \vec { x } _ { r } ) .\tag{5.39}
$$

===== [p130-130] Chapter 2 The EUV LLC: An Historical Perspective > • Program reporting (2块) =====
--[p130]-- – more than 100 press articles in a variety of technical publications, newspapers, and world-wide journals;
– participation in 10 SEMATECH NGL critical reviews;
– numerous onsite laboratory tours and company reviews;
– 280 EUV LLC-written weekly reports ( 1400 pages) with 850 weekly highlights;
– more than 10,000 viewgraphs presented;
– more than 400 risk issues tracked; and
– approximately 250 weekly status update meetings.
--[p130]-- • Program reporting
– Twenty-four eight-hour quarterly reviews over six years with approximately eighty attendees present at each review from LLC companies, VNL, and suppliers;
– quarterly reports written to summarize technical accomplishments, issues, and plans;
– review of more than 590 articles and abstracts for conference presentations and publications (over 40 different conferences and periodicals);

===== [p450-453] Chapter 7 EUV Mask and EUV Mask Metrology > 7.4.1 Multilayer deposition process (13块) =====
--[p453]-- Research on defect mitigation for EUV blank MLs has been ongoing since the early 2000s, and the total number of EUV blank defects of 25 nm in size (SEVD) is in the low single digits.<sup>31</sup> With the development of an actinic blank inspection (ABI) tool, the detection capability has been improved to detect 30-nm defects and pit/bump defects.
--[p451]-- where n is an integer, d is the period of the ML pairs (d-spacing), l is the EUV wavelength, u is the light incident angle to the mask normal (currently 6 deg), and d is the bilayer-weighted dn. dn is defined as 1  n, where n is the real part of the refractive index.
--[p451]-- A Mo/Si ML stack for an EUV mask blank typically consists of 80 thinfilm layers, or 40 pairs of Mo/Si bilayers.<sup>20</sup> The d-spacing (thickness of one period of bilayer) is 6.9 nm, with a Mo thickness of 2.8 nm and a Si thickness of 4.1 nm (Fig. 7.7). The theoretical value of the peak reflectivity is about 75%, but the practical value is several percentage points lower (Fig. 7.8).<sup>21,22</sup> The primary factor for the reflectivity loss is the intermixing of Mo and Si at the interface.
--[p453]-- The centroid wavelength is the median wavelength of the reflectance after fitting to the centroid; it is usually very close to but slightly deviating from the reflectance peak. The centroid wavelength of interest is 13.5 nm. During the IBD process, uniformity is a strong function of the substrate angle normal to the direction of the deposition flux and a weaker function of the target’s angular orientation.
--[p452]-- 7.9).<sup>15,27–30</sup> Major system improvements have been made to the following components: a substrate robotic handling system, a low-particulate ion source, and clean deposition-chamber shielding, which resists flaking and particle generation.
--[p450]-- 7.4.1 Multilayer deposition process
At the EUV wavelength, every material has a refractive index close to 1 and the transmittance and reflectivity are almost zero. Thus, all EUVL optics are required to be reflective, and a ML-coated mirror consisting of a large number of alternating material layers having dissimilar EUV optical constants is the solution to achieving high reflectance by interfering EUV light.
--[p451]-- The extent of interdiffusion is more serious at the
Mo-on-Si interface compared to the Si-on-Mo interface. Interface engineering by a third layer (see Section 7.4.3) inserted at the Mo/Si interfaces improves reflectance by realizing sharper and smoother interfaces.<sup>23–25</sup> The currently available peak reflectance at 13.5 nm is about 70%.<sup>26</sup>
The biggest challenge to EUV mask blank fabrication is defect reduction.
--[p450]-- The thickness of the Mo/Si pair (d-spacing) and the ratio of the Mo thickness to the bilayer period (g ratio) are designed to exhibit maximum reflection but minimum absorption. The period of the ML pairs should satisfy a modified version of Bragg’s law to produce maximum reflectance at the EUV wavelength:
$$
n \Lambda = 2 d \cos \Theta \sqrt { 1 - \frac { 2 \delta } { 1 - { \cos } ^ { 2 } \theta } } ,\tag{7.3}
$$
--[p453]-- A high substrate angle close to 55 deg results in good uniformity but a high defect density. Normal-incidence deposition results in poor uniformity. A deposition flux angle of 26 deg has been reported to yield good uniformity as well as a low defect density.<sup>33</sup>
--[p450]-- According to the Fresnel equation, the reflectivity at the boundary is proportional to the square of the difference in the indices of refraction. Typically, two different layers in the ML each have a high and a low atomic number, respectively, to maximize the difference in electron density. These materials also should have low EUV light absorption, which is determined by the imaginary part of the refractive index (extinction coefficient).
--[p452]-- Defects on the substrate before ML deposition or defects generated inside the ML during the deposition process have the potential to cause printable defects during the lithography process. Printability is determined by the defect location in the ML stack and its size.
The ion-beam sputter deposition (IBD) tool equipped with a full standard mechanical interface (SMIF) has been developed for defect-free ML deposition (Fig.
--[p450]-- Considering process capability as well as optical performance, Mo/Si MLs are known to be among the best choices from the several material combinations for high reflectivity at a wavelength around 13.5 nm, and are essential components for EUV exposure optics as well as for EUV masks.<sup>18,19</sup> The Si layer has a low EUV absorption and works as a spacer for the periodic structure, while the Mo layer scatters the light even though it shows a high absorption characteristic.
