Repository: NARUTOBEST/semiconductor-knowledge-qa

# heldout 泛化集出题管线(v2,2026-10-01)

与 `pipeline/dev/` 平行、互不混放的 heldout 侧出题管线。
总协议见 `../protocol_v2.md`(v2:取消 source 隔离红线,全库遴选文档)。

## 本目录内容
| 文件 | 用途 |
|---|---|
| `fetch_material.py` | 从 Qdrant(16333 转发)抓取本 track 8 篇文档的真实 chunk 原文 |
| `draft_material/` | 8 篇素材 txt + 草稿 json(每篇 25 题,含 evidence 逐字摘录) |
| `build_datasets_heldout.py` | 草稿 -> `eval/qa_sets/v2_20261001/heldout_200.json` + 校验报告 |
| `_extract_result.py` | 出题 agent 结果恢复(从会话 transcript) |
| `_verify_acceptance.py` | evidence 溯源覆盖率校验(自动发现本目录全部草稿) |
| `_prompt_template.txt` | 出题 agent 提示词模板 |
| `acceptance_report.json` / `_acceptance_failures.txt` | AI 验收记录(heldout 侧) |
| `verify_log.md` | 人工核对清单(heldout 200) |

File: eval/pipeline/heldout/draft_material/11_Chemistry_Lithography.txt (part 3 of 53)
“In the case where the four affinities of an atom of carbon are saturated by four different univalent groups, two and only two different tetrahedra can be obtained, of which one is the mirror image of the other. .
--[p145]-- 3.2.3.9.2 The formula of benzene
August Kekule\` (1829–1896) postulated the hexagonal formula<sup>322</sup> for benzene in 1866 (see Fig. 3.36), in which the six atoms of carbon in the benzene ring were regarded as being joined alternatively by single and double linkages, so as to preserve the tetravalency of carbon.<sup>323</sup> The importance of Kekule’s benzene formula in organic chemistry cannot be overemphasized.
--[p145]-- <sup>324</sup>ibid., p. 292.
<sup>325</sup>ibid., p. 300.
Pasteur’s other main important discovery, among many others in this field, was the resolution of sodium ammonium racemate, an optically inactive compound, by crystallization (1848–1850). In describing his discovery, he remarks:<sup>327</sup>
“I carefully separated the crystals which were hemihedral to the right from those which were hemihedral to the left, and examined their solutions separately in the polarizing apparatus.
--[p146]-- I then saw with no less surprise than pleasure that the crystals hemihedral to the right deviated the plane of polarization to the right, and that those hemihedral to the left deviated it to the left; and when I took an equal weight of each of the two kinds of crystals, the mixed solution was indifferent towards the light in consequence of the neutralization of the two equal and opposite individual deviations.”
--[p146]-- Partington, A Short History ofChemistry, 3rd ed., p. 302, Dover Publications, New York (1989)]. <sup>328</sup>J.R. Partington, A Short History of Chemistry, 3rd ed., p. 304, Dover Publications, New York (1989).
<sup>329</sup>ibid., p. 305.
<sup>330</sup>ibid., pp. 306 307.
--[p146]-- For instance, optical activity has been established in the case of compounds of selenium, tin, sulfur, chromium, etc., some of the compounds being quite free of carbon.<sup>330</sup> Optical activity in modern chemistry is believed to originate in the enantiomorphous molecular configurations of compounds that possess it.
<sup>326</sup>ibid., pp. 300 301.
<sup>327</sup>Alembic Club Reprint No. 14; Delephine, Bull. Soc. Chim. XXXVII (1925) [cited in: J.R.
--[p145]-- Optical activity involving the ability to rotate the plane of polarized light was first observed by Biot in 1815–1835 in a number of naturally occurring organic compounds, such as turpentine, camphor, sugars, and tartaric acid. Since optically active compounds exhibited this property both in their crystalline form as well as in solutions, it was reasoned that this property is inherent in the molecules.
--[p145]-- Mitscherlich in 1844 observed that although tartaric and racemic acids are isomeric, the former and its salt are optically active, while racemic acid is inactive.<sup>325</sup>
In an attempt to elucidate the observation of Mitscherlich, Pasteur in 1848 observed that the crystals of tartaric acid are characterized by small facets that had unaccountably been overlooked by Mitscherlich and were similar to the hemihedral facets observed by Hau¨y on optically active quartz.
--[p145]-- <sup>322</sup>Kekule reports that the origin of the discovery of the structure of benzene appeared to him while he was asleep in his study in Ghent, whereby he saw the long chains of carbon atoms like snakes twisting and curling until one “gripped its own tail and the picture whirled scornfully before my eyes” [cited in Benzolfest: Rede, Berichte XXIII, 1302 (1890)].
<sup>323</sup>J.R. Partington, A Short History of Chemistry, 3rd ed., p. 290, Dover Publications, New York (1989).
--[p145]-- Quartz crystals are in two forms, i.e., right and left handed, depending on the position of the facets. The two forms are related to each other by the same relation that an object has with its own mirror image. Herschel pointed out in 1821 that this was probably related to Biot’s observation that some quartz crystals rotated the plane of polarized light to the right and some to the left.<sup>326</sup>

===== [p446-449] Antireflection Coatings and Reflectivity Control > 9.2.3 Reflection and transmission amplitudes (18块) =====
--[p449]-- R = \bigg ( \frac { r _ { 1 2 } - r _ { 2 3 } } { 1 - r _ { 1 2 } r _ { 2 3 } } \bigg ) ^ { 2 } = \bigg ( \frac { n _ { 1 } n _ { 3 } - n _ { 2 } ^ { 2 } } { n _ { 1 } n _ { 3 } + n _ { 2 } ^ { 2 } } \bigg ) ^ { 2 } .\tag{9:21}
$$
The condition in which R 0 occurs when the refractive index of the middle medium (top antireflection coating) is a geometric mean of the two outside media, provided $n _ { 1 } { < } n _ { 2 } { < } n _ { 3 }$ . In other words,
$$
--[p448]-- Equation (9.18) is the phase match condition for zero reflectivity at the resistair interface, and its significance lies in the fact that it encapsulates within it the optimal thickness of the top antireflection coating that is associated with the least reflectivity at the resist-air interface.
<sup>15</sup>G.B. Airy, “Remarks on Mr. Potter’s experiment on interference,” Phil. Mag. 2, 20 (1833).
To determine whether the extremum is a minimum or a maximum, we take the second derivative of R with respect to f:
$$
--[p446]-- <sup>14</sup>Excellent treatment of this subject can be found in, for example, M. Born and E. Wolf, Principles of Optics, 7th ed., pp. 43 70, Cambridge University Press, Cambridge (1999); E. Hecht, Optics, 2nd ed., pp. 94 104, Addison Wesley, Reading, MA (1990).
$$
--[p447]-- r _ { \mathrm { A } } = r _ { 1 2 } A + t _ { 1 2 } D ,\tag{9:9}
$$
$$
t _ { \mathrm { A } } = t _ { 2 3 } C \exp \biggl ( - 2 \pi \frac { \tilde { n } _ { 2 } d } { \lambda } \biggr ) ,\tag{9:10}
$$
$$
D \exp \biggl ( 2 \pi { \frac { \tilde { n } _ { 2 } d } { \lambda } } \biggr ) = r _ { 2 3 } C \exp \biggl ( - 2 \pi { \frac { \tilde { n } _ { 2 } d } { \lambda } } \biggr ) .\tag{9:11}
$$
--[p449]-- Top antireflection coatings are typically coated very thin, in the range of a few tens of nanometers, over the resist. The optimum refractive index for top antireflection coating depends on the refractive index of the resist in the following manner:<sup>16</sup>
$$
o p t \_ n _ { \mathrm { T A R C } } = \sqrt { n _ { \mathrm { r e s i s t } } n _ { \mathrm { a i r } } } = \sqrt { n _ { \mathrm { r e s i s t } } } \qquad \mathrm { ( f o r \ l i t h o g r a p h y \ i n \ a i r ) } ,\tag{9:22a}
$$
--[p447]-- r _ { 1 2 } = \frac { \tilde { n } _ { 1 } - \tilde { n } _ { 2 } } { \tilde { n } _ { 1 } + \tilde { n } _ { 2 } } = \frac { n _ { 1 } - n _ { 2 } - i ( k _ { 1 } - k _ { 2 } ) } { n _ { 1 } + n _ { 2 } - i ( k _ { 1 } + k _ { 2 } ) } ,\tag{9:5}
$$
$$
t _ { 1 2 } = \frac { 2 \tilde { n } _ { 2 } } { \tilde { n } _ { 1 } + \tilde { n } _ { 2 } } = \frac { 2 ( n _ { 2 } - i k _ { 2 } ) } { n _ { 1 } + n _ { 2 } - i ( k _ { 1 } + k _ { 2 } ) } .\tag{9:6}
$$
Reflectivity R is given by
$$
--[p448]-- R = r ^ { 2 } = \frac { R _ { 1 2 } + R _ { 2 3 } + 2 r _ { 1 2 } r _ { 2 3 } \cos ( 2 \Phi ) } { 1 + R _ { 1 2 } + R _ { 2 3 } + 2 r _ { 1 2 } r _ { 2 3 } \cos ( 2 \Phi ) } ,\tag{9:15}
$$
where
$$
R _ { i j } = r _ { i j } ^ { 2 } .\tag{9:16}
$$
To determine the conditions in which the reflectivity at the resist-air interface is zero, we must determine the extremal locations on the reflectivity curve, using the methods of differential calculus. R is an extremum if
$$
--[p449]-- $$
o p t \mathcal { n } _ { \mathrm { T A R C } } = \sqrt { n _ { \mathrm { r e s i s t } } n _ { \mathrm { w a t e r } } } = \sqrt { n _ { \mathrm { r e s i s t } } \quad } \mathrm { ( f o r \ l i t h o g r a p h y \ i n \ w a t e r ) } .\tag{9:22b}
$$
If m is even, implying that cos(2f) 1, then for normal incidence illumination,
$$
--[p449]-- n _ { 2 } = { \sqrt { n _ { 1 } n _ { 3 } } } = { \sqrt { n _ { 3 } \quad } } ( n _ { 1 } = 1 { \mathrm { ~ f o r ~ a i r } } ) .\tag{9:22}
$$
Equation (9.22) is the intensity match condition for the reflectance at the resist-air interface to be zero, and its significance lies in the fact that it encapsulates within it the optimal refractive index of the top antireflection coating that is associated with the least reflectivity at the resist-air interface.
--[p449]-- In summary, for the reflectivity to be zero, both the phase match and the intensity match conditions must be satisfied.
<sup>16</sup>R. Dammel, Diazonapthoquinone based Resists, p. 132, SPIE Press, Bellingham, WA (1993).
--[p449]-- R = \bigg ( \frac { r _ { 1 2 } + r _ { 2 3 } } { 1 + r _ { 1 2 } r _ { 2 3 } } \bigg ) ^ { 2 } = \bigg ( \frac { n _ { 1 } - n _ { 3 } } { n _ { 1 } + n _ { 3 } } \bigg ) ^ { 2 } .\tag{9:23}
$$
R is at a maximum and is independent of the refractive index of the middle medium (top antireflection coating) $( n _ { 2 } )$ , for the case where $n _ { 1 } { < } n _ { 2 } { < } n _ { 3 }$
--[p449]-- R is a maximum if $( - 1 ) ^ { m } ( n _ { 1 } - n _ { 2 } ) ( n _ { 2 } - n _ { 3 } ) > 0$ and a minimum if $( - 1 ) ^ { m } ( n _ { 1 } - n _ { 2 } ) ( n _ { 2 } -$ ${ n } _ { 3 } ) < 0$ . If m is odd, implying that $\tau _ { \mathrm { D } } ^ { 2 } = \cos ( 2 \Phi ) = - 1$ , then for normal incidence illumination, we obtain
$$
--[p448]-- Eliminating the constants $A , C ,$ and D yields the Airy formulae for the reflectance and transmission amplitudes:<sup>15</sup>
$$
r = r _ { 1 2 } + { \frac { t _ { 1 2 } t _ { 2 1 } r _ { 2 3 } \tau _ { \mathrm { D } } ^ { 2 } } { 1 + r _ { 1 2 } r _ { 2 3 } \tau _ { \mathrm { D } } ^ { 2 } } } = { \frac { r _ { 1 2 } + r _ { 2 3 } \tau _ { \mathrm { D } } ^ { 2 } } { 1 + r _ { 1 2 } r _ { 2 3 } \tau _ { \mathrm { D } } ^ { 2 } } } ,\tag{9:12}
$$
$$
--[p448]-- \frac { d R } { d \Phi } = \frac { 2 r _ { 1 2 } r _ { 2 3 } ( R _ { 1 2 } - 1 ) ( R _ { 2 3 } - 1 ) \sin ( 2 \Phi ) } { \left[ 1 + R _ { 1 2 } R _ { 2 3 } + r _ { 1 2 } r _ { 2 3 } \cos ( 2 \Phi ) \right] ^ { 2 } } = 0 \quad ( \mathrm { i f ~ } \sin ( 2 \Phi ) = 0 ) .\tag{9:17}
$$
R is an extremum if 2f mp, which occurs when
$$
d = { \frac { m \lambda } { 4 n _ { 2 } } } .\tag{9:18}
$$
--[p448]-- t = \frac { t _ { 1 2 } t _ { 2 3 } \tau _ { \mathrm { D } } } { 1 + r _ { 1 2 } r _ { 2 3 } \tau _ { \mathrm { D } } ^ { 2 } } ,\tag{9:13}
$$
where
$$
\tau _ { \mathrm { D } } = \exp { ( - i \phi ) } = \exp { \left( - i \frac { 2 \pi \tilde { n } _ { 2 } } { \lambda } d \right) } .\tag{9:14}
$$
For the limiting case in which all the layers are transparent and nonabsorbing $\qquad ( k \_ \mathrm { ~ { ~ 0 ~ } ~ }$ , all refractive indices are real numbers, such that reflectivity is given by
$$
--[p446]-- 9.2.3 Reflection and transmission amplitudes
Consider a ray of light incident on a thin film of top antireflection coatings sandwiched between two semi-infinite media: air (or water) and the photoresist (Fig. 9.4). Assuming normal incidence, at the boundary between two media, say, medium 1 (air or water) and medium 2 (top antireflection coatings), the reflection $( r _ { 1 2 } )$ and transmission $( t _ { 1 2 } )$ coefficients are given by the Fresnel equations:
--[p447]-- \begin{array} { l } { { R = r r ^ { * } = r _ { 1 2 } r _ { 1 2 } ^ { * } } } \\ { { \ } } \\ { { \displaystyle = \frac { n _ { 1 } - n _ { 2 } + i ( k _ { 1 } - k _ { 2 } ) } { n _ { 1 } + n _ { 2 } + i ( k _ { 1 } + k _ { 2 } ) } \cdot \frac { n _ { 1 } - n _ { 2 } - i ( k _ { 1 } - k _ { 2 } ) } { n _ { 1 } + n _ { 2 } - i ( k _ { 1 } + k _ { 2 } ) } = \frac { ( n _ { 1 } - n _ { 2 } ) ^ { 2 } + ( k _ { 1 } - k _ { 2 } ) ^ { 2 } } { ( n _ { 1 } + n _ { 2 } ) ^ { 2 } + ( k _ { 1 } + k _ { 2 } ) ^ { 2 } } . } } \end{array}\tag{9:7}
$$
The reflection and transmission amplitudes A, C, and D can be derived from the condition that the electric field vector be continuous at the boundaries of the three media. It then follows that
$$
C = t _ { 1 2 } A + r _ { 2 1 } D ,\tag{9:8}
$$
$$
--[p449]-- \begin{array} { l } { { \displaystyle { \frac { d ^ { 2 } R } { d \Phi ^ { 2 } } \bigg ( d = \frac { m \Lambda } { 4 n _ { 2 } } \bigg ) = - \frac { 4 ( - 1 ) ^ { m } ( r _ { 1 2 } r _ { 2 3 } ) ( R _ { 1 2 } - 1 ) ( R _ { 2 3 } - 1 ) } { [ 1 + ( R _ { 1 2 } R _ { 2 3 } ) ( - 1 ) ^ { m } r _ { 1 2 } r _ { 2 3 } ] ^ { 2 } } } } } \\  { \displaystyle { = \frac { ( - 1 ) ^ { m + 1 } ( n _ { 1 } - n _ { 2 } ) ( n _ { 2 } - n _ { 3 } ) 6 4 n _ { 1 } ( n _ { 1 } + n _ { 2 } ) ( n _ { 2 } + n _ { 3 } ) } { \{ ( n _ { 1 } - n _ { 2 } ) ( n _ { 2 } - n _ { 3 } ) ( n _ { 1 } + n _ { 2 } ) ( n _ { 2 } + n _ { 3 } ) + 2 [ 4 n _ { 1 } n _ { 2 } ^ { 2 } n _ { 3 } + ( n _ { 1 } ^ { 2 } + n _ { 2 } ^ { 2 } ) ( n _ { 2 } ^ { 2 } + n _ { 3 } ^ { 2 } ) ] \} ^ { 2 } } . } } \end{array}\tag{9:19}
$$
(9:20)

===== [p85-88] Optical and Chemical Origins of Lithography > 3.2.1.7 Chemical effects of light (17块) =====
--[p85]-- 3.15) discovered that if a bottle of silver nitrate crystals was placed in the sun and part of the bottle covered with a stencil, the uncovered area would blacken. Inspired by Schulze’s discovery, other experimenters discovered various metal compounds and other silver compounds, that, in time, were used in the production of silver nitrate ink and other inks, which were used to produce permanent designs on a variety of substrates including paper, textiles, bones, ivory, and leather.
--[p87]-- 14, Johns Hopkins University Press, Baltimore (1991). <sup>94</sup>ibid., p. 14.
<sup>95</sup>Many illustrious scientists including Thomas Young, Franc¸ois Arago, John Herschel, and Simeon Poisson conducted such experiments in photometry [cited in Franc¸ois Arago, Biographies ofDistin guished Scientific Men, translated by W.H. Smyth, B. Powell, and R. Grant, 2nd series, Tricknor & Fields, Boston (1859); M.S. Barge and W.B.
--[p87]-- White, The Daguerreotype: Nineteenth Century Technology and Modern Science, p. 14, Johns Hopkins University Press, Baltimore (1991)].
<sup>96</sup>M.S. Barge and W.B. White, The Daguerreotype: Nineteenth Century Technology and Modern Science, p. 14, Johns Hopkins University Press, Baltimore (1991).
<sup>97</sup>ibid., p. 15.
<sup>98</sup>M.I. Sobel, Light, p. 81, University of Chicago Press, Chicago (1987).
--[p88]-- In addition, spectral light was used to study gases and flames colored by the addition of various metal salts and transparent liquids, as well as to monitor the effects of photochemical changes. Based on his work on spectral analysis, Scheele established that there is a difference between actions of light and heat.
--[p88]-- In the final analysis, a great deal of both theoretical and empirical activity concerning light and its effect on a wide variety of materials were already well established by the early part of the nineteenth century. In particular, many chemical discoveries that showed the range of both light-sensitive materials and their properties in a variety of conditions were made.
--[p86]-- Considered the father of photochemistry, Scheele used his experiments to try to demonstrate that light was composed of or contained phlogiston,<sup>92</sup> a fact he deduced rather erroneously when he observed that when silver oxide, gold oxide, or mercury oxide is placed at the focus of a burning glass (a parabolic mirror used to focus the rays of the Sun on an object to be burned), these salts are changed to metal.<sup>93</sup>
<sup>91</sup>M.S. Barge and W.B.
--[p87]-- These studies<sup>95</sup> had broad focus, spanning research on astronomy and chemical effects of light. Very basic photometers were made with paper saturated with silver nitrate, silver chloride, or other light-sensitive solutions.<sup>96</sup>
Another major development in the research on the chemical effects of light was spectral analysis, the forerunner of modern spectroscopy.
--[p87]-- Although Priestly discovered oxygen in 1774, he, like many scientists of his era, did not recognize that it was the substance respon sible for combustion. Consequently, the development of chemistry was stifled on account of this erro neous concept. Antoine Lavoisier made the connection that oxygen is responsible for combustion and in so doing sounded the death knell for phlogiston.
<sup>93</sup>M.S. Barge and W.B. White, The Daguerreotype: Nineteenth Century Technology and Modern Science, p.
--[p87]-- He observed that the locations of the bright spots and their colors were different when different chemicals were placed in the flame.<sup>98</sup>
<sup>92</sup>Phlogiston was thought to be a substance that exists in all combustible materials, which on combus tion is released. It was an important chemical concept introduced at the beginning of the eighteenth century and maintained until the death of Joseph Priestly in 1802.
--[p87]-- He believed that light was a true reagent, which when added to some compounds could alter their basic properties or cause a reaction. In time, testing for reactivity in light became part of the regular chemical routine of investigating new compounds and elements.<sup>94</sup>
The science of photometry—the measurement of the effect of light intensity whether transmitted or absorbed on various materials—provided another impetus for research on chemical effects of light during this period.
--[p85]-- 3.2.1.7 Chemical effects of light
To complement the research efforts targeted at elucidating and controlling the physical characteristics of light, active research was also conducted on the chemical effects of light, dating back to the early decades of the eighteenth century. In fact, the roots of the science of photochemistry date back to this era, when in 1727 Johann Heinrich Schulze (1687–1744) (Fig.
--[p88]-- ent were made possible.
--[p86]-- White, The Daguerreotype: Nineteenth Century Technology and Modern Science, pp. 13 14, Johns Hopkins University Press, Baltimore (1991).
Another major contributor to research in the chemical effects of light during this period was the Frenchman Antoine Lavoisier (1734–1794), who introduced accurate methods of weight measurements of materials undergoing chemical reactions into the field of chemistry.
--[p88]-- These discoveries comprised light-sensitive materials such as silver nitrate, silver chloride, silver oxalate, mercury oxalate, chromate and citrate salts, iron salts, gold salts, and platinum salts; compounds that react with light-sensitive materials, such as sodium thiosulfate; and elements that react with other materials to form light-sensitive compounds, such as chlorine, iodine, and bromine.<sup>100</sup> During this period, the use of optical instruments was particularly widespread among artists, artisans, and scientists.<sup>101</sup> It was in this milieu of abundant data on chemical effects of light on materials, along with the widespread availability of optical instruments in the early part of nineteenth century, that the invention of photolithography and its subsequent developm
--[p87]-- This entails the study of the physical and chemical effects of light that has been dispersed into a spectrum by being passed first through a slit and then through a prism.<sup>97</sup> In 1752, the Scotsman Thomas Melvill, when studying the light of a flame passed through a prism, discovered that the spectrum was not continuous like that of the Sun; rather, parts of the spectrum were bright, and others were dark.
--[p85]-- Silver nitrate was also used as a hair dye during this time.<sup>91</sup>
In 1777, Karl Wilhelm Scheele (1742–1786) (Fig. 3.16) published the first comprehensive book on the chemical effects of light.
--[p88]-- This line of research was subsequently to lead to the discovery of the infrared region of the spectrum in 1800 by Friedrich Wilhelm Herschel (discussed above), and the ultraviolet region in 1801 by J.W. Ritter (discussed above). It also led William Hyde Wollaston to discover the ultraviolet region of the spectrum in 1802; he referred to this discovery as chemical rays.<sup>99</sup>

===== [p138-140] Optical and Chemical Origins of Lithography > 3.2.3.8.2 Atomic theory (14块) =====
--[p140]-- However, the theory could not predict the relative weights of atoms from the combining proportions unless the number of atoms in the particle of the compound is known, and this for many years remained the main point of dispute<sup>307</sup> in the theory.
--[p139]-- To him, the atoms fall perpendicularly through the vacuum, but at undetermined times and in undetermined places they “swerve” and so enter into collision. The concept of “swerve” has some resemblance to the modern theory 300 of indeterminacy.
Following the early Greek era, interest in atomic theory waned and was only revived by the writings of Gassendi (1592–1655).
--[p138]-- Anaxagoras of Klazomenai (near Smyrna) (498–428 BC) held that bodies are divisible without limit and retain their characteristics.<sup>296</sup> Zeno of Elea (around 489 BC), who was part of the Eleatic school, believed that matter is continuous, and since the universe is full of matter, there is no motion. He invented a number of ingenious paradoxes, such as that of “Achilles and the tortoise,” to prove that things do not really move; we only think they do.
--[p139]-- For instance, Boyle and Lemery made extensive use of it.<sup>301</sup> Boyle states, “It seems not absurd to conceive that at the first Production of mixt Bodies, the Universal matter whereof they among other Parts of the Universe consisted, was actually divided into little particles of several sizes and shapes variously mov’d.”<sup>302</sup>
Another ardent atomist was Newton.
--[p139]-- The motion of atoms, according to Demokritos, is “like that of dust particles seen in a sunbeam in still air in a room.”<sup>299</sup> This “necessity” of Demokritos is not unlike the statistical considerations of the kinetic theory of gases postulated by Boltzmann and Maxwell more than 2000 years later.
Epikouros (341–270 BC) adopted the atomic theory and attributed weights to the atoms.
--[p139]-- Gregory, A Short History of Atomism: from Democritus to Bohr, Black Ltd., London (1931).
<sup>302</sup>R. Boyle, Sceptical Chymist, p. 37, J. Cadwell, London (1661).
<sup>303</sup>I. Newton, Opticks, Query 31, p. 364 (1730).
<sup>304</sup>I. Newton, Pricipia, Book 2, prop. 23, theorem 18, p. 301, London (1687).
The modern formulation of atomic theory is attributed to John Dalton (1766– 1844), who stated it in this form:<sup>306</sup>
--[p140]-- (1) The chemical elements are made of very minute indivisible particles of matter, called atoms, which preserve their individuality in all chemical changes.
(2) All the atoms of the same element are identical in every respect, particularly in weight. Different elements have atoms that differ in weight. Each element is characterized by the weight of its atom.
--[p139]-- Demokritos also believed that atoms are indivisible by reason of their very small size; that they have no color, taste, or smell, since these are merely secondary or subjective properties. To Demokritos, atoms move spontaneously and ceaselessly in the vacuum; they come together by necessity and form aggregates by a sort of hook and eye mechanism, not by attractive forces.
--[p139]-- He assumed that “particles attract one another by some force, which in immediate contact is exceedingly strong, at small distances performs the chymical operations, and reaches not far from the particles with any sensible effect.”<sup>303</sup> With the assumption that a gas is made of particles repelling one another with a force varying inversely as the distance, Newton deduced Boyle’s law.<sup>304</sup> Furthermore, he rejected Descartes’ idea that by their endless encounters some of the particles might have suffered attrition, and become “old worn particles” different from the rest.<sup>305</sup>
<sup>297</sup>ibid., p. 164.
<sup>298</sup>ibid.
<sup>299</sup>ibid., p. 165.
<sup>300</sup>ibid., 165.
<sup>301</sup>J.C.
--[p138]-- The Eleatics held that “without vacuum there is no motion; there is no vacuum, hence there is no motion.”<sup>297</sup>
<sup>290</sup>J.R. Partington, A Short History of Chemistry, 3rd ed., pp. 153 154, Dover Publications, New York (1989).
<sup>291</sup>ibid., pp. 158 159.
<sup>292</sup>ibid., pp. 159 160.
<sup>293</sup>J.B. Richter, Uber die neurn Gegenstande der Chymie IV, 67 (1795); also quoted in J.R. Parting ton, A Short History of Chemistry, 3rd ed., pp.
--[p139]-- Aristotle credits Leukippos (about 450 BC) with founding atomic theory. Aristotle wrote that starting from the same premise as the Eleatics, Leukippos arrives at an opposite conclusion from them, articulated as: “without vacuum 298 there is no motion; there is motion, hence there is vacuum.
The greatest exponent of atomic theory in antiquity was Demokritos of Abdera (460–370 BC), who adopted and extended it. According to Aristotle, Demokritos believed that atoms are hard, and have form and size.
--[p140]-- (3) Chemical combination occurs by the union of the atoms of the elements in simple numerical ratios, e.g., 1 atom A þ 1 atom B; 1 atom A þ 2 atoms B; 2 atoms A þ 1 atom B; 2 atoms A þ 2 atoms B, etc.
The above assumptions of atomic theory explain very well the laws of constant, multiple, and equivalent proportions.
--[p138]-- 162 163, Dover Publications, New York (1989).
<sup>294</sup>J. Burnet, Early Greek Philosophy, 3rd ed., (1920); I. Freund, The Study of Chemical Composition, Cambridge (1904); J.R. Partington, Ann. Sci. IV, 245 (1939); J.R. Partington, A Short History of Chemistry, 3rd ed., p. 164, Dover Publications, New York (1989).
<sup>295</sup>R. Boyle, Sceptical Chymist, p. 23 (1661).
<sup>296</sup>J.R. Partington, A Short History of Chemistry, 3rd ed., pp. 165 166, Dover Publications, New York (1989).
--[p138]-- 3.2.3.8.2 Atomic theory
The origin of atomic theory dates back to the early Greek philosophers.<sup>294</sup> Boyle in 1661 wrote of “those theories of former philosophers, which are now with great applause revived, as discovered by latter ones.”<sup>295</sup>

===== [p30-35] Chemistry and Lithography > Introduction to Lithography (44块) =====
--[p31]-- It all started with the invention of lithography in 1798, of photolithography and photography simultaneously in 1826, and subsequent developments in lithography ever since, all of which were made possible by antecedent developments in chemistry and optical physics over a period spanning more than 30 centuries, since records began to be kept.
--[p32]-- Preparation of the substrate, coating of the resist, the actual exposure, and subsequently the postexposure thermal and related processing are all characterized by distinct chemical processes that taken together are ultimately about chemical bond breakage and formation.
In the substrate preparation step involving priming, the surface chemistry of the substrate is modified to promote the adhesion between the substrate and the resist material during coating.
--[p32]-- This is the basis of the contrast between the exposed and unexposed areas of the resist film.
The main attribute of optical lithography that made it the manufacturing technology of choice for ICs since the beginning of the IC era is the tremendous throughput advantages it offers through its ability to reproduce an entire IC layout from a master (or reticle) in a single exposure, in contrast to other technologies that address a field point by point.
--[p30]-- The impact of all these things on our lives is tremendous. For instance, we can watch events on our television sets or mobile phones or on the Internet as they are happening thousands of miles away. We can withdraw our money from automatic teller machines almost everywhere in the world, without the aid of a bank clerk, whose function has been transformed from that of an accounts keeper to one of an intermediary between the customer and the computer.
--[p34]-- Suppan, Chemistry and Light, pp. 104 110, Royal Society of Chemistry, Cambridge, England (1994)].
Because the NA of the optical system limits the spatial frequencies that can be transmitted to expose the resist, the NA of lens designs has migrated from 0.2 to 0.42 to 0.63 to 0.75 to 0.95. With a fundamental limit of NA 1.0 for a conventional optical system, the introduction of immersion ArF lithography has enabled the migration to hyper-NA (.1.0) optical systems.
--[p33]-- Two main approaches for improving resolution include decreasing the wavelength of the optical source and increasing the numerical aperture of the optical system, as derived from Rayleigh’s resolution criterion<sup>4</sup> and shown in Eq. (1.1).
<sup>1</sup>G.E. Moore, “Cramming more components onto integrated circuits,” Electronics 38(8), 114 117 (1965).
<sup>2</sup>G.E. Moore, “Progress in digital electronics,” IEEE Meeting 1975, Tech. Digest 11 13 (1975); G.E.
--[p32]-- In the postexposure thermal processing steps, thermally driven diffusion and reaction of the active species that catalyze deprotection, bond scission, or crosslinking reactions in the resist are engendered. In the development step, appropriate areas of the resist film are dissolved away either through physical dissolution (involving no chemical reaction) or through acid-base neutralization reactions between the exposed areas of the resist and the developing solvent (depending on polarity).
--[p32]-- Many of its variants are now practiced, ranging from stone plate lithography used in fine art printing, to offset lithography used in the printing of newspapers and the like, and to semiconductor lithography, which utilizes a variety of exposure radiations to print integrated circuits. While all of these variants of lithography are covered in this book, our emphasis will be on semiconductor lithography, since it is the most scientifically and technically advanced form of lithography.
--[p35]-- <sup>8</sup>Although the emphasis of this book is on semiconductor lithography, attempts will be made where necessary to highlight relevant aspects of the low technology variants of lithography as practiced in offset lithography and fine art lithography.
--[p34]-- where w is the half pitch of the feature being printed, $k _ { 1 }$ is a process-dependent parameter, l is the exposure wavelength, and NA is the numerical aperture of the optical system, which is defined in terms of the maximum cone angle of rays $\left( \Theta _ { \mathrm { m a x } } \right)$ subtended by the maximum pupil diameter at the image plane as: NA n sin $\theta _ { \mathrm { m a x } }$ (where n is the refractive index in image space).
--[p34]-- V, 40 55 (1879); Lord Rayleigh, “On the theory of optical images, with special reference to the microscope,” London, Edinburgh, Dublin Phil. Mag. J. Sci. 42(255), Pt. XV, 167 195 (1896).
<sup>5</sup>The term “exciplex” refers to a combination AB<sup>-</sup> of two different atoms; it exists only in an electro nically excited state and dissociates as soon as the excitation is lost. It differs from an “excimer,” an excited state dimer of two similar atoms AA<sup>-</sup>.
--[p33]-- In 1965, Gordon Moore<sup>1</sup> postulated that the exponential growth in the number of transistors in an IC led to certain technical and economic advantages. Smaller transistors switch faster, allowing more operations per second. And more transistors with more interconnections enable computations of much greater complexity to be achieved.
--[p33]-- Moore, “Lithography and the future of Moore’s law,” Proc. SPIE 2440, 2 17 (1995).
<sup>3</sup>For information on transistor count number versus year of manufacture for AMD’s microprocessors, please see http://www.amd.com; for Intel Corporation’s microprocessors, please see http:// www.intel.com/museum/archives/history docs/Moore.htm/Intel Microprocessor Transistor Count Chart.
$$
w = k _ { 1 } \frac { \lambda } { \mathrm { N A } } ,\tag{1:1}
$$
--[p31]-- Instead, we will focus on the lines of strategic change and carefully examine those moments in the history of physics and chemistry that seem consequential and uncover the intellectual knots that had to be untied, which directly or indirectly aided the development of lithography. The treatment therefore needs not follow in chronological order and linear fashion, but rather must be organized around similar coherent themes.
--[p34]-- The KrF<sup>-</sup> and ArF<sup>-</sup> exciplex and F excimer survive for a few nanoseconds, long enough to participate in laser action. As soon as the excitation is gone, the atoms separate because the potential energy curve of their ground state is repulsive.
--[p34]-- Unfortunately, the widely used misnomer “excimer laser” appears in the literature to describe exciplex lasers XeCl<sup>-</sup> (lasing at 308 nm), KrF<sup>-</sup> (lasing at 248 nm), and ArF<sup>-</sup> (lasing at 193 nm) when “exciplex laser” is appropriate. In this book, we will use the appropriate terms. [For the photochemistry of excimers and exciplexes, please see, for example, P.W. Atkins, Physical Chemistry, 5th ed., p. 609, W.H. Feeman, New York (1994); P.
--[p32]-- In the exposure process proper, exquisite radiation chemistry takes place inside the radiation sources in order to generate the exposure radiation, but also because of the interaction of these radiations—be they photons, ions, electrons, x rays—with the outer-shell electrons of the radiation-sensitive compounds and molecules in the resist, leading to bond breakage and/or bond formation.
--[p33]-- Satellite communications networks that were once the domain of the military now help drivers find their way to their locations.
A good metric for measuring progress in IC lithography is resolution, the ability to resolve and distinguish two neighboring features on the chip.
--[p34]-- A migration to an $\mathrm { F } _ { 2 }$ excimer laser source was contemplated by the IC industry, but did not materialize, even after significant investments, primarily because of issues associated with the availability of IC industry-grade calcium fluoride $( \mathrm { C a F } _ { 2 } )$ , used in the lens elements. The migration toward shorter wavelengths naturally limits the pool of available photosensitive materials that could be employed in resist formulations.
--[p31]-- The objective of this book is not to lay out 30 centuries of the history of science, particularly that of physics and chemistry, like a long piece of wallpaper, and divide it into so many superficial categories after the manner of the encyclopedist and the abridger.
--[p30]-- Without such integrated circuits, we would have no powerful computers, no large-scale automation, no communication satellites, or even space exploration. There would certainly be no electronic calculators or digital watches, no transistor radios, portable tape recorders, personal digital assistants, Internet, cell phones, etc. Many diagnostic procedures in medicine and dentistry rely on integrated circuits, as does the heart pacemaker and the modern hearing aid.
--[p31]-- It is very useful to learn from the mistakes of early scientists, to examine particular intellectual hurdles associated with given periods, as well as the course of scientific developments that ran into blind alleys, but that nonetheless affected the progress of science in general and lithography in particular.
Since its invention, lithography has witnessed tremendous evolution.
--[p33]-- This postulate has since been codified as Moore’s law,<sup>2</sup> which states that the complexity of ICs as measured by the number of transistors approximately doubles every two years (see Fig. 1.1). This law has led to unprecedented growth in the computer industry. Technologies that were once available only in supercomputers are now commonly available in children’s toys.
--[p35]-- <sup>7</sup>http://www.itrs.org
<sup>6</sup>M.J. Bowden, “The lithographic process: the physics,” Chapter 2 in Introduction to Microlitho graphy, L.F. Thompson, C.G. Willson, and M.J. Bowden, Eds., pp. 19 138, American Chemical Society, Washington, DC (1994).
--[p31]-- A world without lithography would be unrecognizable to any one of us today, although we may not always be cognizant of its pervasiveness and reach in our daily lives.
How did we get to where we are today?
--[p35]-- It is noteworthy that the drive toward high NA is at a cost of decreased depth of focus and increased difficulty in fabricating a lens with adequate field size.<sup>6</sup>
--[p30]-- Introduction to Lithography
I have imposed upon myself, as a law, never to advance but from what is known to what is unknown, never to form any conclusion which is not an immediate consequence necessarily flowing from observation and experiment; and always to arrange the facts, and the conclusions which are drawn from them, in such an order as to render it most easy for beginners in the study of chemistry thoroughly to understand them.
--[p30]-- Nearly every book, magazine, newspaper, brochure, flyer, catalog, and other print piece that has been produced during the last three hundred years has been printed with offset lithography. Nearly every integrated circuit (IC) in the chips that run the computers and telecommunication systems that power the information highway, as well as medical devices, electronics, home and industrial appliances, automobiles, and airplanes—to mention but a few—is made by semiconductor lithography.
--[p34]-- The exciplex lasers that have found widespread appli cations in lithography are based on KrF<sup>-</sup> and ArF<sup>-</sup> formed in electrical discharge in a mixture contain ing krypton and fluorine in KrF lasers and argon and fluorine in ArF lasers, respectively. The only true excimer laser that has found application in lithography is based on excited state F <sup>-</sup> dimers (lasing at 157 nm).
--[p31]-- Through this unique marriage of chemistry and optics, the science and technology of lithography have evolved and made possible the mass production of printed materials, starting from the late eighteenth century during the industrial revolution and culminating in the microelectronics revolution that ushered in the mass production of microelectronic equipment, starting from the middle of the twentieth century with the invention of the transistor in 1947 and the invention of the integrated circuit 12 years later. Innovations in lithography, new materials, and scaling to ever-smaller dimensions have led to many orders of magnitude of improvement in the capability of transistors to carry out computation, thus paving the way for the information age in which we currently live.
--[p31]-- The beginning of this arc is the invention of lithography in 1798, the bow of the arc is the invention of photolithography in 1826, and the tip of the arc coincides with the development of semiconductor lithography in the 1950s and culminates in the state of the art in the field today.
--[p31]-- Many products are now manufactured, assembled, and shipped today by automatic machines that rely on integrated circuits for their operations. Airplanes are guided by computer-controlled systems and even airline seats are reserved worldwide by an instantaneous computer booking system. The list is almost endless and is growing every day.
--[p35]-- As stated above, this book attempts to systematically reappraise the main developments in chemistry and optics that have ultimately led to lithography as practiced today, especially in semiconductor lithography—the most advanced form of lithography.<sup>8</sup> The task is no doubt an onerous one, but one that must be done in order to unearth the hidden connections between the various streams of thoughts that materialized as lithography and subsequently as semiconductor lithography.
--[p32]-- And within semiconductor lithography, optical lithography is the most dominant technique used in fabrication of integrated circuits. Most importantly, relative to other lithographic techniques, semiconductor lithography best exemplifies the marriage of chemistry and optics—a theme that we explore in depth in this book.
