Repository: NARUTOBEST/semiconductor-knowledge-qa

# heldout 泛化集出题管线(v2,2026-10-01)

与 `pipeline/dev/` 平行、互不混放的 heldout 侧出题管线。
总协议见 `../protocol_v2.md`(v2:取消 source 隔离红线,全库遴选文档)。

## 本目录内容
| 文件 | 用途 |
|---|---|
| `fetch_material.py` | 从 Qdrant(16333 转发)抓取本 track 8 篇文档的真实 chunk 原文 |
| `draft_material/` | 8 篇素材 txt + 草稿 json(每篇 25 题,含 evidence 逐字摘录) |
| `build_datasets_heldout.py` | 草稿 -> `eval/qa_sets/v2_20261001/heldout_200.json` + 校验报告 |
| `_extract_result.py` | 出题 agent 结果恢复(从会话 transcript) |
| `_verify_acceptance.py` | evidence 溯源覆盖率校验(自动发现本目录全部草稿) |
| `_prompt_template.txt` | 出题 agent 提示词模板 |
| `acceptance_report.json` / `_acceptance_failures.txt` | AI 验收记录(heldout 侧) |
| `verify_log.md` | 人工核对清单(heldout 200) |

File: eval/pipeline/heldout/draft_material/12_先进封装材料.txt (part 3 of 34)
Other approaches have been explored to incorporate silica fillers into noflow underfill. In a novel patented process, Z. Zhang et al.

===== [p430-432] Chapter 12 Die Attach Adhesives and Films > 12.2.3.3 Package Crack Resistance (10块) =====
--[p432]-- The package was exposed to moisture conditioning at $8 5 ^ { \circ } \mathrm { C }$ and 85% RH for 24–504 hours and then was tested at high temperature $2 6 5 { - } 2 7 5 ^ { \circ } \mathrm { C }$ during reflow soldering. As a result, no package crack was observed in packages using DF-A after reliability test mentioned above.
--[p431 [表]]-- 10 | 60 80 | 77.7 | 37.2 | 36.8 | 4.9 | 41.7 | 86.0 | 82.5
Table 12.6 Characteristics of DF-A and silver paste
Item | Unit | DF-A | Silver paste | Test condition
Composition | Base resin | Polyimide and | Epoxy resin
Silver filler | wt% | resin 40 | 70
Die attach | content Temp. | $^ \circ \mathrm { C }$
condition | 230
Pressure Time | N/chip | 0.5 | 1.0
Cure | sec C-min | 1 180-30 | &lt;1 180-60
Package crack | QFP 14×20×1.4tmm
--[p431]-- resistance | $2 4 5 ~ ^ { \circ } \mathrm { C }$ | 504 h OK | 24 h OK | Chip size:8×10 mm
(85°C85%RH) | $2 6 5 ~ ^ { \circ } \mathrm { C }$ | 168 h OK 168 h OK | 24 h NG | EMC:CEL-9200
$2 7 5 ~ ^ { \circ } \mathrm { C }$ | 24 h NG
Water absorption | vol% | 0.2 | 1.2 | RT for 24 h
Peel strength | $2 4 5 ~ ^ { \circ } \mathrm { C }$ | $\times 1 0 ^ { 5 } \mathrm { P a }$ | 8.1 | 1.0 | Chip size:5×5 mm
$2 6 5 ~ ^ { \circ } \mathrm { C }$ | 8.1 | 1.0 | Lead frame:Cu
--[p431]-- 1 | 0 | 70.7 | 23.0 | 41.6 | 6.8 | 48.4 | 94.3 | 88.7
2 | 10 | 73.7 | 34.7 | 37.1 | 6.5 | 43.6 | 89.9 | 84.1
3 | 20 | 75.8 | 35.0 | 37.5 | 5.5 | 43.0 | 88.1 | 83.7
4 | 30 | 78.5 | 36.8 | 37.0 | 4.5 | 41.5 | 85.1 | 82.3
5 | 40 | 81.4 | 42.3 | 34.6 | 4.0 | 38.6 | 81.7 | 79.3
6 | 0 | 73.7 | 26.4 | 41.0 | 5.5 | 46.5 | 90.9 | 87.1
7 | 20 | 73.8 | 32.1 | 38.4 | 6.1 | 44.5 | 90.2 | 85.1
8 | 40 | 73.7 | 34.7 | 37.1 | 6.5 | 43.6 | 89.9 | 84.1
9 | 76.1 | 35.4 | 37.3 | 5.4 | 42.7 | 87.6 | 83.4
--[p431]-- | Epoxy resin content [phr] | content [wt%] | $\boldsymbol { \theta } ^ { \mathrm { H } _ { 2 } \mathrm { O } }$ | $\theta ^ { \mathrm { C H } _ { 2 } \mathrm { I } _ { 2 } }$ | $\gamma _ { \mathrm { s } } ^ { \mathrm { ~ d ~ } }$ | $\gamma _ { \mathrm { s } } ^ { \mathrm { ~ \textsc ~ { ~ p ~ } ~ } }$ | $\gamma _ { \mathrm { s } }$ | $W _ { \mathrm { A } } ^ { \mathrm { \scriptsize ~ S i } }$ | $\underline { { W _ { \mathrm { A } } ^ { \mathrm { ~ \tiny ~ C u ~ } } } }$
--[p432]-- To evaluate the package crack resistance of DF-A, a $1 4 \times 2 0 \times 1$ .4 mm Low profile Quad Flat Package (LQFP) was used. The LQFP consisted of a silicon chip $( 8 \times 1 0 \times 0 . 3 \mathrm { m m } )$ , a die attach film DF-A (thickness $3 0 \mu \mathrm { m } )$ , a copper lead frame with a flat die stage and an epoxy molding compound (Hitachi Chemical Co., Ltd. CEL-9200).
--[p432]-- Consequently, DF-A showed excellent package crack resistance at high reflow temperature $( 2 6 5 - 2 7 5 ^ { \circ } \mathrm { C } )$ and anti-popcorn property due to low water absorption and high peel strength [55].
--[p430 [表]]-- 1 | 0 | 2910 | Melt down | 119 | 351 | 0.06 | 0.17
2 | 10 | 4010 | 6 | 119 | 412 | 0.23 | 0.35
3 | 20 | 3930 | 4 | 113 | 383 | 0.25 | 0.40
4 | 30 | 3580 | 4 | 109 | 350 | 0.32 | 0.48
5 | 40 | 3960 | 5 | 109 | 368 | 0.44 | 0.58
6 | 0 | 2310 | 2 | 117 | 307 | 0.32 | 0.49
7 | 20 | 2480 | 4 | 117 | 318 | 0.28 | 0.43
8 | 10 | 40 | 4010 | 6 | 119 | 412 | 0.23 | 0.35
9 | 60 | 4280 | 16 | 126 | 456 | 0.17 | 0.26
10 | 80 | 10200 | 150 | 131 | 737 | 0.10 | 0.15
Table 12.5 Surface properties of the films
Silver filler | Contact angle [degree] | Surface energy [mN/m] | Work of adhesion [mN/m]
Film No.
--[p430 [表]]-- 12.2.3.3 Package Crack Resistance
A die attach film DF-A was developed through an investigation of the relationship above and then the composition was optimized. Table 12.6 shows properties
Table 12.4 Bulk properties of the films
Film | Epoxy resin | Silver filler | Elastic modulus [Mpa] | Water absorption [vol%]
No. | content [phr] | content [wt%] | 20℃ | $2 5 0 ^ { \circ } \mathrm { C }$ | Tg [C] | $\sigma _ { \mathrm { m a x } } ( \times \mathrm { K } )$ [Mpa]* | 24 h | 168 h
--[p431]-- $2 7 5 ~ ^ { \circ } \mathrm { C }$ | 8.3 | 0.8
of DF-A and a current silver paste. DF-A is composed of a modified polyamide base resin having hydrophobic structure, a thermosetting resin of optimum content, and a silver filler of 40 wt%. Water absorption of DF-A is 1/6 times as small as that of a current silver paste. Peel strength of DF-A is 8 times greater than that of the paste.

===== [p353-355] Chapter 10 Development Trend of Epoxy Molding Compound for Encapsulating Semiconductor Chips > 10.3 Molding Process of EMC (4块) =====
--[p354]-- The mold temperature is generally set between 170 and $1 8 0 ^ { \circ } \mathrm { C } .$ . The molding time is generally 120 s in the conventional method and 60–90 s in the multiplunger method. The multi-plunger method is more advantageous and used more widely because of the uniformity of the cured EMC in different cavities, small amount of undesirable wastes such as cull and runner, and ease of automation.
--[p353]-- 10.3 Molding Process of EMC
A transfer molding method is normally used in encapsulating or packaging a semiconductor chip with an EMC.
As shown in Fig. 10.9, the transfer molding process include the following steps: (a) place a substrate, lead frame, and interposer with semiconductor chips in the cavities of a heated mold; (b) close the mold die tightly and feed EMC pellets through the mold pot under pressure with a plunger into each cavity;
--[p354]-- (c) keep the EMC compressed in the cavity under pressure until it is cured; and (d) open up the mold and release molded package.
There are two types of transfer-molding methods: (a) a conventional method where large-sized pellets are fed from one pot into multiple cavities on a large mold die (as shown in Fig. 10.10); and (b) a multi-plunger method where small tablets are fed from several pots into one or a few cavities present in a mold (Fig. 10.11).
--[p355]-- The semiconductor package after molding is normally post-cured to fully cure the EMC and achieve optimal properties. The post-curing condition is generally at 170–1808C for 2–8 h.

===== [p213-213] Chapter 5 Lead-Free Soldering > 5.10 Rework Lead-Free Solder Joints (1块) =====
--[p213]-- 5.10 Rework Lead-Free Solder Joints

===== [p214-214] Chapter 5 Lead-Free Soldering > 5.11 Reliability of Lead-Free Solder Joints (1块) =====
--[p214]-- 5.11 Reliability of Lead-Free Solder Joints
The two most important types of reliability of lead-free solder joints for electronic devices are temperature cycling and drop test performance. The impact of materials, processes, and environment on the reliability will be discussed below. Since the reliability is governed by the microstructure, it is crucial to know the microstructure of solder joints first, particularly the intermetallic compounds (IMC) formed in the joints.

===== [p288-291] Chapter 8 Advanced Print Circuit Board Materials > 8.1.2.1 Glass Fabrics (16块) =====
--[p288]-- 8.1.2.1 Glass Fabrics
Glass fabrics as shown in Fig. 8.3 are formed by weaving glass yarns, consisting of glass filaments, into a sheet or fabric. These woven glass fabrics form a framework that provides strength to the resin and influences the mechanical and electrical properties of the composite material. The thickness of a glass fabric depends on the type and number of filaments in the warp and fill yarns as well as the yarns per inch in both the warp and fill of the fabric.
--[p290 [表]]-- Table 8.2 Commonly used glass filament designations
Letter designation | Diameter (mils) | Diameter (μm)
D | 0.21 | 5.33
DE | 0.25 | 6.35
E | 0.29 | 7.37
G | 0.36 | 9.14
Table 8.3 Commonly used yarns
Yarn | Number of Filaments
D450 | 200
D900 | 100
DE150 | 400
DE300 | 200
E110 | 408
E225 | 200
G150 | 200
G75 | 400
G50 | 600
Table 8.4 Common glass fabric used in PCB laminates
Fabric style | Warp yarn (yarns per inch) | Fill yarn (yarns per inch) | Nominal fabric Thickness (in.)
--[p291]-- 106 | D900 (56) | D900 (56) | 0.0014
1067 | D900 (69) | D900 (69) | 0.0014
1080 | D450 (60) | D450 (47) | 0.0023
1500 | E110 (49) | E110 (42) | 0.0052
1652 | G150 (52) | G150 (52) | 0.0045
2113 | E225 (60) | D450 (56) | 0.0028
2116 | E225 (60) | E225 (58) | 0.0038
2165 | E225 (60) | G150 (52) | 0.0040
2313 | E225 (60) | D450 (64) | 0.0029
3313 | DE300 (60) | DE300 (62) | 0.0033
7628 | G75 (44) | G75 (32) | 0.0068
7635 | G75 (44) | G50 (29) | 0.0080
--[p288]-- There are several formulations of glass used to make reinforcement fabrics for PCB dielectrics. The most common is borosilicate electrical grade glass commonly known as E-glass. E-glass consists primarily of silica, calcium oxide, alumina, boron oxide, and alkaline oxides [1]. The industry definition ofE-glass allows the percent weight of the primary ingredients to vary within a range which results in variations of electrical and mechanical properties.
--[p288 [表]]-- D-glass and SI-glass were formulated to have lower dielectric constant and dielectric loss than E-glass for advanced electronic applications. SI-glass from Nittobo is available in some PCB laminates today, such as ParkNelco’s N4000-13si, and provides a composite material with lower dielectric constant and lower dielectric loss.
Table 8.1 Glass Formulation Comparison (Source ParkNelco)
E-Glass | D-Glass | T-Glass | S-Glass | SI-Glass
Composition (%wt)
--[p288]-- Due to a combination of market volume and physical properties that influence manufacturing costs such as melt temperatures and ease of handling, these glass formulations are more expensive than common E-glass. S-glass, R-glass, and T-glass are each trade name formulations available by different companies and designed to have a higher structural strength than E-glass.
--[p288]-- These variations will exist over a period of time and between suppliers of E-glass depending on the grade and source of the raw materials. As a result, the dielectric constant ofE-Glass at 1 GHz can vary within a range of 5.9–6.4. Other glass formulations available include S-glass, R-Glass, T-Glass, D-glass and SI-glass (see Table 8.1).
--[p288]-- The electrical, mechanical, and thermal performance of a glass fabric depends on the glass composition as well as the size and density of the warp and fills yarns. Typical copper traces in PCBs are similar in size to the size of glass yarns within glass fabrics. As a result, for electrical modeling of individual PCB traces, woven glass reinforced composites can not be treated as homogenous materials. This impact on electrical designs is discussed in Section 8.3.1.
--[p290 [表]]-- The filaments in untwisted yarns tend to flatten and spread out within the woven fabric which creates a PCB laminate with unique functional properties (See Fig. 8.5).
The yarns are woven into fabric using air looms. Common glass fabrics used in PCB laminates are listed in Table 8.4. The typical weave pattern used in glass fabrics for PCBs is a plain weave which is an alternating one under one over pattern. This pattern is preferred due to its stability.
--[p291]-- Typically, the coupling agent is silane based and is tailored to the resin system with which it will be coated. Proper removal of the starch-oil and proper application of the coupling agent is essential to processability and reliability of resin coated glass woven dielectrics.
--[p289]-- The formation ofthe glass yarns as shown in Fig. 8.4. starts with blending the raw materials and then melting them in a high temperature furnace. The melt temperature for E-glass is around 26008F (14278C). The molten glass is gravity fed through platinum bushings to form the filaments. The typical filament diameters used in common PCB reinforcements are $5 \mathrm { - } 1 0 \mu \mathrm { m }$ .
--[p289]-- These filaments are coated with a binder as they come out of the bushings to protect the filaments during subsequent processing. A typical binder consists of starch and oil which is not compatible with epoxy resins and must be removed by heat cleaning, high temperature ashing, after the yarn is woven into a fabric [7].
--[p289]-- $\mathrm { S i O } _ { 2 }$ | 52-56 | 72-76 | 62-65 | 64-66 | 52-56
$\mathrm { C a O }$ | 16-25 | 0 | 0 | 0 | 0-10
$\mathbf { A l } _ { 2 } \mathbf { O } _ { 3 }$ | 12-16 | 0-5 | 20-25 | 24-26 | 10-15
${ \bf B } _ { 2 } \mathrm { O } _ { 3 }$ | 5-10 | 20-25 | 0 | 0 | 15-20
$\mathbf { M g O }$ | 0-5 | 0 | 10-15 | 9-11 | 0-5
$\mathrm { N a } _ { 2 } \mathrm { O }$ | 0-1 | 3-5 | 0-1 | 0 | 0-1
$\mathrm { T i O } _ { 2 }$ | 0 | 0 | 0 | 0 | 0.5-5
Dk /Er | 5.9-6.4 | ~4 | ~6 | ~6 | ~4.4
--[p290]-- Baking drives off moisture and allows the binder to cure. The strands are then wound onto bobbins. Common filament designations and yarn definitions are given in Tables 8.2 and 8.3. The yarn is twisted as it is being wound onto the bobbin which improves weavability and helps the yarn maintain shape in the final woven fabric. Some enhanced glass fabrics use untwisted yarn which does not produce a tight yarn in the woven fabric [8].
--[p291]-- Woven fabrics made from yarns with starch oil binders are then heat cleaned at temperatures around $1 0 0 0 ^ { \circ } \mathrm { F } ~ ( 5 3 8 ^ { \circ } \mathrm { C } )$ and then baked at around $7 0 0 ^ { \circ } \mathrm { F }$ $( 3 7 1 ^ { \circ } \mathrm { C } )$ for a prolonged time to remove all organic content. After glass fabric is free of organics it is then treated with a coupling agent to promote resin adhesion.
--[p289]-- Coatings compatible with epoxy resins, such as Dielectric Solutions’ DirectFinish<sup>TM</sup> coating, have recently been developed that do not need removed when making laminate materials. These new coatings improve the overall strength and integrity of the glass as the high temperature ashing is not required.
After coating with a binder, the filaments are gathered into strands of yarn containing a specific number of filaments and wound onto tubes for baking.

===== [p63-63] Chapter 2 Advanced Bonding/Joining Techniques > 2.1.2.1 Integrated Circuits (4块) =====
--[p63]-- In typical process for three-level metal interconnect design, polyimide films are inserted (coated) between metal 1 & 2 and metal 2 & 3. After all integrated circuits are implemented on the silicon wafer, a thicker outermost layer of polyimide is coated as final buffer coating to absorb the interfacial stresses and prevent passivation crack and electrode displacement during the pressure cooker test [7].
--[p63]-- The fabrication is simplified because the photosensitive polyimide insulation layer can be patterned by conventional photolithography process without etching.
--[p63]-- 2.1.2.1 Integrated Circuits
Polyimides are commonly used in the fabrication of integrated circuits. Polyimides, particularly as dielectric, passivation, and protective layers, have advantages over other types of inorganic materials used for the same process [11]. Photosensitive polyimides can produce direct patterns using common photolithography process without using any toxic chemicals.
--[p63]-- An efficient fabrication process was recently developed for superconducting integrated circuits using new fine resolution photosensitive polyimide. It is synthesized using aliphatic material as the KrF photoresist [12, 13]. This specific photosensitive polyimide is synthesized directly by block copolymerization using a catalyst in solvent at $1 8 0 ^ { \circ } \mathbf { C } .$ .

===== [p165-167] Advanced Wire Bonding Technology: Materials, Methods, and Testing > 4.8 Design (Wire Spacing, Loop Height) (13块) =====
--[p165]-- Today’s shrinking bond pad size and the increasing number of $_ { \mathrm { I / O } }$ connections on current ICs, have forced wire bonding (bonding equipment) to keep pace in order to maintain its dominant position in the chip interconnection world. Chips with $_ { \mathrm { I / O } }$ numbers greater than 1000 have been routinely interconnected using wire bonding techniques.
--[p167]-- For example, if the die thickness is $1 0 0 \mu \mathrm { m }$ , the optimal loop height would be $1 0 0 \mu \mathrm { m }$ or less.
Some situations even require reverse bonding (i.e. the ball is on the package substrate and the tail bond is on the die). In a normal ball bonding process the ball is placed on the die contact pad and then after wire looping to the second bonding location the tail or stitch bond is formed on the substrate or package contact.
--[p166]-- Thus, for the same wire diameter wedge-wedge bonds can be placed closer together provided the required bond wire geometry (height, length, first bond- second bond location, etc.) can be accomplished with the ultrasonic bonders in line step. Figure 4.24 us a scanning electron microscope photomicrograph of fine pitch ultrasonic wedge bonds.
As mentioned above, today’s packaging environment is creating new geometrical challenges for wire bonding.
--[p165]-- 4.8 Design (Wire Spacing, Loop Height)
As mentioned above, wire bonding is a fully automated process with both automatic thermosic and ultrasonic bonders being used world wide. Automatic bonders use pattern recognition to locate fiducial marks on both the chip and the package or substrates.
--[p166]-- Ball (nail head) diameters down to 1.2D have been seen in production. Figure 4.23 is a scanning electron microscope photomicrograph of fine pitch thermosonic ball bonds.
In the ultrasonic bonders, the historical deformation of the bond foot was 1.5 times the wire diameter. See Fig. 4.3. Today that deformation is down to about 1.1–1.2 times the wire diameter in fine pitch applications.
--[p165]-- High $_ { \mathrm { I / O } }$ chips typically use two or more rows of bonding pads along their perimeters with pad sizes as small as $2 5 \mathrm { - } 3 0 \mu \mathrm { m }$ wide and $2 5 { \mathrm { - } } 4 0 \mu \mathrm { m }$ in length and in-row pitches down to 35 mm. Some wirebond test chips have been seen with four rows of pads with in-row pitches of 40 mm and effective wire pitches from the four rows of $1 0 \mu \mathrm { m }$ . See Fig. 4.6.
--[p165]-- These close spacings have dictated the greater use of wedge-wedge bonding or wire diameters well below 25 mm for the ball-wedge process. Wires as small as 15 mm in diameter have been routinely thermosonically ball bonded in production.
Historically, ball bonding standards required relatively large balls compared to the wire diameter (i.e. greater than or equal to 2.5 times the wire diameter) yielding effective bond areas five to six times greater than the wire cross-sectional area (see Fig.
--[p166]-- 4.2). Today ball bonds are small nail heads with sizes down to approximately 25 mm in diameter (for 15 mm diameter wire). Thus, the typical modern ball diameter standard requires the ‘‘ball’’ to be about 1.4–1.5 times the wire diameter (D). Such diameters would yield effective bond cross-sectional areas (wire to pad) [12] of about twice that of the wire and thus should still be robust enough to avoid ball lifts under pull testing on well made bonds.
--[p166]-- Not only are we seeing multi-tiered pad arrangements (two, three and sometimes four tiers as discussed above, See Fig. 4.6) but also the requirement for low profile bonds necessitated by the wide spread deployment of stacked packages. Stacked packages typically have one of two staked die configurations: (1) pyramid or (2) overhanging die of the
same size. These two stacking configurations are shown schematically in Fig. 4.25. Stacking requires special wirebond profiles and low loop height.
--[p167]-- As die thickness decreases the spacing between the loops of the different tier wirebonds must decrease proportionally to avoid wire shorts between the different wiring layers. The top layer loop also must remain low to avoid wire exposure during molding. The maximum loop height should be no higher than the thickness of the die to maintain an optimal gap between the wire tiers.
--[p167]-- In a reverse ball bonding process a stud bump is placed on the chip contact pad. This bump provides elevation above the chip and acts as a force distributor for the stitch bonding process to come. Next the chip is wire bonded with the ball bond placed on the substrate and the tail bond placed on the bumped chip bonding pad. Loop height with reverse bonding can be less than 75 mm.
--[p165]-- The positions to the reference points relative to the location of the bonding pads is stored in the bonding machine’s computer memory, so that once aligned (registered), the machine automatically bonds all connections according to a pre-programmed sequence at rates over 15 bonds per second.
--[p167]-- Over hanging thin die (thickness down to 50 mm) require special bonding techniques die to die flexure (bending) upon application of bonding force. The use of delayed application of ultrasonic energy after capillary touchdown is a must.

===== [p178-178] Advanced Wire Bonding Technology: Materials, Methods, and Testing > 4.9.4 Stud Bumping (4块) =====
--[p178]-- In an alternative method, the epoxy can be preapplied to the substrate pads by screen printing or automated dispensing.
An anisotropic adhesive is an adhesive that has small conductive particles embedded in its nonconducting organic matrix. A bumped chip is then pushed down into the adhesive, capturing a few conducting particles between the bump and the mating bonding pad on the package or substrate. When the adhesive is cured, an electrical interconnect is made.
--[p178]-- In addition, the region between the chip and the board becomes rigid, mechanically holding the chip to the board. Thus, the adhesive also serves as an underfill [43]. Figure 4.27 also illustrates this situation along with providing possible construction details for the conductive particles in the anisotropic adhesive.
--[p178]-- 4.9.4 Stud Bumping
Alternative forms of flip chip technology, make use of wirebonder-produced bumps. These alternatives include ‘‘stud bump and glue’’ techniques using standard or anisotropically conductive adhesive as shown in Fig. 4.27.
In the stud bump and glue technique, single-ended, thermosonic wirebonds are placed on the chip bonding pads by means of an automatic wirebonder using special bonding wire (Table 4.3).
--[p178]-- The balls are then coined or tamped to a uniform height using a special tool placed in the wirebonder. The stud bumped chip is then pressed on a plate containing a thin layer of conductive adhesive (epoxy). As the chip is lifted from the plate, a small amount of conductive adhesive adheres to each bump. The chip is then placed on the corresponding substrate pads and the adhesive is cured, resulting in the geometry shown in Fig. 4.27.

===== [p101-103] Chapter 3 Advanced Chip-to-Substrate Connections > 3.3 Improved Mechanical Performance Solder Capped Structures (14块) =====
--[p103]-- It was shown that 2 mm thick tin layers would form homogeneous $\mathrm { C u } _ { 3 } \mathrm { S n }$ intermetallics in the bonded region, but were very sensitive to non-planarity between chip and substrate. Small variations in the vertical separation between bumps could prevent forming of a solid bond. Thicker tin layers, 3.7–6 mm, were used to alleviate the sensitivity to non-planarity and lower bonding pressures were used to prevent squeeze out of the tin.
--[p103]-- Overall the process was found to be highly sensitive to non-planarity between chip and substrate which would not be practical for production assembly since organic boards are not uniformly planar with respect to a silicon die. Iwasaki et al. have also demonstrated a technique for bonding between two bump structures that also shows need for highly planar surfaces [52].
--[p101]-- Copper has excellent properties for interconnects such as low electrical resistance, high allowable current density, and yield stress.
However, typical tin based solders capping these structures lead to brittle intermetallics. Therefore, underfill is still necessary to ensure thermo-mechanical reliability. The use of copper bumps for this application has promise as an interim solution until an effective solder-free solution can be developed.
--[p103]-- It is well known that tin and copper form predominantly two intermetallics materials: $\mathrm { C u } _ { 3 } \mathrm { S n }$ and $\mathrm { C u } _ { 5 } \mathrm { S n } _ { 6 }$ that are brittle and have poor mechanical reliability.
Huffman et al. have shown that pure tin placed between two copper bumps can be used to create a solid pillar interconnect (as shown in Fig. 3.11) [51].
--[p102]-- The true capability of the pillar interconnect can not be realized with the solder cap since it will still be limited both electrically and mechanically by the properties of the solder portion. Other metals such as nickel have also been demonstrated for the solder-capped pillar approach [49]. The materials available to create capped solid metal pillar connections are highly variable and most likely depend on cost and application requirements.
--[p101]-- Since the highest stress during thermal loading is now experienced in the higher yield stress material, the number of cycles to failure can potentially be significantly increased. Additionally, since the aspect ratio of the connection is no longer directly related to the diameter of the solder ball, finer pitch connections can be made at more practical stand-off distances.
--[p102]-- By applying a metal conductor to the exterior of a polymer pillar, the compliance of the interconnect structure could be improved. Aggarwal et al. showed that by using a compliant polyimide core material with a copper shell the compliance increased versus the use of a solid copper pillar of the same diameter (as shown in Fig. 3.10). Due to the skin effect at high operating frequency, the copper shell does not have to be very thick since the signal does not penetrate deep into the metal.
--[p102]-- For example, copper has a skin depth ofapproximately 1.2 mm at 3 GHz operating frequency. This portion of metal is primarily involved in the transmission of the electrical signal. As operating frequency increases the skin depth continues to decrease which works in favor of these structures since the exterior copper thickness limits the mechanical compliance.
--[p101]-- Increased allowable separation between chip and substrate is important for both increasing reliability of the connection itself and allowing for underfill to be more easily flowed in between the chip and substrate.
Several researchers have pursued structures such as the copper pillar with solder cap [46, 47, 48]. This structure, as demonstrated in Fig. 3.9, has both merits and problems.
--[p103]-- Unfortunately, this resulted in bond intermetallics layers consisting of a tri-layer structure of $\mathrm { C u _ { 3 } S n / C u _ { 6 } S n _ { 5 } / C u _ { 3 } S n }$ Higher pressures could still achieve the homogeneous $\mathrm { C u } _ { 3 } \mathrm { S n }$ intermetallic but led to significant squeeze out of tin. The results also showed that, based on die shear testing, the homogeneous bonded $\mathrm { C u } _ { 3 } \mathrm { S n }$ intermetallic led to higher shear strength.
--[p103]-- Another alternative to creating the solder bond at the end of the interconnect structure is to place the solder between two bumps or pillars. By removing the solder connection from both the chip and substrate surfaces, the highest stresses in the structure are entirely experienced in the high yield stress, higher elastic modulus material of the bump and not the more fragile solder or brittle intermetallics.
--[p103]-- These techniques that require such strict planarity between bonding surfaces will mostly be restricted to bonding between silicon die for applications such as 3-D integration.
--[p102]-- Both leaded and lead-free solders have been used, in addition to other less common solders such as tin-gold. Choosing what type of solder is again most likely dictated by needs for specific applications such as allowable reflow temperatures and the solder deposition method.
Other work has been pursued to attempt to make the mechanically rigid, high yield stress, solid metal pillar more compliant [50].
--[p101]-- 3.3 Improved Mechanical Performance Solder Capped Structures
A current modification to solder type flip-chip connections that has received significant attention for research and development is the solder capped structure. Moving the more fragile solder material off the chip and/or package surface and instead placing a tougher material such as a copper bump or pillar underneath the solder connection creates a more thermo-mechanically reliable structure.

===== [p340-340] Chapter 9 Flip-Chip Underfill: Materials, Process and Reliability > 9.8 Summary (7块) =====
--[p340]-- Although the research is still in the early stage and there is no standard in the process yet, there have been considerable successes in demonstrating the process, which looks promising for the future packaging manufacturing. All of these three approaches require close cooperation between the material suppliers, package designers, assembly companies, and maybe chip manufacturers.
A good understanding in both the materials and the processes and their inter-relationship is essential to achieve successful packages.
--[p340]-- 9.8 Summary
Flip-chip offers many advantages over other interconnection technologies and has been practiced in many applications. Underfill is necessary for a reliable flip-chip on organic package but is process-unfriendly and becomes the bottleneck of a high production flip-chip assembly.
--[p340]-- Various material and process issues including underfill deposition, wafer dicing with underfill, shelf-life, vision recognition, chip placement, and solder wetting with underfill, etc., have been addressed through novel material development and different process approaches.
--[p340]-- Various ways have been explored to enhance the reliability through improved fracture toughness of the underfill material, low Tg and low modulus underfill, and the incorporation of fillers using other process approaches. Molded underfill combines underfill and over-mold together and is especially suitable for flip-chip in package to improve the capillary underfill flow and the production efficiency.
--[p340]-- The no-flow underfill process simplifies the conventional flip-chip underfill process by integrating flux into the underfill, eliminating capillary flow, and combining solder reflow and underfill cure into one step. However, the pre-deposited underfill cannot contain high level of silica filler due to the interference of filler with solder joint formation. The resulting high CTE of the underfill limits the reliability of the package.
--[p340]-- As silicon technology moves to nanometer nodes with feature size less than 65 nm, shrinking pitch and gap distance, as well as the introduction of lead-free solder and low-K ILD/Cu interconnect present new challenges to underfill materials and process. Many variation of the conventional underfill have been invented to address the problem, among which, the newly developed no-flow underfill, molded underfill, and wafer level underfill have attracted much attention.
--[p340]-- Careful material selection, mold design, and process optimization are required to achieve a robust molded underfill process. Wafer level underfill presents a convergence of front-end and back-end in packaging manufacturing and may provide a solution for low cost and high reliable flipchip process.

===== [p302-303] Chapter 8 Advanced Print Circuit Board Materials > 8.3 Electrical Considerations of PCB Materials (5块) =====
--[p303]-- Until recently, the primary method of choice to improve electrical performance in PCB materials was to alter the resin system. But, high frequency designs can be impacted by spatial Er which is not generally addressed when changing to a different resin. The dielectric loss benefit of changing resin can be diminished if the selected resin requires a higher copper profile to maintain adhesion.
--[p302]-- 8.3 Electrical Considerations of PCB Materials
The electrical properties and electrical performance ofPCB materials vary between resin systems, type of reinforcement used in a dielectric, the type and style of the copper foil, and even the selected surface finish. In the design of high speed digital systems and RF microwave applications the conductive circuits of the PCB are transmission lines.
--[p302]-- Therefore, the electrical performance of a design using baseline of standard FR4 can be improved by changing one or more of its components. The copper foils can be changed to improve conductor loss. The reinforcement can be changed to decrease the dielectric loss or improve the spatial dielectric constant. The resin can be modified to lower the dielectric loss and reduce the dielectric constant. Figure 8.15 shows a schematic of some available options.
Typical FR4 Dielectric Constant
--[p302]-- A material’s response to its environment, such as moisture diffusivity and moisture concentration, can also impact the performance of a design.
The electrical performance of advanced materials are often compared to a standard FR4 baseline which consists of standard copper foil laminated to a core of woven E-glass reinforcement impregnated with unmodified FR4 epoxy resin.
--[p302]-- As a result, the choice of dielectric materials and conductive materials used in a design impacts the dielectric loss, conductor loss, propagation velocity, and dispersion of the transmission line. As most PCB dielectric materials are composites, they have both bulk and spatial electrical properties that will impact performance. The electrical properties of a PCB transmission line are also dependent on the fabrication processes used when making the PCB.

===== [p375-375] Chapter 11 Electrically Conductive Adhesives (ECAs) > 11.3 Flip Chip Applications Using Anisotropically Conductive Adhesives (4块) =====
--[p375]-- For those fine applications, it is apparent that the use of ACA flip-chips instead of soldering is more cost effective.
ACA flip-chip bonding exhibits better reliability on flexible chip carriers because the ability of flex provides compliance to relieve stresses. For example, the internal stress generated during resin curing can be absorbed by the deformation of the chip carrier. ACA joint stress analysis conducted by Wu et al.
indicated that the residual stress is larger on rigid substrates than on flexible substrates after bonding [14].
--[p375]-- ACA flip-chip technology has been employed in many applications where flip chips are bonded to rigid chip carriers [13]. This includes bare chip assembly of ASICs in transistor radios, personal digital assistants (PDAs), sensor chips in digital cameras, and memory chips in laptop computers. In all the applications, the common feature is that ACA flip-chip technology is used to assemble bare chips where the pitch is extremely fine, normally less than 120 mm.
--[p375]-- In the past several years, much research has been conducted to develop flip chip packages using ACAs in place of solder bumps. The primary advantages of ACA over lead-bearing solder for flip chips include ACAs’ fine pitch capability, lead–free, low processing temperature, absence of flux residue, and generally lower cost. Also, ACA flip chip technology does not require an additional underfilling process because the ACA resin acts as an underfill.
--[p375]-- 11.3 Flip Chip Applications Using Anisotropically Conductive Adhesives
In traditional flip chip packages, solder bumps provide electrical connections between a chip and chip carrier. To achieve high reliability, organic underfill materials are usually required to fill the gap between the chip and chip carrier. The cured underfill creates a monolithic structure that evenly distributes the stress over all the material in the gap, not just on the solder connections.

===== [p496-497] Chapter 14 Embedded Passives > 14.3.3 Fundamental ofResistors (9块) =====
--[p497]-- The resistivity is an intrinsic material property that is dependent on the composition and microstructure of the material.
Sheet resistance is the resistance of a square strip. It is another common way of expressing the resistance as shown in Eq. (14.15).
$$
R = \left( { \frac { \rho } { d } } \right) \left( { \frac { L } { W } } \right) = R _ { s } N _ { s }\tag{14:15}
$$
--[p497]-- The Temperature Coefficient of Resistance (TCR) and Voltage Coefficient of Resistance (VCR) measure change in resistance with respect to change in temperature and voltage, respectively, as shown in Eqs. (14.16) and (14.17).
$$
\mathrm { T C R } = \frac { 1 } { R _ { T 1 } } \frac { R _ { T 2 } - R _ { T 1 } } { T _ { 2 } - T _ { 1 } }\tag{14:16}
$$
$$
\mathrm { V C R } = \frac { 1 } { R _ { v 1 } } \frac { R _ { v 2 } - R _ { v 1 } } { V _ { 2 } - V _ { 1 } }\tag{14:17}
$$
--[p497]-- The decision of how big each square would be will depend on several parameters, such as available real estate, heat dissipation, tolerance, parasitic capacitance, standing waves and internal reflections, and reflections at the resistor and interconnect interface [90, 91].
Usually, heat dissipation and tolerance are the most significant parameters. As power is applied and current flows through, most of the energy is dissipated as heat.
--[p496]-- 14.3.3 Fundamental ofResistors
A resistor controls electric current by resisting the flow of charge through itself [91]. Usually, it contains a strip of the resistive material with two conducting pads at the ends as shown in Fig. 14.20.
The unit of resistance is ohm (-), and it measures how well it resists or opposes the flow of current. It is calculated by using Eq. (14.14).
$$
R = { \frac { \rho L } { W d } }\tag{14:14}
$$
--[p497]-- If too much heat is generated, then resistors can be permanently damaged. Therefore, large area should be utilized to improve heat dissipation and also tolerance. Other parameters, such as parasitic capacitance, can be a problem for high frequency applications. Long serpentine resistors should be avoided in order to minimize the parasitics. In most cases, resistor footprint should utilize large area with minimum number of squares to achieve the optimal performance and reliability.
--[p497]-- R is the resistance (-), $\rho$ is the resistivity of material (--cm), L is the length of the strip (cm), W is the width of the strip (cm), and d is the thickness of the strip (cm). As shown in Eq. (14.1), resistance is dependent on the resistivity of the material and the dimensions of the strip. Higher resistance can be achieved by using higher resistivity materials, increasing the length, and using smaller crosssections.
--[p497]-- For most applications, it is desirable to have near zero TCR and VCR, and thus achieving stable resistance throughout the operating conditions. Some applications such as thermistors, however, exploit the changes in resistance with temperature and require high TCR. Also, TCR is sometimes purposely made to a certain value to offset an existing material or component that is temperature dependent.
--[p497]-- For instance, capacitance in RC network usually increase with temperature, so negative TCR can be implemented to maintain a steady RC time constant. TCR is usually measured between –55 and $1 2 5 ^ { \circ } \mathrm { C } ,$ , and VCR is usually measured between 5 V and 50 V.
--[p497]-- $R _ { \mathrm { s } }$ is the sheet resistance $\left( \Omega / \mathrm { s q } \right)$ and $N _ { \mathrm { s } }$ is the number of squares. As long as the ratio of L and W or the number of squares remains same, the resistance value does not change.
