Repository: NARUTOBEST/semiconductor-knowledge-qa

# heldout 泛化集出题管线(v2,2026-10-01)

与 `pipeline/dev/` 平行、互不混放的 heldout 侧出题管线。
总协议见 `../protocol_v2.md`(v2:取消 source 隔离红线,全库遴选文档)。

## 本目录内容
| 文件 | 用途 |
|---|---|
| `fetch_material.py` | 从 Qdrant(16333 转发)抓取本 track 8 篇文档的真实 chunk 原文 |
| `draft_material/` | 8 篇素材 txt + 草稿 json(每篇 25 题,含 evidence 逐字摘录) |
| `build_datasets_heldout.py` | 草稿 -> `eval/qa_sets/v2_20261001/heldout_200.json` + 校验报告 |
| `_extract_result.py` | 出题 agent 结果恢复(从会话 transcript) |
| `_verify_acceptance.py` | evidence 溯源覆盖率校验(自动发现本目录全部草稿) |
| `_prompt_template.txt` | 出题 agent 提示词模板 |
| `acceptance_report.json` / `_acceptance_failures.txt` | AI 验收记录(heldout 侧) |
| `verify_log.md` | 人工核对清单(heldout 200) |

File: eval/pipeline/heldout/draft_material/10_EUV_Lithography.txt (part 4 of 32)
--[p453]-- In order to detect defects $\leq 3 0$ nm in size, light sources and optics for the ABI tool were developed.<sup>32</sup> Further improvements in blank defect levels require much more sensitive inspection platforms. Greater defect reduction will be possible by moving toward tools with greater inspection sensitivity. Another parameter of interest is the centroid wavelength at which a ML’s reflectivity is measured.

===== [p198-198] Chapter 3B High-Power EUV Source by Gigaphoton for High-Volume Manufacturing > 3B.2.1 System concept (6块) =====
--[p198]-- We have chosen the $\mathrm { C O } _ { 2 } – \mathrm { S n } – \mathrm { L P P }$ method because of its high conversion efficiency, high power scalability, and its spatial freedom around the plasma.
--[p198]-- Secondly, after a certain time delay, the expanded mist cloud is heated by the pulsed $\mathrm { C O } _ { 2 }$ laser beam; i.e., the cloud is converted to a high-temperature plasma with highly excited Sn ions (ions with a highly charged state). During the recombination processes, the Sn plasma emits 13.5-nm EUV light. Most of the Sn ions can be trapped by the magnetic field via Larmor movement and be guided away.
--[p198]-- 3B.2.1 System concept
Since 2002, Gigaphoton has been developing the carbon dioxide $\left( \mathbf { C O } _ { 2 } \right)$ laserproduced tin (Sn) plasma $( \mathrm { C O } _ { 2 } – \mathrm { S n } – \mathrm { L P P } )$ EUV light source, which is the most promising solution to a 13.5-nm high-power (>200 W) light source for HVM EUV lithography (EUVL).
--[p198]-- We have proposed three unique, original technologies: (1) pre-pulse technology, (2) magnetic debris mitigation technology, and (3) highefficiency $\mathrm { C O } _ { 2 }$ laser technology.<sup>8,9</sup> Theoretical<sup>10</sup> and experimental<sup>11</sup> data clearly demonstrate the advantage of the combination of a $\mathrm { C O } _ { 2 }$ laser and a Sn plasma in order to realize high conversion efficiency (CE) from the drive laser.
--[p198]-- Plasma residues after EUV light emission are eventually scattered inside the vessel and are removed from the collector by gas etching. To enhance the EUV energy and to maximize the Sn debris mitigation, the number of Sn ions generated during the laser heating process should be maximized.
--[p198]-- The conceptual layout of Gigaphoton’s HVM EUV light source is shown in Fig. 3B.1, and the process of the Sn debris mitigation with the magnetic field is shown in Fig. 3B.2. First, the Sn droplet target is irradiated with the pre-pulse laser, and the Sn droplet is crushed into a submicron mist that expands over time.

===== [p131-137] Chapter 2 The EUV LLC: An Historical Perspective > Appendix 2B: EUV LLC Program Patents (35块) =====
--[p135]-- Mitigation of substrate defects in reticles using multilayer | 6,319,635 | Active | 8.6
buffer layers Method for fabricating an ultra-low expansion mask blank having a crystalline silicon layer | 6,368,942 | Active | 8.8
Low thermal distortion Extreme-UV lithography reticle and | 6,395,455 | Active | 10.2
method Low thermal distortion extreme-UV lithography reticle | 6,441,885 | Active | 10.2
Multi-level scanning method for defect inspection | 6,484,306 | Active | 8.6
--[p134]-- Growth of multi-component alloy films with controlled | 6,780,496 6,867,149 | Active Active | 10.8 11.3
graded chemical composition on sub-nanometer scale EUV lithography reticles fabricated without the use of a | 7,049,033 | Active | 12.2
patterned absorber Dynamic mask for producing uniform or graded-thickness | 7,062,348
thin films | Active | 9.2
--[p132]-- Dual-domain point diffraction interferometer | 6,100,978 | Active | 7.9
Null test Fourier domain alignment technique for phase- shifting point diffraction interferometer | 6,111,646 | Active | 7.7
In Situ alignment system for phase-shifting point-diffraction | 6,118,535 | Active | 8.1
interferometry Monolithic pattern-sensitive detector | 6,130,431 | Active | 7.1
Phase-shifting point diffraction interferometer focus-aid enhanced mask | 6,151,115 | Active | 8.2
--[p136]-- Capillary discharge extreme ultraviolet lamp source for EUV microlithography and other related applications | 6,031,241 | Discontinued | N/A
Discharge lamp sources apparatus and methods | 6,188,076 | Discontinued | N/A
Debris blocker/collector and emission enhancer for discharge sources | 6,232,613 | Active | 7.3
Extreme-UV electrical discharge source | 6,356,618 | Discontinued | N/A
Electrode configuration for extreme-UV electrical discharge source | 6,498,832 | Active | 9.8
--[p137]-- Extreme-UV lithography vacuum chamber zone seal | 6,333,775 | Active | 7.7
Graphical user interface for image acquisition and | 6,341,183 | Discontinued | N/A
processing Extreme-UV scanning wafer and reticle stages | 6,353,271 | Discontinued | N/A
Extreme-UV lithography vacuum chamber zone seal | 6,545,745 | Active | 10.5
(vacuum apparatus) Extreme-UV lithography vacuum chamber zone seal | 6,549,264 | Active | 10.5
(photolithography system) Motorized support jack | 6,561,486 | Active | 10.4
--[p133]-- Method to adjust multilayer film stress induced deformation of optics | 6,011,646 | Active | 6.8
High reflectance-low stress Mo-Si multilayer reflective coatings | 6,110,607 | Active | 6.8
Method to adjust multilayer film stress induced deformation of optics | 6,134,049 | Active | 7.3
MoRu/Be multilayers for extreme ultraviolet applications | 6,228,512 | Active | 8.0
High reflectance and low stress Mo2C/Be multilayers | 6,229,652 | Active | 7.5
--[p136 [表]]-- lithography condenser Condenser for photolithography system | 6,700,644 | Active | 11.1
Synchrotron-based EUV lithography illuminator simulator | 6,768,567 | Active | 11.1
Holographic illuminator for synchrotron-based projection | 6,927,887 | Active | 10.4
lithography systems
Condenser optic with sacrificial reflective surface Vacuum compatible, high-speed, 2-D mirror tilt stage | 7,081,992 7,273,289 | Active N/A | 12.7 N/A
Table B.7 Source patents.
Patent Title / Patent Application Title | U.S.
--[p131 [表]]-- Appendix 2B: EUV LLC Program Patents
The EUV LLC program developed numerous IP items that were classified as patentable in the U.S. The following tables summarize the EUV LLC U.S. patent filings as of April 2016 and include the patent title, the U.S. patent or application number, the patent status, and the patent lifetime, if applicable.
Table B.1 Metrology patents.
Patent Title / Patent Application Title | U.S. Patent / Application No. | Patent Status | Remaining Patent Life (Years)
--[p135 [表]]-- Illumination system having a plurality of movable sources | 6,396,068 | Active | 9.4
Condenser for ring-field deep ultraviolet and extreme ultraviolet lithography | 6,398,374 | Active | 8.8
Table B.6 (Continued )
Patent Title / Patent Application Title | U.S. Patent / Application No. | Patent Status | Remaining Patent Life (Years)
Constant volume gas cell optical phase-shifter | 6,421,130 | Active | 7.8
Diffraction spectral filter for use in extreme-UV | 6,469,827 | Active | 9.3
--[p136 [表]]-- Patent Title / Patent Application Title | U.S. Patent / Application No. | Patent Status | Remaining Patent Life [Years]
Thin layer imaging process for microlithography using radiation at strongly attenuated wavelengths | 6,673,525 | Active | 8.8
Table B.9 Miscellaneous patents.
Patent Title / Patent Application Title | U.S. Patent / Application No. | Patent Status | Remaining Patent Life (Years)
Precision tip-tilt-piston actuator that provides exact constraint | 5,986,827 | Active | 7.1
--[p134]-- sub-angstrom thickness uniformity or custom thickness gradients Method for measuring and controlling beam current in ion | 6,554,968 | Active | 9.3
beam processing Method and system using power modulation and velocity modulation producing sputtered thin films with sub- | 6,668,207 | Active | 9.5
angstrom thickness uniformity or custom thickness gradients Optimized capping layers for EUV multilayers
--[p132 [表]]-- ultraviolet projection lithography Projection optics box | 6,147,818 | Active | 7.6
High numerical aperture ring field projection system for extreme ultraviolet lithography | 6,183,095 | Active | 8.6
High numerical aperture ring field projection system for extreme ultraviolet lithography | 6,188,513 | Active | 7.8
Table B.2 (Continued )
Patent Title / Patent Application Title | U.S. Patent / Application No. | Patent Status | Remaining Patent Life (Years)
--[p137]-- Extreme-ultraviolet lithography machine | 6,031,598 | Active | 7.3
Thermophoretic vacuum wand | 6,072,157 | Active | 7.6
Electrostatically screened, voltage-controlled electrostatic chuck | 6,169,652 | Active | 7.8
Light weight high-stiffness stage platen | 6,188,150 | Active | 8.1
Apparatus and method for in-situ cleaning of resist outgassing windows | 6,192,897 | Active | 7.7
Wafer chamber having a gas curtain for extreme-UV | 6,198,792 | Active | 7.5
--[p136 [表]]-- Radiation source with shaped emission | 6,563,907 | Active | 10.6
Adjustable bore capillary discharge | 6,576,917 | Active | 8.7
Capillary discharge source | 6,654,446 | Active | 10.3
Discharge source with gas curtain for protecting optics from particles | 6,714,624 | Active | 10.3
Method and apparatus for debris mitigation for an electrical | 6,888,297 | Active | 11.6
discharge source Fluid jet electric discharge source | 7,034,322 | N/A | N/A
Table B.8 Lithography patents.
--[p133]-- extreme ultraviolet lithography High numerical aperture ring field projection system for | 6,318,869 | Discontinued | N/A
extreme ultraviolet lithography Method of fabricating reflection-mode EUV diffraction | 6,392,792 | Active | 9.6
elements Compact multi-bounce projection system for extreme ultraviolet projection lithography | 6,426,506 | Active | 8.0
Low-cost method for producing extreme ultraviolet lithog- raphy optics | 6,634,760 | Active | 10.3
--[p137]-- lithography Extreme-UV lithography system | 6,225,027 | Active | 8.0
Projection lithography with distortion compensation using | 6,229,871 | Active | 8.2
reticle chuck contouring Thermophoretic vacuum wand | 6,232,578 | Active | 8.8
Liquid zone seal | 6,279,601 | Discontinued | N/A
Highly damped kinematic coupling for precision instruments | 6,325,351 | Discontinued | N/A
Motorized support jack | 6,328,282 | Discontinued | N/A
--[p135 [表]]-- Method and apparatus for inspecting an EUV mask blank | 6,963,395 | Discontinued | N/A
Method to repair localized amplitude defects in an EUV | 6,967,168 | Active | 10.1
lithography mask blank Method for the manufacture of phase shifting masks for | 7,022,435 | Active | 11.3
EUV lithography Ion-assisted deposition techniques for the planarization of | 20030164998 | N/A | N/A
Table B.6 ETS and illuminator patents.
Patent Title / Patent Application Title | U.S. Patent / Application No.
--[p134]-- Process for producing radiation-induced self-terminating protective coatings on a substrate | 6,231,930 | Active | 8.6
Method for protection of lithographic components from | 6,253,464 | Active | 9.3
particle contamination Mitigation of radiation induced surface contamination | 6,533,952 | Active | 8.6
Self-cleaning optic for extreme ultraviolet lithography | 6,664,554 | Active | 9.7
Apparatus for in situ cleaning of carbon contaminated | 6,772,776 | Active | 10.3
--[p134]-- Method and system using power modulation for maskless vapor deposition of spatially graded thin film and multilayer coatings with atomic-level precision and accuracy | 6,425,988 | Active | 9.5
Electrostatic particle trap for ion beam sputter deposition | 6,451,176 | Active | 9.5
Ion beam collimating grid to reduce added defects | 6,521,897 | Active | 9.5
Method and system for producing sputtered thin films with | 6,524,449 | Active | 8.6
--[p133]-- Apparatus for generating partially coherent radiation | 6,798,494 | Active | 10.3
Correction of localized shape errors on optical surfaces by altering the localized density of surface or near-surface layers | 6,844,272 | Active | 10.8
Fabrication of precision optics using an imbedded reference surface | 6,849,859 | Active | 9.8
Apparatus for generating partially coherent radiation | 6,859,263 | Active | 11.8
Method of fabricating reflection-mode EUV diffusers | 6,861,273 | Active | 9.9
--[p133]-- Surface figure control for coated optics | 6,206,528 | Active | 7.3
Pedestal substrate for coated optics | 6,206,966 | Active | 7.3
Reflective optical imaging systems with balanced distortion | 6,226,346 | Active | 7.1
Interferometric at-wavelength flare characterization of EUV | 6,233,056 | Active | 9.2
optical systems High numerical aperture ring field projection system for | 6,262,836 | Active | 9.4
--[p133 [表]]-- Process for fabricating high reflectance-low stress Mo-Si | 6,309,705 | Discontinued | N/A
multilayer reflective coatings Coatings on reflective mask substrates | 6,352,803 | Active | 9.1
Multilayer films with sharp, stable interfaces for use in EUV and soft X-ray application | 6,396,900 | Active | 10.0
Table B.3 (Continued )
Patent Title / Patent Application Title | U.S. Patent / Application No. | Patent Status | Remaining Patent Life (Years)
--[p135]-- | Patent Status | Remaining Patent Life (Years)
Diffractive element in extreme-UV lithography condenser | 6,118,577 | Active | 7.3
Condenser for ring-field deep-ultraviolet and extreme-ultraviolet lithography | 6,186,632 | Active | 7.6
Extreme-UV lithography condenser | 6,210,865 | Active | 7.8
Diffractive element in extreme-UV lithography condenser | 6,285,497 | Discontinued | N/A
Condenser for extreme-UV lithography with discharge source | 6,285,737 | Discontinued | N/A
--[p135]-- Mitigation of substrate defects in reflective reticles using | 6,489,066 | Active | 9.8
sequential coating and annealing Removable pellicle for lithographic mask protection and | 6,492,067 | Active | 8.6
handling Method and apparatus for inspecting reflection masks for | 6,555,828 | Active | 7.5
defects Hybrid shearing and phase-shifting point diffraction inter- | 6,573,997 | Active | 9.2
--[p133 [表]]-- Diffractive optical element for extreme ultraviolet wavefront | 7,027,226 | Active | 10.3
control Figure correction of multilayer coated optics | 7,662,263 | Active | 11.3
Correcting surface contour of a non-rigid object through control of surface residual stress | 20040100638 | N/A | N/A
Table B.3 Multilayer patents.
Patent Title / Patent Application Title | U.S. Patent / Application No. | Patent Status | Remaining Patent Life (Years)
--[p135]-- ferometer Method for fabricating reticles for EUV lithography without the use of a patterned absorber | 6,635,391 | Active | 9.6
Compensation of flare-induced CD changes EUVL | 6,815,129 | Active | 9.3
Repair of localized defects in multilayer-coated reticle blanks for extreme ultraviolet lithography | 6,821,682 | Active | 9.3
Compliant layer chucking surface | 6,835,415 | Active | 11.7
Etched-multilayer phase shifting masks for EUV lithography | 6,875,543 | Active | 11.3
--[p132 [表]]-- surfaces Reticle stage based linear dosimeter | 6,906,781 | Discontinued | N/A
Extended surface parallel coating inspection method | 7,016,030 | Discontinued | N/A
Reticle stage based linear dosimeter | 7,196,771 | Active | 13.8
Reticle stage based linear dosimeter | 20050206870 | N/A | N/A
Table B.2 Optics patents.
Patent Title / Patent Application Title | U.S. Patent / Application No. | Patent Status | Remaining Patent Life (Years)
--[p134]-- surfaces Method and apparatus for debris mitigation for an electrical | 6,989,629 | Discontinued | N/A
discharge source Condenser optic with sacrificial reflective surface | 7,239,443 | Active | 15.1
Adhesive particle shielding | 7,473,301 | Active | 11.3
Method for the protection of extreme ultraviolet lithography optics | 7,740,916 | Active | 12.9
Method for reducing carbon contamination of multilayer mirrors | 20030064161 | N/A | N/A
--[p137]-- Mask-to-wafer alignment system | 6,642,995 | Active | 10.5
Photo-imageable composition | 6,645,696 | Active | 10.5
Portable outgas detection apparatus | 6,734,422 | Active | 9.8
In-vacuum exposure shutter | 6,744,493 | Active | 9.2
Vacuum compatible, high-speed, 2-D mirror tilt stage | 7,273,289 | Active | 14.0
--[p132]-- Cleaning process for EUV optical substrates | 5,958,143 | Active | 6.9
Reflective optical imaging system with balanced distortion | 5,973,826 | Active | 6.8
Deformable mirror for short wavelength applications | 5,986,795 | Active | 7.1
Embedded fiducials in optical surfaces | 6,014,264 | Active | 7.4
High numerical aperture ring field projection system for extreme ultraviolet lithography | 6,033,079 | Active | 7.8
High numerical aperture projection system for extreme | 6,072,852 | Active | 7.1
--[p132]-- System for interferometric distortion measurements that define an optical path | 6,559,952 | Active | 9.0
Dual-domain lateral shearing interferometer | 6,707,560 | Active | 9.3
EUV mirror based absolute incident flux detector | 6,710,351 | Active | 10.3
Universal EUV inband intensity detector | 6,781,135 | Active | 11.5
Method and apparatus for detecting the presence and thickness of carbon and oxide layers on EUV reflective | 6,847,463 | Active | 11.1
--[p134 [表]]-- Apparatus for in-situ cleaning of carbon contaminated surfaces | 20040211448 | N/A | N/A
Table B.5 Mask patents.
Patent Title / Patent Application Title | U.S. Patent / Application No. | Patent Status | Remaining Patent Life (Years)
Mask fabrication process | 6,015,640 | Active | 6.8
Method for mask repair using defect compensation | 6,235,434 | Active | 7.6
Low thermal distortion extreme-UV lithography reticle | 6,316,150 | Active | 7.3
--[p132]-- Phase-shifting point diffraction interferometer grating | 6,195,169 | Active | 7.4
designs Fourier-transform and global contrast interferometer alignment methods | 6,239,878 | Active | 8.4
Phase-shifting point diffraction interferometer phase grating | 6,266,147 | Active | 8.4
designs Phase-shifting point diffraction interferometer mask designs | 6,307,635 | Discontinued | N/A
Miniature self-contained vacuum compatible electronic imaging microscope | 6,327,102 | Discontinued | N/A
--[p136]-- Patent / Application No. | Patent Status | Remaining Patent Life (Years)
Efficient narrow spectral width soft-X-ray discharge sources | 5,499,282 | Active | 3.0
Configurations, materials and wavelengths for EUV lithium plasma discharge lamps | 5,963,616 | Discontinued | N/A
Erosion resistant nozzles for laser plasma extreme ultraviolet (EUV) sources | 6,011,267 | Active | 6.8
--[p134 [表]]-- Method for in-situ cleaning of carbon contaminated surfaces Use of ion beams for protecting substrates from particulate defect contamination in ultra-low-defect coating processes | 7,147,722 20040055871 | Active N/A | 13.0 N/A
Table B.4 Environment patents.
Patent Title / Patent Application Title | U.S. Patent / Application No. | Patent Status | Remaining Patent Life (Years)
Protection of lithographic components from particle con- tamination | 6,153,044 | Active | 6.9

===== [p326-329] Chapter 5 Optical Systems for EUVL > 5.6.4.5 Flare and vignetted stray light: flare-efficiency functions (15块) =====
--[p326]-- For very small spatial wavelengths L (typically somewhere in the transitional area between MSFR and HSFR), when the scatter radii $r ^ { ( n ) }$ (or equivalently scatter angles represented by the difference $| { \vec { c } } _ { s } - { \vec { c } } _ { i } |$ of the direction cosines) become large, the scattered light may leave the optical path somewhere in the projection optics.
--[p329]-- With this equation, the basic theoretical framework for a precise estimation of flare in an optical EUV projection optics is complete. This framework constitutes the basis to derive roughness specifications of individual mirror surfaces within a projection optics from the underlying product flare specification. Moreover, it is applied for a precise flare prediction of any individual EUV projection system based on roughness measurements of the individual mirror surfaces integrated in the system.
--[p327]-- They encompass several properties of the optomechanical design, the geometry and intensity distribution of the illuminated field, the geometry of the feature to measure flare, as well as the cos $\theta _ { i }$ and cos $\theta _ { s }$ dependencies in the BSDF of the Rayleigh–Rice perturbation theory; finally, the reflectivity and extinction effects of the multilayer coatings can also be factored in.
--[p326]-- This light is completely or partially vignetted by the obscuring boundaries of the mechanical design, e.g., at mechanical parts, mirror contours, stops, apertures, etc., and will not reach the wafer as flare. As long as the scatter radius $r ^ { ( n ) }$ lies inside the image field of the projection optics, the stray light PSF $P S F _ { f l a r e } ^ { ( n ) }$ derived in the previous section correctly accounts for the flare distribution.
--[p327]-- These functions describe for each mirror $M _ { n }$ which fraction of any (normal incidence) decadic TISD at any decadic number $\alpha = \log _ { 1 0 } ( f \cdot 1 ~ \mu \mathrm { m } )$ contributes to flare.
--[p328]-- This new function of the decadic number a is denoted as the decadic flare density $F D ^ { ( n ) }$
$$
F D ^ { ( n ) } ( \alpha ) : = F E ^ { ( n ) } ( \alpha ) \cdot T I S D ^ { ( n ) } ( \alpha ) .\tag{5.51}
$$
Figure 5.57 is a graphical presentation of decadic flare densities calculated from the four hypothetical decadic TIS densities shown in Fig. 5.52. For this example, the flare efficiency function of $M _ { k }$ was used, which is represented as the solid curve in Fig. 5.56.
--[p329]-- The integral covers the full range of the decadic number a of the spatial frequencies where the flare efficiency function $F E ^ { ( n ) }$ is nonzero.
The single flare contributions of each individual $n ^ { \mathrm { t h } }$ mirror $M _ { n }$ add up linearly such that, finally, the total flare of the system with all N mirrors (for the given field position and feature size) is given by
$$
f l a r e = \sum _ { n = 1 } ^ { N } f l a r e ^ { ( n ) } .\tag{5.53}
$$
--[p327]-- The scanner integrated flare $f l a r e ^ { ( n ) } ( \alpha _ { \nu } )$ is calculated by a ray-tracing simulation at a given field position and for a given feature size CD as a function of the decadic number $\alpha _ { \nu } .$ The ratio of the calculated scanner integrated flare to the (normal incidence) TIS defines the (scanner integrated) flare efficiency function $F E ^ { ( n ) } ( \alpha _ { \nu } )$ of the $n ^ { \mathrm { t h } }$ mirror surface for a given feature size and field position:
$$
F E ^ { ( n ) } ( \alpha _ { \nu } ) : = \frac { f l a r e ^ { ( n ) } ( \alpha _ { \nu } ) } { T I S } \cdot\tag{5.50}
$$
--[p326]-- To this end, a decadic (normal incidence) TISD that is d-peaked at a distinguished decadic number $\alpha _ { \nu } =$ $\log _ { 1 0 } ( \nu \cdot 1 ~ \mu \mathrm { m } )$ is considered:
$$
T I S D ( \propto , \alpha _ { \nu } ) : = T I S \cdot \delta ( \propto - \alpha _ { \nu } ) .\tag{5.48}
$$
This decadic TISD represents an isotropic surface roughness with distinguished spatial frequency n and corresponds to the following d-peaked isotropic 2D PSD of the surface:
$$
--[p329]-- The total flare contribution $f l a r e ^ { ( n ) }$ of the $n ^ { \mathrm { t h } }$ mirror $M _ { n }$ with this specific surface PSD $P S D _ { 2 D i s o } ^ { ( n ) }$ is then (for the given field position and feature size)
$$
f l a r e ^ { ( n ) } = \int d \alpha ~ F D ^ { ( n ) } ( \alpha ) = ~ \int d \alpha ~ F E ^ { ( n ) } ( \alpha ) \cdot T I S D ^ { ( n ) } ( \alpha ) .\tag{5.52}
$$
--[p326]-- However, stray light with putative scatter radii $r ^ { ( n ) }$ that does not or does not completely intersect the image field might be completely or partially obscured. The question is, which spatial wavelengths of the mirror surface PSD, or equivalently, which decadic numbers a of the decadic RMS and TIS densities really contribute to flare at the wafer. Therefore, the concept of flare-efficiency functions is introduced.
--[p328]-- Coming straight to the point, the flare efficiency functions $F E ^ { ( n ) }$ define the flare-relevant portion of the (normal incidence) decadic TISD: For any given surface PSD $P S D _ { \mathrm { 2 D } i s o } ^ { ( n ) }$ of the $n ^ { \mathrm { t h } }$ mirror, the product of the corresponding decadic TISD $T I S D ^ { ( n ) }$ and the individual flare efficiency function $F E ^ { ( n ) }$ can be calculated.
--[p327]-- Figure 5.56 shows an example of the flare efficiency functions for two different mirrors $M _ { k }$ (solid curve) and $M _ { l }$ (dashed curve) $( k < l )$ at the field center for a dark circular pad with $C D = 2$ mm, testing for minimal flare ranges $r _ { m i n } = C D / 2 = 1 ~ { \mu \mathrm { m } }$
--[p326]-- 5.6.4.5 Flare and vignetted stray light: flare-efficiency functions
The considerations of the previous section did not take into account any obscuration effects on stray light.
--[p326]-- { P S D } _ { 2 \mathrm { D } i s o } ( f , \nu ) = \frac { R M S ^ { 2 } } { 2 \pi \cdot \nu } \cdot \mathfrak { d } ^ { ( 1 ) } ( f - \nu ) , \qquad R M S = \frac { \lambda \cdot \sqrt { T I S } } { 2 \pi \cdot 2 } .\tag{5.49}
$$
This d-peaked decadic TISD is defined for the surface of each mirror $M _ { n }$ in the optomechanical design.

===== [p239-239] Chapter 4B High-Brightness LDP Source for Mask Inspection (1块) =====
--[p239]-- Chapter 4B High-Brightness LDP Source for Mask Inspection
Yusuke Teramoto
BLV Licht- und Vakuumtechnik GmbH, Aachen, Germany
4B.1 Introduction
4B.2 LDP System Configuration
4B.3 EUV Brightness and Power
4B.4 EUV Spectrum and Out-of-Band Radiation
4B.5 Stability and Reliability
4B.6 Source Cleanliness
4B.7 Summary
Acknowledgments References

===== [p95-95] Chapter 2 The EUV LLC: An Historical Perspective > 2.2.2.2 Goals and objectives (2块) =====
--[p95]-- 2.2.2.2 Goals and objectives
The EUV LLC program goals included the following:
• to facilitate research, development, and engineering and enable semiconductor equipment manufacturers to provide beta and early production exposure tools to support IC manufacturing by 2005;
• to design and fabricate an integrated scanning alpha exposure tool to provide EUV learning and early process development;
--[p95]-- • to assist in the development of the supplier and process infrastructure to assure the availability of masks, optics, coatings, photoresists, EUV sources, and metrology for successful technology implementation in manufacturing.
A major underlying objective throughout the program was to reduce the risks associated with implementing a new lithography technology into manufacturing.

===== [p116-116] Chapter 2 The EUV LLC: An Historical Perspective > 2.4.4.1 Extension of DUV (5块) =====
--[p116]-- With the 193-nm single-patterning immersion technology reaching its limits and EUV not ready for HVM at 32 nm, the industry had no choice but to move to adopt 193-nm immersion double patterning and is currently in the process of extending this technology to quadruple patterning for the 10-nm technology node.
--[p116]-- Even though EUVL was first proposed for introduction at the 100-nm node, it was not ready as planned in the middle of the last decade, and DUV became the main technology at 45 nm half-pitch using water-based immersion technologies.<sup>23,24</sup> Because the DUV extensions from 248 nm to 193 nm and 157 nm and then to immersion were viewed as simple extensions of the existing optical lithography, there was a widespread industry reluctance to divert resources to a new technology like EUVL.
--[p116]-- The increasing complexity and cost of multiple patterning as well as the concurrent maturation of EUV technology are now likely to lead to a co-existence of EUV lithography and 193-nm multiple-patterning lithography. As of early 2017, several companies are running or ramping up EUV pilot lines, and it could be that at the 7-nm node selected critical layers will be printed with EUV, while 5 nm seems to be the real target for EUV HVM introduction in a mix/match with 193-nm multiple patterning.
--[p116]-- 2.4.4.1 Extension of DUV
One reason for the delay was a change in expectations for DUV technology: the expectations for existing DUV technologies were extended far beyond those of the mid-1990s, when EUVL was first proposed.
--[p116]-- It has been estimated that the diversion caused by 157-nm technology, which was later proven unsatisfactory, caused at least a two-year delay in EUVL development. It is worth noting that the extensions of 248 nm and 193 nm were largely enabled by optical polishing and metrology technology, which was initially developed for EUV optics.

===== [p200-203] Chapter 3B High-Power EUV Source by Gigaphoton for High-Volume Manufacturing > 3B.2.3 Pre-pulse technology and high-CE operation (11块) =====
--[p200]-- It is known that the optimum ion density of a Sn plasma for highly efficient 13.5-nm EUV emission is around $1 0 ^ { 1 7 } \mathrm { t o } 1 \dot { 0 } ^ { 1 9 } \mathrm { c m } ^ { - 3 } . \dot { 1 3 }$ Based on a simple estimation, an initial target should be expanded to a few hundreds of microns in diameter in order to provide such a low density target. A SSL, which typically has a wavelength of 1 mm, is suitable for a pre-pulse laser.
--[p200]-- These basic studies have contributed to the development of the high-power production machine and to the basic design for further EUV power scaling together with theoretical calculations. This high-CE technology enables a 250-W EUV source with a $2 0 \mathrm { - k W } \mathrm { C O } _ { 2 }$ laser.
CE can be improved by expanding the droplet target with a pre-pulse laser.
--[p200]-- 100-W average EUV power has been demonstrated with a CE of 5% in the pilot source at Gigaphoton. A CE of 5.5% has been recorded from a low-repetition-rate experimental apparatus (Fig. 3B.6).<sup>14</sup>
A distinctive target distribution was formed by picosecond pre-pulse laser irradiation. Figure 3B.7 shows shadowgraphs of target distributions after irradiation with pre-pulse lasers of different pulse widths. A disk shape is formed with a nanosecond pre-pulse laser.
--[p202]-- This clear difference between the target distributions due to the difference in pulse width has been theoretically well explained by radiation hydrodynamics simulation.<sup>15</sup>
The dome target enables large-volume EUV emission because of its optimum density profile. EUV emission images for the disk and the dome targets are shown at the bottom of Fig. 3B.7. The emission profiles reflect the original target distributions well.
--[p200]-- reported a CE of 4.7% with a $2 0 \mathrm { - } \mu \mathrm { m }$ diameter droplet, which has been demonstrated by optimizing the pre-pulse laser conditions, as shown in Fig. 3B.5 (top curve with squares), with a small experimental device.<sup>12</sup> Different droplet expansion mechanisms for nanosecond and picosecond pre-pulses explain the major difference in CE. In addition, CE is almost constant with heating $\mathrm { C O } _ { 2 }$ laser energy.
--[p200]-- Since a SSL has excellent spatial beam quality, it is easy to focus the beam to the range of the droplet diameter. The ideal spatial profile with high positional stability leads to highly stable droplet–laser interaction. Furthermore, a SSL can generate an ultrashort pulse without technical difficulty because of its inherent broad spectrum. Gigaphoton employs a SSL with a picosecond pulse width as a pre-pulse laser, achieving a maximum CE.
--[p200]-- The primary reason for the improvement is an increased overlapping area between the target and the $\mathrm { C O } _ { 2 }$ laser beam. The beam diameter of the $\mathrm { C O } _ { 2 }$ laser at the target position is generally a few hundreds of microns. The overlap ratio against a 20-mm droplet is too small. Therefore, a large amount of the laser energy passes the target without interaction. Another reason for the improvement is the reduction of target density by expansion.
--[p203]-- In the dome target, the EUV emission volume increased along the laser axis compared to that in the disk target; thus, the CE improved. The plasma parameter profiles (such as electron density, electron temperature, and ion average charge state) on the laser axis during $\mathrm { C O } _ { 2 }$ laser irradiation were measured for the dome target with collective Thomson scattering (Fig.
--[p200]-- 3B.2.3 Pre-pulse technology and high-CE operation
A pre-pulse laser, which irradiates the Sn droplet before the $\mathrm { C O } _ { 2 }$ laser, plays an important role in LPP EUV generation. The CE of EUV emission is improved by forming an optimum target distribution with a pre-pulse laser, especially with a picosecond solid-state laser (SSL). In 2011, Yanagida et al.
--[p203]-- 3B.8).<sup>16–18</sup> The electron density of the EUV emission area was on the order of $1 0 ^ { 1 8 } \mathrm { c m } ^ { - 3 }$ with a gentle gradient. The area was heated to more than 25 eV, which was suitable for EUV emission, over the whole range. We believe that the target distribution with the gentle density gradient enabled efficient laser absorption and large-volume EUV emission.
--[p202]-- The diameter of the target is sufficiently large. However, the target still has a high density. The CE for the disk target is limited to 3–4%. In the case of the picosecond pre-pulse, a more isotropic distribution—like a dome—is observed. The density of the dome target is almost certainly low compared to the disk target.

===== [p141-141] Chapter 3A EUV Sources for High-Volume Manufacturing (2块) =====
--[p141]-- Chapter 3A EUV Sources for High-Volume Manufacturing
Igor V. Fomenkov, David C. Brandt, Alexander I. Ershov, Alexander A. Schafgans, Yezheng Tao, and Georgiy O. Vaschenko ASML US, San Diego, California, USA
Bruno La Fontaine
Hermes Microvision Inc., an ASML company, San Jose, California, USA
3A.1 Introduction to EUV Light Sources
3A.2 EUV Source Requirements
3A.3 Laser-Produced Plasma Source System
3A.3.1 EUV power scaling
3A.3.2 Tin target delivery
3A.3.3 Pre-pulse technology
--[p141]-- 3A.3.4 EUV collector
3A.3.5 Debris mitigation
3A.3.6 Hydrogen as a buffer gas
3A.3.7 Tin management
3A.3.8 Controls
3A.4 Summary and Future Outlook References

===== [p167-168] Chapter 3A EUV Sources for High-Volume Manufacturing > 3A.3.3 Pre-pulse technology (6块) =====
--[p168]-- During the plasma expansion, a static electric field is formed due to the separation of fast electrons and slower ions. This electric field accelerates ions from its plasma temperature, i.e., several 10 eV, up to several keV, depending on the plasma density profile.
--[p167]-- 3A.3.3 Pre-pulse technology
The typical size of a Sn droplet is significantly smaller than the laser beam diameter at its focal position. For this reason, further conditioning of the target needs to take place once the droplets have left the droplet generator. This is achieved by the use of a pre-pulse, as shown in Fig. 3A.27.
The size and material distribution of formed targets using pre-pulse are critical for CE and EUV power scaling.
--[p168]-- The electric field can be described as inversely proportional to the plasma density gradient, which means that a more gentle plasma density gradient leads to longer plasma scale length, resulting in a lower electric field and reduced kinetic energy of ions. Therefore, a low-density target also helps Sn debris mitigation and optics lifetime.
--[p167]-- In addition to these parameters, target density and its profile, and volume distribution of the target material are crucial for further improvement of CE and EUV power scaling. Coupling of the main pulse with an optimized target leads to higher CE, manageable debris, and improved EUV power scaling. Figure 3A.28(a) is a shadowgraph of a typical low-density target generated with pre-pulse technologies. For comparison, Fig. 3A.28(b) shows a disk target.
--[p167]-- An optimized tin target has lower density than a liquid target, and when irradiated by the main drive laser pulse, a plasma without a steep density gradient is created.
More efficient use of target material and more efficient laser absorption are obtained by creating distributed laser absorption instead of localized laser absorption. More Sn ions are involved to emit EUV, leading to higher conversion efficiency.
--[p168]-- With lower density targets, higher CE and EUV power was demonstrated, as shown in Fig. 3A.29.<sup>42</sup> A conversion efficiency of 6% and 350-W in-burst EUV power at low duty cycle has been demonstrated on test sources in development laboratories,<sup>42</sup> as shown in Fig. 3A.30.
Uniform low-density tin targets without steep gradients not only enhance EUV generation but also reduce the kinetic energy of ions.

===== [p239-241] Chapter 4B High-Brightness LDP Source for Mask Inspection > 4B.1 Introduction (12块) =====
--[p240]-- As mentioned above, the surfaces of the electrodes are always covered by liquid Sn. Such a feature eliminates the need for complex spatial and timing synchronization between the target and laser irradiation, as a Sn-covered electrode acts as an unlimited fuel supply, making a LDP source a highly robust and stable system.
As is commonly known,<sup>6</sup> Sn is the most efficient material for radiation having a wavelength of 13.5 nm.
--[p239]-- In LDP, both the laser beam and the electrical discharge are used to create the EUV-emitting plasma. The LDP source consists of several modules, such as the source head module, the tin circulation module, the capacitor module, the laser module, the high-voltage power supply, and the debris shield and source control module.<sup>2</sup> The most important module is the so-called source head module where EUV light generation takes place. In the source head module [Fig.
--[p241]-- Debris mitigation is a subject of high importance on all Sn-fueled EUV sources since particles and metal vapors are emitted from the discharge region and can cause degradation of the optical elements by deposition. Ions are also emitted from the discharge region and can sputter optical elements as well. In order to provide debris-free EUV photons, the LDP source employs a very efficient debris mitigation system or debris shield. A conceptual diagram of the debris shield is shown in Fig. 4B.1(b).
--[p240]-- The conversion efficiency from the input energy to the output energy is much higher than that for xenon (up to 1%<sup>7</sup>).
Liquid Sn also works as the electrical conductor. Electrical power is applied to the electrodes through liquid Sn. Therefore, despite the rotating electrodes, there is no moving mechanical conductor in the LDP source, which potentially leads to the short lifetime.
Liquid Sn in the Sn baths is always circulating.
--[p239]-- The Sn plasma bridges the anode and cathode, and consequently ignites the discharge. A pulsed current of approximately 15 kA in peak and a few hundreds of nanoseconds in pulse duration flows into the plasma, causing the plasma density and temperature increase, and the EUV emission to occur.
--[p240]-- The thermal conductivity of liquid Sn is 26 W/mK at $3 0 0 ^ { \circ } \mathrm { C }$ and much higher than that of water (0.6 W/mK at $2 0 \ ^ { \circ } \mathrm { C } )$ Part of the heat (almost 50%) created by the discharge operation is absorbed by liquid Sn and transferred to the Sn circulation modules. By activating the cooling, the liquid Sn temperature is kept constant in the reservoir.
