Repository: NARUTOBEST/semiconductor-knowledge-qa

# heldout 泛化集出题管线(v2,2026-10-01)

与 `pipeline/dev/` 平行、互不混放的 heldout 侧出题管线。
总协议见 `../protocol_v2.md`(v2:取消 source 隔离红线,全库遴选文档)。

## 本目录内容
| 文件 | 用途 |
|---|---|
| `fetch_material.py` | 从 Qdrant(16333 转发)抓取本 track 8 篇文档的真实 chunk 原文 |
| `draft_material/` | 8 篇素材 txt + 草稿 json(每篇 25 题,含 evidence 逐字摘录) |
| `build_datasets_heldout.py` | 草稿 -> `eval/qa_sets/v2_20261001/heldout_200.json` + 校验报告 |
| `_extract_result.py` | 出题 agent 结果恢复(从会话 transcript) |
| `_verify_acceptance.py` | evidence 溯源覆盖率校验(自动发现本目录全部草稿) |
| `_prompt_template.txt` | 出题 agent 提示词模板 |
| `acceptance_report.json` / `_acceptance_failures.txt` | AI 验收记录(heldout 侧) |
| `verify_log.md` | 人工核对清单(heldout 200) |

File: eval/pipeline/heldout/draft_material/11_Chemistry_Lithography.txt (part 4 of 53)
Lithography in its very essence is a series of chemical transformations—a fact recognized by its inventor who called it chemical printing.
--[p31]-- All of these developments have radically influenced the course and trajectory of human civilization and development.
This book therefore deals with how chemistry mediates lithography, a topic that has not been previously discussed at length. In particular, it traces the arc of developments in lithography from a chemical perspective, starting from its invention and reaching back in an unmistakably continuous line to a period much earlier still. Like an arc, it has a beginning, a bow, and a tip.
--[p30]-- Antoine Lavoisier, Traite´ E<sup>´</sup>le´mentaire de Chimie
It is hard to think of an invention that has had a greater influence on the mass production of devices that have enabled humankind to communicate information with printed matter or with photons or with electrons or with ions or even with atoms than lithography. The information highways and pathways of our present age—the information age—are literally paved with chips of crystalline silicon made by lithography.
--[p34]-- <sup>4</sup>Lord Rayleigh, “Investigations in optics, with special reference to the spectroscope,” London, Edinburgh, Dublin Phil. Mag. J. Sci., Series 1 6, l8(49), Pt. XXXI, 261 274, Pt. XLVI, 403, 411, and Pt. LVI, 477 486 (1879); Lord Rayleigh, “Investigations in optics, with special reference to the spectroscope,” London, Edinburgh, Dublin Phil. Mag. J. Sci., Series 7, 9(53), Pt.
--[p34]-- The exposed part of the resist is altered relative to the unexposed part, leading to contrast between the two regions during development.
The progress of optical lithography is partly, then, the result of decreasing the exposure wavelength. From the initial broadband sources, the IC industry made a migration first to the mercury g-line (436 nm), then to the i-line (365 nm), and then switched to exciplex<sup>5</sup> laser sources—first KrF (248 nm) and now ArF (193 nm).
--[p32]-- These electrons orchestrate distinct bond-breakage and bond-formation events in all of the process steps in lithography that ultimately lead to the contrast between the clear (exposed) area and the dark (unexposed) area of the imagerecording medium.
--[p32]-- In addition to the compelling throughput advantages, there were resolution and cost advantages as well. The infrastructure for light sources, lenses, reticles, photosensitive polymers, and other optical materials developed for other optical and photographic applications were appropriated and applied to IC lithography, allowing development resources to be shared.
--[p32]-- Like all chemical transformations, its currency of transaction is the electron—outer-shell electrons of the atoms, molecules, and compounds of the material (also called resist) on which the image of the mask or the object to be printed is recorded, to be precise.
--[p35]-- The resolution that will be necessary for the manufacture of future generations of ICs with feature sizes below 22 nm is beyond the limits of 365-, 248-, and 193- nm UV lithographies. According to the International Technology Roadmap for Semiconductors (ITRS),<sup>7</sup> extreme ultraviolet (EUV) lithography at 13.5 nm is a promising candidate for achieving such high resolution.
With EUV lithography, sub-22-nm devices can be fabricated with conventional masks using reflective optics of 0.25–0.45 NA.
--[p35]-- Today, the leading-edge microelectronic devices are being made with photolithography at 193 nm, which is inevitably a continuation of the progression from longer-wavelength lithographies and is dictated by the requirements for higher resolution and the drive in the IC industry toward greater packing density and higher speeds, as noted earlier.
--[p34]-- Equation (1.1) unites chemistry with optics in lithography, for it is the interaction of the exposure photons, electrons, ions, or x rays transmitted through the numerical aperture of the optics, with the electrons of the high-contrast recording medium—photosensitive materials (resists)—that mediates chemical phenomena on which lithographic patterning is based.

===== [p308-313] Chapter 5 Lithographic Chemicals > 7.2.1.1.1.1 DNQ-NOVOLAC RESISTS (44块) =====
--[p313]-- 4.12 and Table 4.3). The changeover was rather dramatic and was driven by the inherent advantages of the new DNQ/novolac resist system relative to the old workhorse. These advantages include higher resist contrast and absence of swelling during development. 27
--[p309]-- In this assignment, he often had to painstakingly copy medieval manuscripts letter by letter, a rather laborious process that made him wish for a better and more efficient one. After much experimentation, he found that using paper coated with certain diazo compounds such as diazoquinones, which were synthesized industrially at the Kalle AG Company of Wiesbaden, Germany, he could copy the visible illustrations with sunlight.
--[p312]-- In the old days when wafers were handled with tweezers, before the advent of the automated wafer-handling systems of today, novolac resists were notorious for their particle generation problem, which eventually led to the introduction of automated wafer handling systems. 24
--[p309]-- Patents granted by the German authorities on these systems started to appear in 1949,<sup>10</sup> while the corresponding American patents were later assigned to Azoplate Corporation in 1956 and 1962.<sup>11</sup>
photoresist materials,” in Microlithography: Science and Technology, J.R. Sheats and B.W. Smith, Eds., pp. 429 514, Marcel Dekker, New York (1998).
<sup>5</sup>The history of this invention has been presented elsewhere; see for example, R.
--[p311]-- By sheer serendipity, it was observed one day at the Kalle Company, some say when glassware were being cleaned, that a mixture of the DNQ-5-sulfonates with a novolac binder was much less soluble in aqueous bases when unexposed than in the exposed state. Oskar Su¨ss correctly deduced that the intact DNQ-5- sulfonate was a dissolution inhibitor for novolac, while its photoproducts enhanced the dissolution rate of novolac.<sup>20</sup>
<sup>15</sup>Following his invention of novolac, C.H.
--[p312]-- The development contrast in aqueous base between the exposed parts ofnovolac films afforded by the photochemistry of the exposed DNQ in these parts relative to the unexposed DNQ in the unexposed part ofthe novolac film was quickly exploited by the Kalle company in the fabrication of positive lithographic printing plates based on the DNQ/novolac resist system.
--[p310]-- In formulating resists with the photosensitive DNQ materials, Oskar Su¨ss and his colleagues at the Kalle Company used novolac<sup>14</sup> obtained from the Albert Company, also in Wiesbaden, as a binder. Novolacs are condensates of phenol or cresols and formaldehyde, which had been independently discovered by Leo Baekeland, a Dutch chemist, and the German inventor C.H. Meyer. Both inventions led to two separate lines of products.
--[p311]-- Meyer went to work for the Albert Company of Wiesbaden.
<sup>16</sup>C.G. Willson, R.A. Dammel, and A. Reiser, “Photoresist materials: a historical perspective,” Proc. SPIE 3050, 38 51 (1997).
<sup>17</sup>Kopals are semi fossilized natural resins, which were secreted by Caesalpiniaceae, a treelike papilionaceous plant, thousands of years ago.
--[p311]-- The novolac resins were thus not commercially successful until World War I when Germany was cut off from its source of natural kopal resins. Occasioned by the exigencies of the war, novolac production at the Albert Company in Germany, the only factory in Germany that could provide raw materials needed for the paint industry at the time, witnessed a phenomenal increase.
--[p311]-- This is because in order to avoid gel formation during the polycondensation reactions involved in novolac synthesis,<sup>18</sup> phenol must be used in excess (relative to the amount of formaldehyde in the starting reagents), as the solvent. In addition, the color of the film was not stable, turning initially from a clear coat, through various yellow intermediate stages, to a dark brown under the influence of light.
--[p312]-- The father of a technician at Azoplate was working at the time at Bell Laboratories, when apparently he (the father) had complained one day about the poor resolution of the solvent-developed KTFR resist systems then in use at Bell Laboratories. To this complaint, the son responded by touting the properties of the Azoplate DNQ/novolac coating, which he recommended to his father as a superior alternative to the KTFR resist that he was complaining about.
--[p312]-- The first Kalle positive lithographic plate consisted of a DNQ/novolac resist system on an anodized aluminum sheet.<sup>21</sup> It was introduced around 1950 under the Ozatec tradename, and met with immediate market success.<sup>22</sup> Its main advantages included high contrast and resolution, while its main drawbacks were its fragility and a poor resistance to wear, compared to the negative-tone systems.<sup>23</sup>
--[p312]-- Impressed by what he heard, the father one day took a bottle of the coating solution of the DNQ/novolac resist with him to Bell Laboratories and used it to pattern some devices. Thus began the age of DNQ/ novolac resist systems in the semiconductor industry.
<sup>20</sup>ibid.
<sup>21</sup>ibid.
<sup>22</sup>In the United States, these lithographic printing plates were sold by Azoplate, an affiliate of Hoechst AG (by then, Kalle had become a Hoechst AG subsidiary as well).
<sup>23</sup>C.G.
--[p310]-- It was during this time that the diazoquinone resists established themselves as nonswelling, highresolution imaging materials in the semiconductor industry.
Sometime between 1930 and 1940, Oskar Su¨ss of the Kalle Company invented the DNQ/novolac resist system, spurred on perhaps by the motivation of combining the two functional groups involved in the azocoupling reaction of their blueprint chemistry into one molecule.<sup>13</sup>
--[p311]-- Found as lumps embedded in sandy soil and collected manually in Tanzania, Congo, and the Philippines, the resin was used in the past in manufacturing oil paints [cited in C.G. Willson, R.A. Dammel, and A. Reiser, “Photoresist materials: a historical per spective,” Proc. SPIE 3050, 38 51 (1997)].
<sup>18</sup>Novolac manufacture during the first 60 years after its invention was a rather crude enterprise by today’s standards.
--[p310]-- Baekeland discovered that cross-linking the novolac with hardening agents yielded a thermoset, which he called Baekelite. C.H. Meyer, in turn, found that the initial exothermic reaction of formaldehyde with phenol could be moderated by adding collophonium to the reagents.<sup>15</sup> In addition, he found that the novolac resin could be mixed with linseed oil, which made it possible to use it as a base for lacquers and paints.<sup>16</sup>
--[p312]-- There had been a longstanding interest in positive-tone printing plates, since they made possible the immediate reproduction of an original without having to create an intermediate photographic negative.
--[p309]-- Working with chemists from Kalle Company to exploit this diazo chemistry, he invented the process for making blueprints, which involves imbibing a paper with diazoquinone and a phenolic coupler such as naphthol and exposing it through a positive line drawing.<sup>7</sup> On exposure, the diazoquinone is destroyed in the exposed area, and subsequent treatment of the paper with ammonia leads to the reaction of the unreacted diazoquinone with the phenolic coupler to produce the blue azo only in the unexposed parts, yielding a positive-tone image (Scheme 7.1).
--[p312]-- Oddly enough, the nexus of the story runs through family ties, and begins in the early 1950s, in Murray Hill, New Jersey, in the offices of the Azoplate Company, the American outlet for Kale printing plates, which incidentally was located right across the street from Bell Laboratories.
--[p313]-- Other characteristics of DNQ/novolac resists that have contributed to their lasting success in the semiconductor industry include their high etch resistance and the fact that they can be developed in environmentally benign aqueous base developers.
--[p313]-- For over a quarter of a century, starting in 1972, and spanning many technology nodes from 5 mm to 0.25 mm, DNQ/novolac resist systems have been employed in both wafer and mask fabrication. Although used predominantly in device fabrication, they have also been employed in mask-making applications, where sensitivity of -20 mC/cm<sup>2</sup> at 10 KV has been reported.<sup>29</sup> They dominated the semiconductor lithographic resist market (see Fig. 4.3) during this period.
--[p311]-- Albertol was intended to be used as a substitute for kopals,<sup>17</sup> then used in the manufacture of oil paints. The Albertol novolacs performed very well as oil paint resins in terms of film hardness and gloss, but suffered from the unfortunate problem of smelling rather strongly even when dry, due mostly to residual and unreacted phenols.
--[p309]-- For a rather long time, the printing industry had been trying to develop a direct positive printing plate that would eliminate the need for the costly intermediate step. During World War II, researchers at the Kalle Laboratories in Wiesbaden, Germany, found that mixtures of phenolic resins with various diazoquinones produced useful positive-working reprographic plates, which were developable in aqueous alkali.
--[p312]-- The story<sup>25</sup> surrounding how DNQ-novolac made the transition from the printing industry to the semiconductor industry is a fascinating one and needs to be retold here, if only to show how seemingly simple unconnected things can have very profound effects, when their potential is channeled and harnessed appropriately.
--[p309]-- These were the first products based on light-sensitive organic compounds.<sup>8</sup> At the time, the main compelling advantageous feature of the diazoquinones was their thermal stability, which gave the ozalid papers a reasonable shelf life. However, the coupling reaction was rather slow, and the diazoquinones were soon superseded by the more
Until the 1950s, all photomechanical reproductions were based on the negative-working dichromated colloid resists (described in Chapter 6).
--[p311]-- The odor problem was finally solved by another Albert Company chemist, Ludwig Berend, who invented a nonsmelling, solid phenol known today as bisphenol A, and in the process pioneered its use in specialized applications for novolacs.<sup>19</sup>
--[p311]-- The search for an appropriate resin to impart film-forming properties and improved development properties to the DNQ lithographic materials invented by Oskar Su¨ss and his colleagues at the Kalle Company, as stated earlier, led them to the novolac resins from the Albert Company. However, the mixture of novolacs with the new DNQ compounds gave only reddish-brown, dull tones in the azocoupling reaction, not the brilliant blue desired for blueprint papers.
--[p313]-- Azoplate marketed their DNQ/novolac resist materials designed for semiconductor lithographic application under the tradename AZ Photoresist.<sup>26</sup> The adoption of the DNQ/novolac resist systems in the semiconductor industry showed remarkable growth after the introduction of projection lithography in the early 1970s, so much so that by 1972 it began to supplant the cyclized rubber/ bis-azide negative-tone resist, the old workhorse of the semiconductor industry (see Fig.
--[p313]-- In contrast, the cyclized rubber/bis azide resist is a negative resist, which means that the exposed areas of the film are cross linked, and during solvent development, do absorb solvent and swell as a result. This swelling action limits the resolution of such negative tone resists.
<sup>28</sup>H.J. Levinson, AMD, Private Communication (2008).
<sup>29</sup>D.R. Medeiros, A. Aviram, C.R. Guamieri, W. S. Huang, R. Kwong, C.K. Magg, A.P. Mahorowala, W.M. Moroeau, K.E. Petrillo, and M.
Angelopoulous, “Recent progress in electro beam resists for advanced mask making,” IBM J. Res. Dev. 45(5), 639 650 (2001).
--[p313]-- <sup>26</sup>Azoplate Corp., “Light sensitive material for the photomechanical reproduction and process for the production of images,” U.S. Patent No. 2,766,118 (1956).
<sup>27</sup>DNQ/novolac resist systems do not suffer from swelling during development because being positive acting resists, the exposed areas of the film are dissolved and washed away during develop ment, leaving behind a positive image of the mask.
--[p311]-- Dammel, Diazonaphthoquinone based Resists, pp. 29 30, SPIE Press, Belling ham, WA (1993).
<sup>19</sup>C.G. Willson, R.A. Dammel, and A. Reiser, “Photoresist materials: a historical perspective,” Proc. SPIE 3050, 38 51 (1997).
--[p312]-- Willson, R.A. Dammel, and A. Reiser, “Photoresist materials: a historical perspective,” Proc. SPIE 3050, 38 51 (1997).
<sup>24</sup>H.J. Levinson, AMD, Private Communication (2008).
<sup>25</sup>The version of this story as narrated here is adapted from an account rendered in the report by C.G. Willson, R.A. Dammel, and A. Reiser, “Photoresist materials: a historical perspective,” Proc. SPIE 3050, 38 51 (1997).
--[p308]-- Thompson, C.G. Willson, and M.J. Bowden, Eds., Introduction to Microlithography, American Chemical Society, Washington, DC (1994); T. Ueno, “Chemistry of
H. Neuenhaus.<sup>6</sup> Ko¨gel was a German monk who had been assigned the task of establishing the authenticity of several medieval vellum documents from the library of the monastery of Beuron.
--[p308]-- 7.2.1.1.1.1 DNQ-NOVOLAC RESISTS
The roots of DNQ-novolac resists stretches all the way back to the ozalid process, mentioned above, which dates to the invention around 1917 of the process for making architectural blueprint papers by Gustav Ko¨gel (1882–1945) and
<sup>4</sup>A. Reiser, Photoreactive Polymers: The Science and Technology of Resists, John Wiley & Sons, Hoboken, NJ (1989); H. Ito, “Chemical amplification resists for microlithography,” Adv. Polym. Sci. 172, 37 245 (2005); L.F.
--[p313]-- The gradual and methodical incremental performance improvements in this resist system over the indicated period, coupled with advancements in resolution enhancement techniques, have been instrumental in prolonging the life of near-UV lithography by more than a decade beyond what “experts” had predicted as the end of its useful life.<sup>30</sup> Today, more than 35 years after their introduction into semiconductor industry, DNQ/novolac resists are employed in the less critical device layers, mostly in the back end because of their superior etch stability; they are also used for patterning ion implant areas of devices where features are often still large.
--[p310]-- zur herstellung von kopien, besonders druckformen, mit hilfe von dizaoverbindungen und dafu¨r ver wendbares material,” German Patent No. 894,959 (1951).
<sup>11</sup>Azoplate Corp., “Light sensitive material for the photomechanical reproduction and process for the production of images,” U.S. Patent No. 2,766,118 (1956) “Process of making printing plates and light sensitive material suitable for use therein,” U.S. Patent No. 3,046,122 (1962).
<sup>12</sup>ibid.; C.G. Willson, R.A. Dammel, and A.
--[p313]-- In addition, the cyclized rubber/bis-azide negative tone resists did not image well at the Hg g-line, the exposure wavelength of the earliest commercially available wafer steppers, the introduction of which effectively brought about the complete and wholesale conversion of the IC industry to novolac resists from the cyclized rubber/bis-azide.<sup>28</sup>
--[p309]-- Reiser, “Photoresist materials: a historical perspective,” Proc. SPIE 3050, 38 51 (1997).
<sup>8</sup>ibid.
<sup>9</sup>H. Zollinger, Diazo and Azo Compounds, Interscience, New York (1961); J. Kosar, Light Sensitive Systems, John Wiley & Sons, Hoboken, NJ (1965).
<sup>10</sup>Kalle AG, “Verfahren zur herstellung von kopien, besonders druckformen, mit hilfe von dizaover bindungen und dafu¨r verwendbares licht empfindliches material,” German Patent No. 879,205 (1949); M.P.
--[p309]-- Schmidt, “Verfahren zur herstellung von kopien, besonders druckformen, mit hilfe von dizaoverbindungen,” German Patent No. 865,109 (1956); O. Suss, M.P. Schmidt, “Verfahren
The diazoquinone-novolac positive plates were only a moderate commercial success, but interest in the diazoqunone-novolac systems was revived in the 1970s when the resolution requirements of the semiconductor industry outpaced the capabilities of the negative bis-azide resists then in use.
--[p309]-- Dammel, Diazo naphthoquinone based Resists, Chapters 1 3, SPIE Press, Bellingham, WA, (1993); C.G. Willson, R.A. Dammel, and A. Reiser, “Photoresist materials: a historical perspective,” Proc. SPIE 3050, 38 51 (1997). The account rendered here is adapted from these same sources.
<sup>6</sup>G. Ko¨gel and H. Neuenhaus, “Verfahren zur Herstellung von positiven lichtpausen,” German Patent No. 376,385 (1917); Z. Wiss. Photogr. 24, 171 (1926).
<sup>7</sup>C.G. Willson, R.A. Dammel, and A.
--[p310]-- Lac or Lak means lacquer or resin in a number of European languages, namely Dutch, German, or Swedish, and when prefixed by the Latin or Italian “novo,” it denotes “new lacquer.”
The Albert Company commercialized the novolac resin under the brand name Albertol at about the same time the Baekelite Company in the United States and Baekelite GmBH in Germany started production in 1910.
--[p312]-- In their search for higher-resolution resists and potential replacements for KTFR, lithographers tested many photosensitive coatings, one of which was the positive-tone printing plate material from the Kalle Company of Wiesbaden, invented by Oskar Su¨ss, and based on the DNQ-novolac resist system described above. This material turned out to be the first DNQ-novolac resist used in semiconductor lithography.
--[p310]-- Reiser, “Photoresist materials: a historical perspective,” Proc. SPIE 3050, 38 51 (1997).
<sup>13</sup>C.G. Willson, R.A. Dammel, and A. Reiser, “Photoresist materials: a historical perspective,” Proc. SPIE 3050, 38 51 (1997).
<sup>14</sup>The term “novolac” is believed to originate from shellac, a natural thermoplastic extracted from the sticky, resinous secretion of the tiny lac insect Lucifer lacca.
--[p311]-- The reaction was carried out with excess phenol as solvent, which was removed at the end of the reaction by heating the resin to over 2008C. On cooling, the molten or semisolid resin was dropped onto the factory floor, where workers broke it up by hand with pick axes and sled gehammers. Lithographic resins based on novolacs were manufactured under essentially these same conditions at least until the late 1970s. For details on the modern methods of novolac manufacture, see, for example, R.

===== [p147-160] Optical and Chemical Origins of Lithography > 3.2.3.9.3 Development of physical chemistry (95块) =====
--[p156]-- CXIII, 725 (1923); The Electronic Theory of Valency, Oxford (1927); W.G. Palmer, Valency, Classical and Modern, Cam bridge (1944); also cited in J.R. Partington, A Short History of Chemistry, 3rd ed., Dover Publications, New York, p. 368 (1989).
--[p158]-- By taking the values 1, 2, 3, and 4 for n and making use of the above relations, it can be shown that the maximum numbers of electrons with these values of n are 2, 8, 18, and 32, and these follow a general formula, $2 n ^ { 2 }$ . These correspond to the numbers in the periods of the periodic table (see Table 3.1) as follows:<sup>381</sup>
<sup>377</sup>ibid.
<sup>378</sup>ibid.
<sup>379</sup>ibid.
<sup>380</sup>ibid.
<sup>381</sup>ibid.
--[p157]-- <sup>373</sup>J.R. Partington, A Short History of Chemistry, 3rd ed., pp. 367 369, Dover Publications, New York (1989).
<sup>374</sup>A. Werner, “New ideas in inorganic chemistry,” Z. Anorg. Chem. III, 267 (1893); Ber. XL, 15 (1905); also cited in J.R. Partington, A Short History of Chemistry, 3rd ed., pp. 369 373, Dover Pub lications, New York (1989).
<sup>375</sup>N.V. Sidgwick, “Coordination compounds and the Bhor atom,” J. Chem. Soc.
--[p157]-- By analogy with the planetary orbits (which obeys the inverse square law of attraction), the orbits would be expected to be ellipses, and for a given value of n, ellipses of varying eccentricity are therefore possible.<sup>376</sup>
<sup>372</sup>L. Pauling, “The nature of the chemical bond. Application of results obtained from the quantum mechanics and from a theory of paramagnetic susceptibility to the structure of molecules,” J. Amer. Chem. Soc.
--[p151]-- Its roots stretch all the way back to Johann Wolfgang Do¨breiner (1780–1849), who in 1817 and 1829 reported that in certain groups of three elements, e.g., Ca, Sr, and Ba, the atomic weight of the middle element was approximately the mean of those of the first and the third. These were called Do¨breiner’s triads.<sup>353</sup>
<sup>349</sup>ibid., p. 335.
<sup>350</sup>ibid., pp. 335 336.
<sup>351</sup>ibid., pp. 336 338.
<sup>352</sup>K.W. Whitten and K.D.
--[p159]-- The solution to this equation is the wavefunction c, which is assumed to be finite, continuous, and single valued in general for all values of the coordinates, and that the square of which, c , gives the density of charge at each point. It thus follows that since the electron is in an atom, knowledge of the charge distribution gives an indication of the directions in which bond formation may occur.<sup>384</sup>
--[p147]-- This reaction is particularly suited to experimental investigation because its progress can be followed by the polari meter, without disturbing the conditions of the reacting system. Wilhelmy found that in the presence of a large and practically constant mass of water, the amount of sugar changed in a small interval of time, dt, is proportional to the amount, M, actually present, dM/dt ¼ kM, where k is a constant, and leading to the equation after integration, log M ¼ kt þ const.
--[p152]-- In 1869 Mendeleev published his periodic law, which states that “the properties of the elements are in periodic dependence upon their atomic weights.” Lothar Meyer had previously reported (also in 1869) that certain triads of elements such as lithium, sodium, and potassium, as well as magnesium, calcium, and strontium, exhibit similar chemical properties.
--[p154 [表]]-- Stwertka, A Guide to the Elements, pp. 6 15, Oxford University Press, Oxford (2002).
<sup>361</sup>ibid., p. 15.
<sup>362</sup>ibid., p. 13.
<sup>363</sup>ibid., pp. 14 15.
Table3.1ModernPerodcTabe.364
Group | 1 | 2 | 3 | 4 | 5 | 6 | 7 | 8 | 9 | 10 | 11 | 12 | 13 | 14 | 15 | 16 | 17 | 18
Period
1 | 1H | 2He
2 | 3Li | 4Be | 5B | 6C | 7N | 80 | 9℉ | 10Ne
3 | 11Na | 12Mg | 13A1 | 14Si | 15p | 1áS | 17C1 | 18Ar
--[p155]-- 4 | 19K | 20Ca | 21Sc | 22Ti | 23T | 24Cx | 25Mn | 26Fe | 27Co | 28Ni | 29Cu | 30Zn | 31Ga | 32Ge | 33As | 34Se | 35Bf | 36Kx
5 | 37Rb | 38Sr | 39γ | 41Zr | 41Nb | 42Mo | 43Tc | 44Ru | 45Rh | 46Pd | 47Ag | 48Cd | 49In | 50Sn | 51sb | 52Te | 53] | 54xe
6 | 55Cs | 56Ba | 57La | 72Hf | 73Ta | 74W | 75Re | 760s | 77Ir | 78pt | 79Hg | 80Hg | 81Ti | 82Pb | 83Bi | 84P0 | 85At | 86Rn
7 | 87Fr | 88Ra | **89 Ac | 104Rf | 105Db | 106gg | 107Bh | 108Hs | 109Mt | 10UUn | 111Uuu | 112Uub | 114Uuq
--[p156]-- Perkins (1921)<sup>369</sup> drew special attention to it, as did Lowry (1923),<sup>370</sup> who called it a “mixed double bond” or “dative bond,” and Sidgwick (1923),<sup>371</sup> who called it a “coordinated link,” since such bonds are present in the so-called coordination compounds. In
<sup>364</sup>ibid., p. 6.
<sup>365</sup>G.N. Lewis, “The atom and the molecule,” J. Amer. Chem. Soc. XXXVIII, 762 (1916); W. Kossel, “U<sup>¨</sup> ber Moleku¨lbildung als Frage des Atombaues,” Ann. Phys.
--[p157]-- LIII, 1367, 3225 (1931); “The nature of the chemical bond. IV. The energy of single bonds and the relative electronegativity of atoms,” LIV, 988, 3570 (1932); The Nature of the Chemical Bond, New York (1939); also cited in J.R. Partington, A Short History of Chemistry, 3rd ed., pp. 368 369, Dover Publications, New York (1989). This phenomenon was recognized earlier in some theoretical discussions by other researchers, but its application in chemistry is largely due to Pauling.
--[p160]-- This is the principle of the atomic bomb and the production of nuclear energy. The fusion of protons and neutrons to form helium nuclei at the enormous temperature of an atomic bomb explosion is the basis of the principle of the hydrogen bomb.<sup>388</sup>
The dream of the alchemists of transmuting baser metals into gold was at last realized when, in 1941, Sherr, Bainbridge, and Anderson artificially produced gold from mercury.<sup>389</sup>
--[p152]-- Phys, LVI, 331 (1817) (Ca, Sr, Ba); “An attempt to group elementary substances according to their analogies,” Ann. Phys, XV, 301 (1829) (other triads); Ostwald Klassiker No. 66; J.R. Partington, A Short History ofChemistry, 3rd ed., p. 343, Dover Publications, New York (1989). <sup>354</sup>D.I. Mendeleyev, “Essai d’une systeme des elements,” J. Russ. Phys. Chem. Soc. I, 60 (1869); see also J.R. Partington, A Short History of Chemistry, 3rd ed., p. 348, Dover Publications, New York (1989).
--[p151]-- Today, these theories of solutions and of electrolytic solutions are used in the analysis of the solvent development of exposed resists, lithographic mask degradation due to corrosion, electromigration of chromium ions, etc.
(6) Law ofreactions—Henry Le Chatelier (1850–1936) put forward the law of reaction, which governs the effects of pressure, temperature, concentration, and catalyst on reaction equilibrium.
--[p150]-- (5) Theory of electrolytic dissociation—Between 1853 and 1859, Hittorf showed by numerous experiments, to which Arrhenius drew attention, that the current in electrolysis is carried unequally by the two ions, which move with different speeds; he called the fraction carried by the anion the transport number n. Extending Hittorf’s findings, Friedrich W.G.
--[p158]-- Within each sublevel, m takes all integral values from –l through 0 up to and including þ l, i.e., m $( - l ) \ldots 0 \ldots ( + l )$ . The maximum value of m depends on the value of l. For example, when l 1, which designates the p sublevel, there are three permissible values of m, namely, 21, 0, and þ1. There are thus three distinct regions of space, called atomic orbitals, associated with a p sublevel.
--[p148]-- (2) Thermochemistry—The foundations of the branch of physical chemistry dealing with thermochemistry was laid by Lavoisier and Laplace, who through their collaborative efforts showed that the heat evolved in a reaction is equal to the heat absorbed in the reverse reaction. They investigated the specific and latent heats of a number of substances, as well as the amount of heat generated in combustion.
--[p154]-- The atomic number, i.e., the number of positively charged protons in the nucleus, determines how many negatively charged electrons are contained in the atoms of a particular element, and it is the outer-shell electrons, also called valence electrons, that determine the reactivity, or how strongly and in what way the atoms will bind with other atoms.
--[p157]-- Coordination compounds, also called “molecular compounds,” formed by the addition of molecules in which the valencies of the atoms are apparently satisfied, were first investigated by Werner in 1893, who showed that the number of atoms or groups associated with a central atom is often four or six, the “coordination number” (other coordination numbers, up to a maximum of eight, occur, but less often).<sup>374</sup> Various types of isomerism, including optical isomerism, are fairly well explained by Werner’s theory. Sidgwick showed in 1923 that groups that coordinate with metals do so by contributing electron pairs to the valency shell of the metal, hence the name “coordinate link” given to this type of bond.<sup>375</sup>
--[p148]-- A consideration of the second law of thermodynamics, enunciated by Carnot in 1824, influenced Helmholtz in 1882 to estimate the work done by the chemical forces as not the heat evolved in the reaction, but the largest quantity of work that can be gained when the reaction is carried out in a reversible manner, e.g., electrical work in a reversible cell.
--[p148]-- It was Hess who in 1840 enunciated the law that now bears his name—Hess’s law<sup>335</sup>—that the evolution of heat in a reaction is the same whether the process is accomplished in one step or in a number of stages. As an illustration, the heat of formation of $\mathrm { C O } _ { 2 }$ is the sum of the heat of the formation of CO and the heat of oxidation of CO to $\mathrm { C O } _ { 2 } . ^ { 3 3 6 }$
--[p156]-- XLIX, 229 (1916).
<sup>366</sup>I. Langmuir, “The arrangement of electrons in atoms and molecules,” J. Amer. Chem. Soc. XLI, 868 (1919); XLII, 274 (1920); J.R. Partington, A Short History of Chemistry, 3rd ed., pp. 360 362, Dover Publications, New York (1989).
<sup>367</sup>J.R. Partington, A Short History of Chemistry, 3rd ed., Dover Publications, New York, pp. 361 362 (1989).
<sup>368</sup>I. Langmuir, “The arrangement of electrons in atoms and molecules,” J. Amer. Chem. Soc.
--[p148]-- The application of the second law of thermodynamics to chemistry, first occurring notably in the study of dissociation phenomena in solids, influenced Horstman in 1873 to point out that such changes are exactly similar to physical changes of state, and that the thermodynamic equation derived by Clapeyron and Clausius for changes of state are also applicable here, i.e., $\begin{array} { r l } { d p / d T } & { { } \ Q / T ( v ^ { \prime } - v ) } \end{array}$ , where p is the dissociation pressure, Q is the heat of dissociation, T is the absolute temperature, and v<sup>0</sup> and v are the volumes of the system after and before dissociation.
--[p150]-- Kohlrausch showed in 1874 that the equivalent conductivity, i.e., the specific conductivity k divided by the concentration of the solution in equivalents per cubic centimeter, $\kappa / c \quad \Lambda$ , of a very dilute solution of a salt is the sum of two terms, one depending only on the cation and the other only on the anion: $\begin{array} { r l } { \Lambda } & { { } ~ l _ { \mathrm { c } } + l _ { \mathrm { a } } } \end{array}$ .
--[p158]-- The $s , p , d ,$ andfdesignations arise from the characteristics of spectral emission lines produced by electrons occupying the orbitals, i.e., s (sharp), p (principal), d (diffuse), and f (fine) struc-377 ture.
If the plane of the ellipse is defined by a weak magnetic field, it can assume a number of discrete positions that are defined by the magnetic quantum number m, which designates the spatial orientation of an atomic orbital.
--[p148]-- In the case in which a gas or vapor formed is supposed to behave as an ideal gas, and the volume of the solids is neglected in comparison with that of the gas, the equation becomes d log $p / d T \quad Q / R T ^ { 2 }$ , where R is the universal gas constant.<sup>338</sup>
Between 1884 and 1886, van’t Hoff generalized this equation so as to make it applicable to all cases of chemical equilibrium between gases or substances in dilute solution.
--[p156]-- XLI, 868 (1919); XLII, 274 (1920); J.R. Partington, A Short History of Chemistry, 3rd ed., Dover Publi cations, New York, pp. 360 362 (1989).
<sup>369</sup>G.A. Perkins, “The expression of the octet theory of valence in structural formulas,” Philippine J. Sci. XIX, 1 (1921); also cited in J.R. Partington, A Short History ofChemistry, 3rd ed., Dover Pub lications, New York, pp. 366 367 (1989).
<sup>370</sup>T.M. Lowry, “The electronic theory of valency. Part I. Intramolecular ionisation,” Trans.
--[p159]-- Thus, the Schro¨dinger wave equation led to the theory of directed valency, which states that the charge density of an electron in an atom may be either spherically symmetrical (as in the hydrogen atom), or more prominent in certain directions, in other words, have decided directions in space, corresponding with the directions of the valency bonds.
--[p147]-- Also in 1850, Williamson pointed out the dynamical character of a chemical equilibrium, namely, that it is the result of two opposite changes taking place at equal rates [cited in J.R. Partington, A Short History of Chemistry, 3rd ed., p. 324, Dover Publications, New York (1989)].
<sup>332</sup>J.R. Partington, A Short History of Chemistry, 3rd ed., pp. 325 327, Dover Publications, New York (1989).
<sup>333</sup>ibid., pp. 326 327.
<sup>334</sup>ibid., p. 327.
--[p151]-- Today, there is a slight modification to the original formulation of Arrhenius’s theory in some respects, involving mostly strong acids, bases, and salts, which are now supposed to be practically completely ionized in fairly dilute solutions, the deviations from the results for complete ionization being ascribed to interaction between the ions of the opposite charge, which causes a reduction in the mobilities of the ions and hence a diminution of L (Debye and Huckel, 1923).<sup>350</sup>
--[p147]-- The value of the active masses can be determined experimentally, from which the ratio $k / k ^ { \prime }$ can be easily determined for any original condition of the four substances. 333
In 1877 van’t Hoff replaced the indefinite “force” by the velocity of reaction. The velocity with which A and B react to form $A ^ { \prime }$ and $B ^ { \prime }$ he expressed as $\begin{array} { r l } { v ^ { \prime } } & { { } k p q .
--[p154]-- The chemical behavior of an element is thus ultimately determined by the way in which the electrons orbiting its nucleus are structured.<sup>362</sup>
Elements in the same group of the periodic table possess the same number of electrons in their outer shells and are therefore said to have the same valence electronic configuration, and consequently similar chemical and physical properties.
--[p149]-- (4) Theory ofsolutions—The modern theory of solutions is primarily based on the research works of Raoult and Pfeffer. Raoult had shown that the depression of the freezing point or of the vapor pressure of a solvent by the dissolved substance could be used to calculate the molecular weight of the latter in the following manner.
--[p152]-- Following leads of this type, Mendeleev gave each known element a position in a single grand ensemble now called the periodic table, and identified gaps that he predicted would be filled by yet undiscovered elements. These then-undiscovered elements included gallium 356 (discovered in 1875), scandium (discovered in 1879), and germanium.
<sup>353</sup>For the Dobreiner triads, see “Auszug eines Briefes vom Hofrath Wurzer, Prof. der Chemie zu Marburg,” Ann.
--[p157]-- 69 101, Saunders College Publishing, Philadelphia (1981); P.W. Atkins, Physical Chemistry, 3rd ed., pp. 340 370, W.H. Freeman and Co., New York (1986).
Sommerfeld introduced the subsidiary (or azimuthal) quantum number l in 1925 to designate the geometric shape of the region in space that an electron occupies. Within each energy level (defined by the value of n), l may take integral values from 0 up to and including (n 2 1), i.e., $l \_ 0 , \ l , \ 2 , \ldots ( n - 1 )$ .
--[p147]-- which is given by $k p q$ (for the forward reaction) and $k ^ { \prime } p ^ { \prime } q ^ { \prime }$ for the reverse reaction, where k and $k ^ { \prime }$ are the activity coefficients for the forward and backward reaction, p and $q$ are the active masses (defined as number of molecules per unit volume) for substances A and B, and $p ^ { \prime }$ and $q ^ { \prime }$ are active masses for substances $A ^ { \prime }$ and $B ^ { \prime }$ respectively.
