Repository: NARUTOBEST/semiconductor-knowledge-qa

# heldout 泛化集出题管线(v2,2026-10-01)

与 `pipeline/dev/` 平行、互不混放的 heldout 侧出题管线。
总协议见 `../protocol_v2.md`(v2:取消 source 隔离红线,全库遴选文档)。

## 本目录内容
| 文件 | 用途 |
|---|---|
| `fetch_material.py` | 从 Qdrant(16333 转发)抓取本 track 8 篇文档的真实 chunk 原文 |
| `draft_material/` | 8 篇素材 txt + 草稿 json(每篇 25 题,含 evidence 逐字摘录) |
| `build_datasets_heldout.py` | 草稿 -> `eval/qa_sets/v2_20261001/heldout_200.json` + 校验报告 |
| `_extract_result.py` | 出题 agent 结果恢复(从会话 transcript) |
| `_verify_acceptance.py` | evidence 溯源覆盖率校验(自动发现本目录全部草稿) |
| `_prompt_template.txt` | 出题 agent 提示词模板 |
| `acceptance_report.json` / `_acceptance_failures.txt` | AI 验收记录(heldout 侧) |
| `verify_log.md` | 人工核对清单(heldout 200) |

File: eval/pipeline/heldout/draft_material/12_先进封装材料.txt (part 4 of 34)
===== [p432-433] Chapter 12 Die Attach Adhesives and Films > 12.2.4.1 Low Tg and Low Water Absorption of Polyimide Base Resin (7块) =====
--[p432]-- The increased SP of a polyimide towards the SP of water (23.4), results in the increased water absorption of the polyimide.
These differences in water absorption can be explained by comparing the solubility parameters (SPs) of water with those of the polyimides. According to the solubility theory, a polymer and a solvent (water) having near SP values are miscible with each other [58].
--[p433]-- PI-3 | (100) DBTA (100) | BAPP (50) / TODE | 95.7 | 36700 | 115500 | 3.14 | 64
PI-4 | DBTA (100) | (50) BAPP (50) / DODE | 96.3 | 28900 | 88600 | 3.07 | 57
PI-5 | DBTA (100) | (50) BAPP (50) / TSX (50) | 95.0 | 26900 | 80800 | 3.01 | 64
PI-6 | DBTA (100) | BAPP (50) / PSX (50) | 92.5 | 23800 | 68600 | 2.89 | 30
--[p432]-- 12.2.4.1 Low Tg and Low Water Absorption of Polyimide Base Resin
A variety of new polyimides were prepared as the base resin of a die attach film and their properties were investigated [56].
All of the polyimides as-synthesized had Mn of 23000–36000 and Mw of 68000–121000, and only polyimide PI-6 with polysiloxane diamine PSX had slightly lower Mn and Mw values (Table 12.7).
--[p432]-- The water absorption of the polyimides was dependent on their chemical structures (Table 12.8). Among the polyimides examined, PI-3 containing many hydrophilic ether linkages had the highest water absorption, and PI-6 containing hydrophobic polysiloxane linkage had the lowest one. As a result, a close correlation between the solubility parameter (SP) and the water absorption of the polyimides was found.
--[p432 [表]]-- The SP of the solvents and polyimides were calculated from their chemical structures according to the Okitsu method [59].
Table 12.7 Preparation and characterization of the polyimides
Monomers [mol%] | Yield | Molecular weight distribution
Polyimide | Dianhydride | Diamine | [%] | Mn | Mw | Mw/Mn | Tg [°C]
PI-1 | DBTA (100) | BAPP (100) | 95.0 | 32500 | 121000 | 3.73 | 120
PI-2 | DDBTA | BAPP (100) | 94.8 | 33200 | 102600 | 3.09 | 107
--[p432]-- The lower Tg is due to the introduction of the decamethylene connecting group, a long and flexible molecular chain, into the polyimide backbone. Furthermore, the introduction of a dodecamethylene connecting group (PI-2) or several aliphatic ether connecting groups (PI-3 and 4) or siloxane linkages (PI-5 and 6) lowered the Tg to less than $1 2 0 \mathrm { { } ^ { \circ } C }$ . In particular, the introduction of the polysiloxane linkage lowered the Tg to $3 0 ^ { \circ } \mathrm { C }$ (PI-6).
--[p432]-- PSX having longer siloxane units, which will lower its miscibility with NMP during polyimide synthesis due to the low polarity of the monomer, may result in the decrease in polymerizability in the solvent.
The Tg of PI-1 measured by DSC was $1 2 0 \mathrm { { } ^ { \circ } C }$ , while those of general polyimides such as $\mathrm { U L T E M ^ { T M } }$ are over $2 0 0 ^ { \circ } \mathrm { C }$ [57].

===== [p29-34] Chapter 1 3D Integration Technologies – An Overview > Technologies Based on Metal-to-Metal Bonding (17块) =====
--[p31]-- It was determined that $\mathrm { S i O } _ { 2 }$ CMP followed by 3 min etch in HF gave the best results of Cu pad height of 100 nm above the $\mathrm { S i O } _ { 2 }$ surface. This surface treatment also produces a ‘‘dome’’ shaped Cu pad, which is very desirable during bonding because it will enable bonding to occur from center of the pad to its edge.
--[p33]-- Soon after deposition, the Cu surface oxidizes in ambient atmosphere. Typically, HCl has been used to remove this oxide layer. A small amount of oxide that forms in the interval time between HCl treatment and bonding does not appear to affect the bond quality. The optimum bonding parameters, including those discussed above, are shown in Table 1.4.
Some of the key examples of IC-stacking technology based on Cu-Cu Bonding are discussed next. Using the ‘via first’ process steps shown in Fig.
--[p31]-- It was further determined that excellent bond quality is obtained by bonding at $3 5 0 \mathrm { { } ^ { \circ } C }$ for 30 min followed by annealing at $3 5 0 ^ { \circ } \mathrm { C }$ for 60 min.
It has been shown that an increased Cu pattern density on the bonding surface improves the bond yield [37]. The pad-to-pad bonding with proper isolation has to be made for electrical interconnection.
--[p34]-- This technique was initially developed at IZM Fraunhofer in Munich, Germany under the trade name of ICV-SLID Technology [20, 25, 46]. A 3-die stack using this technology is shown in Fig. 1.28.
Cu-Sn-Cu technology has been getting more popular in the last few years. Two major companies, Samsung and Intel, have announced prototype ICstacks using this technology. Figure 1.29 shows 16 Gb memory from Samsung made from an 8-die stack using Cu-Sn-Cu bonding technology [47].
--[p31]-- Cu-Cu bonding is achieved by thermocompression, which requires temperature $( < 4 0 0 ^ { \circ } \mathrm { C } )$ and Force (4 kN) in vacuum. This is followed by an annealing step in ${ \bf N } _ { 2 }$ at a temperature in the range of 300– $4 0 0 ^ { \circ } \mathrm { C }$ for 1 h [26] to achieve higher bond strength by allowing Cu inter-diffusion and grain growth.
--[p29 [表]]-- Many different metals have been investigated; some ofthe successful metals used are Cu-Cu [22, 23, 26, 37–42], Cu-Sn-Cu, [20, 21, 25, 43–41,43–48] Au-Au [49], Ti-Si [50] and In [51, 52]. The most widely accepted choices of metals are Cu-Cu and Cu-Sn-Cu, which will be discussed next.
(a) (b) Fig. 1.20 MIT Lincoln Lab 3-wafer IC-stack using Direct oxide Bonding: (a) the bonding process parameters used and (b) cross-sectional image of a 3-wafer stack [35]
Parameter | Process
--[p31 [表]]-- Having a seal-ring of Cu around the edge of the die or the edge of the wafer is preferred, because it provides a ‘‘mechanical wall’’ protection from any damage during downstream processing. All of these attributes of good Cu pad design and fabrication are captured in an example in Fig. 1.24.
Table 1.3 Percentage of dice failed at die sawing after different annealing times [56]
Bonding Temperature ${ } ^ { ( \mathrm { { } ^ { \circ } C ) } }$ | Donumg Duratron 30 min Bonding +
30 min.
--[p34]-- Figure 1.30 shows a 7-die stack from Intel using this technology [39, 48]. Oki, NEC, and Toshiba in Japan have implemented the slight variation of using Sn 2.5% Ag instead of pure Sn. Their 9-die stack is shown in Fig. 1.31 [41, 44].
--[p31]-- Figure 1.23 shows cross-sectional TEM images of the bond-line of a Cu-Cu bond and the Cu grains before bonding, after bonding and after annealing [53–55]. After bonding, the grain size ranges from 300 to 700 nm and there is a distinct bond line. However after annealing, the grain structure is well developed with a grain size of 800 nm and the bond line is completely gone.
--[p33]-- N2 anneal | When bonding above 300°C
Bonding temp | Above 300℃
Duration | 30 min
Bonding pressure | 4000 mbar
Chamber ambient | 10–3 torr
Surfaceroughness | 1.1 nm
Surface cleaning | HCl cleaning for 30 s
Cu-Tin (Sn)-Cu Bonding This technology, illustrated in Fig. 1.27, is similar to Cu-Cu bonding, except that Cu pads are topped with a thin layer ofSn [20, 21, 25, 43–46]. Sn can be on one or both surfaces.
--[p31]-- In addition, mechanical pads should fill in the areas between electrical pads to provide strength and stability to the bond line. The $\mathrm { S i O } _ { 2 }$ around Cu pads should be recessed in order to make a good contact. Various surface preparation methods were tested [37] to get a higher Cu pad height above the $\mathrm { S i O } _ { 2 }$ surface.
--[p34]-- When pressure (5 bar) and temperature $( < 3 0 0 ^ { \circ } \mathrm { C } )$ are applied, Sn melts and forms an alloy, $\mathrm { C u } _ { 3 } \mathrm { S n }$ . This alloy melts at $6 0 0 ^ { \circ } \mathrm { C } .$ Thus, we have a technique where bonding is done at ${ < } 3 0 0 ^ { \circ } \mathrm { C }$ , but the bond, when done, is stable up to $6 0 0 ^ { \circ } \mathrm { C }$ .
--[p29]-- Technologies Based on Metal-to-Metal Bonding
Metal-to-metal bonding, illustrated in Fig. 1.22, is the most commonly used approach for IC-stacking. The advantages of using metal-to-metal bonding are (i) the metal bond line is thermally conductive, allowing heat to dissipate more easily to the side of the die or transfer vertically thru vias, and (ii) metal bonding can be used for the dual function of both mechanical support as well as electrical interconnection between the ICs.
--[p31]-- Table 1.3 shows the effect of bonding temperature on bond strength, determined by bond failures caused by stresses during dicing [56, 57]. The die bonded at $4 0 0 ^ { \circ } \mathrm { C }$ and $3 5 0 \mathrm { { } ^ { \circ } C }$ did not fail. A very high failure rate occurs for dice bonded at $2 0 0 ^ { \circ } \mathrm { C }$ or lower.
--[p32]-- Bonding | 30 min Annealing | 30 min Bonding + 600 min Annealing
400 | 0% failed | 0% failed | 0% failed
350 | 0% failed | 0% failed | 0% failed
300 | 0% failed | 5% failed | 4% failed
250 | 1% failed | 21% failed | 22% failed
200 | 18% failed | 86% failed | 75% failed
150 | 37% failed | 90% failed | 96% failed
Surface cleanliness prior to bonding is very critical. A surface roughness of rms 1.1 nm is recommended [58]. Oxide removal from the Cu surface is also very crucial.
--[p29]-- Film type | Low temperatureoxide deposited byLPCVD
Surfacepreparation | CMP with Megasonicclean
Surfaceactivationand clean | $\hat { \mathsf { H } } _ { 2 } \mathsf { O } _ { 2 } ,$ 80°C, 10 min
Bondtemperature | $\mathsf { \pm 7 5 ^ { \circ } C }$
Bond time | 10 hours
Wafer bow | &lt; 30 μm
Cu-Cu Bonding Prior to bonding, both mating surfaces should have Cu deposited over typically 50 nm of Ta. Ta acts as a diffusion barrier to prevent Cu diffusion into the device layer.
--[p33 [表]]-- 1.12, the Japanese Consortium, Association of Super Advanced Electronic Technology (ASET), has developed Cu-Cu based 3D IC technology. Figure 1.25 shows the picture of a 4-die stack. In this version of the technology, the gaps between the Cu pads are filled with underfill material [24]. Figure 1.26 shows the Research Triangle Institute’s version of a Cu-Cu bond based technology [59].
Table 1.4 The optimum parameters to get good Cu-Cu- bonding [58]
BondingParameter | Condition

===== [p207-207] Chapter 5 Lead-Free Soldering > 5.7.3 Special Profiles (2块) =====
--[p207]-- Soldering voiding is caused by outgassing within the solder joint when the solder is at molten stage, and can be reduced by reducing the outgassing or by improving the wetting or both [60]. The impact of reflow profile on voiding can be reflected in both directions.
--[p207]-- 5.7.3 Special Profiles
Although linear-ramp profile showed significant advantage over conventional soaking profile, it is not necessarily always the best choice for all manufacturing. For instance, for product designs more prone to have voiding problems, such as via-in-pad design, the best profile for minimal voiding can be situation dependent.

===== [p485-485] Chapter 14 Embedded Passives > 14.2.1.1 Ferroelectric Ceramic Materials (3块) =====
--[p485]-- And the dielectric properties of ferroelectrics are typically a stronger function of temperature, frequency, film thickness and bias, which results in significant nonlinearities in their performance.
--[p485]-- 14.2.1.1 Ferroelectric Ceramic Materials
Ferroelectric ceramic materials such as barium titanate $\left( \mathrm { B a T i O } _ { 3 } \right)$ ${ \mathrm { B a S r T i O } } _ { 3 }$ (barium strontium titanate), $\mathrm { P b } Z \mathrm { r T i O } _ { 3 }$ (lead zirconate titanate) etc., have been used as dielectric materials for decoupling capacitors because this type of materials possess high-k up to thousands [1, 50].
--[p485]-- By far the highest specific capacitances exceeding $1 8 0 \bar { 0 } \mathrm { n F / c m } ^ { 2 }$ are achievable with these materials. However, very high processing temperature in excess of $6 0 0 ^ { \circ } \mathrm { C }$ required for sintering makes it unsuitable to process them directly into low cost organic boards.

===== [p313-313] Chapter 8 Advanced Print Circuit Board Materials > 8.4.2 Conductive Anodic Filament Growth (CAF) (2块) =====
--[p313]-- Improving the wettability of the resin to the reinforcement material prevents voids in the material which form pathways [19]. The addition of fillers or a random fiber reinforcement act to arrest any cracks formed by mechanical stresses in the resin.
--[p313]-- 8.4.2 Conductive Anodic Filament Growth (CAF)
CAF defects are filament growths which create a short between two individual circuits (Fig. 8.28). CAF requires three components to form: a pathway, moisture, and a voltage bias [17].
Material aspects which limit the pathways have the primary impact on CAF performance. CAF is reduced with improved fracture toughness of the resin to resist fabrication damage or mechanical stresses which form the cracks.

===== [p365-365] Chapter 10 Development Trend of Epoxy Molding Compound for Encapsulating Semiconductor Chips > 10.7 Challenges on Molding Low-K Dies (2块) =====
--[p365]-- This trend will continue in future generations with the low-k dielectric become even weaker mechanically (Fig. 10.23).
--[p365]-- 10.7 Challenges on Molding Low-K Dies
Recent high performance demands on ICs have led to the use of a low-k dielectric layers. The low-k layers, a fragile dielectric layer when compared with the conventional $\mathrm { S i O } _ { 2 }$ dielectric layer, requires low stress EMC properties over a wide range of temperatures.
Beyond the 0.13 mm generation, circuitry in the die becomes easy to damage as the low-k layers have more porosity than previous generations.

===== [p116-117] Chapter 3 Advanced Chip-to-Substrate Connections > 3.5.1.2 Electrical and Optical Interconnects (5块) =====
--[p117]-- By having an electrically conductive path incorporated onto the polymer pillars, both electrical and optical connections can be made by each structure. This could potentially lead to high I/O density, but having the metal film coating the exterior of the polymer structure will limit its mechanical compliance. Therefore, there is a trade-off to be made between the electrical performance and mechanical compliance. Bakir et al.
--[p116]-- One solution to such challenges is the incorporation of optical communications between the chip and substrate [76, 77].
By combining the high bandwidth optical I/O with typical electrical I/O connections, Bakir et al. have demonstrated a current CMOS fabrication compatible hybrid interconnect structure [78]. One of the proposed structures comprises optical connections made by polymer pins serving as vertical optical connections, with traditional solder balls providing electrical connections.
--[p117]-- By using the polymer pins for optical connections, versus the typical free-space optical I/O, the system is fully compatible with underfill dispensing for thermomechanical reliability. Bakir et al. also proposed a more integrated structure that is termed ‘‘dual-mode’’ pin connections [78]. For this structure the polymer pins are metallized on the exterior surfaces (as shown in Fig. 3.19).
--[p116]-- 3.5.1.2 Electrical and Optical Interconnects
The ITRS projects that by the 18-nm generation node high-performance chips will dissipate 200 W, require 200 A of supply current, and have clock frequencies greater that 70 GHz. These high power dissipation requirements mean that minimizing the power distribution network IR drop and noise are critical. In addition, the signaling network will be limited by increased losses from impedance mismatch, cross-talk, and organic substrates.
--[p117]-- showed that compliance increases with reduced metal thickness, and that electrical resistance increases with metal thickness [78]. For practical use the dual-mode pin would have to be carefully designed based on the application specific electrical and mechanical performance needs.

===== [p203-203] Chapter 5 Lead-Free Soldering > 5.5.2 Moisture Sensitivity Level (4块) =====
--[p203]-- 5a | 24 h | $\leq 3 0 ^ { \circ } \mathrm { C } / 8 5 \% \mathrm { R H }$
6 | Time on label (TOL) | $\leq 3 0 ^ { \circ } \mathrm { C } / 8 5 \% \mathrm { R H }$
--[p203]-- 5.5.2 Moisture Sensitivity Level
Although Pb-free classification temperature raised the bar for component thermal stability, the biggest impact on electronic assembly resides in degradation in moisture sensitivity level (MSL) classification. Table 5.5 shows the classification of MSL [45].
--[p203 [表]]-- The MSL of components was reported to degrade by one level for every $5 { - } 1 0 ^ { \circ } \mathrm { C }$ increase in practical peak temperature (PPT), where the PPT was defined as minimum joint temperature þ -T (board and components) þ process tolerance þ measurement error [47]. For some moisture sensitive components, the defect rates increased as peak reflow temperature or preheat ramp rate increased [48].
Table 5.5 Moisture sensitivity levels
Level | Floor life Time | Condition
--[p203]-- 1 | Unlimited | $\leq 3 0 ^ { \circ } \mathrm { C } / 8 5 \% \mathrm { R H }$
2 | 1 year | $\leq 3 0 ^ { \circ } \mathrm { C } / 8 5 \% \mathrm { R H }$
2a | 4 weeks | $\leq 3 0 ^ { \circ } \mathrm { C } / 8 5 \% \mathrm { R H }$
3 | 168 h | $\leq 3 0 ^ { \circ } \mathrm { C } / 8 5 \% \mathrm { R H }$
4 | 72 h | $\leq 3 0 ^ { \circ } \mathrm { C } / 8 5 \% \mathrm { R H }$
5 | 48 h | $\leq 3 0 ^ { \circ } \mathrm { C } / 8 5 \% \mathrm { R H }$

===== [p470-472] Chapter 14 Embedded Passives > 14.1.2.1 Inductance (17块) =====
--[p472]-- The magnetic core materials of interest have high permeability values along their hard axis direction and unity along other orthogonal directions at high frequencies. Hence assuming the isotropic permeability would be unrealistic and result in the overestimation of the inductance. It has been shown experimentally that the measured permeability is proportional to cos2 where $\alpha$ is the angle between the external excitation magnetic field and hard axis of magnetic material [29].
--[p471]-- The effective permeability $\mu _ { \mathrm { e f f } }$ for various geometries of magnetic core with $\mu _ { r } = 1 0 0 0$ is plotted in Fig. 14.6(a). The plot shows that $l _ { M } > > \left( w _ { M } t _ { M } \right) ^ { 1 / 2 }$ is preferred to maintain a high effective permeability. Figure 14.6(b) illustrates that the demagnetization effect is more severe for a higher permeability.
--[p471]-- \begin{array} { r l r } & { } & { { \cal L } _ { M I } = { \cal L } _ { A C } + \Delta { \cal L } , \mathrm { w h e r e } \Delta { \cal L } \equiv \frac { \mu _ { 0 } \mu _ { r } N ^ { 2 } w _ { M } t _ { M } } { l _ { M } [ 1 + N _ { d } ( \mu _ { r } - 1 ) ] } } \\ & { } & { \quad = \frac { \mu _ { 0 } \mu _ { e f f } N ^ { 2 } w _ { M } t _ { M } } { l _ { M } } , \mu _ { e f f } \equiv \frac { \mu _ { r } } { [ 1 + N _ { d } ( \mu _ { r } - 1 ) ] } \qquad } \end{array}\tag{14:4}
$$
--[p470]-- The expression for the inductance of the embedded solenoid inductors with air core, $L _ { A C } ,$ is modified from the Wheeler formula based on the comparison with the experimental and simulation results:
$$
--[p472]-- Since $\mu _ { \mathrm { e f f } } < \mu _ { r }$ and $A _ { M I } < A _ { A C } ,$ , the actual enhancement can be greatly reduced from $\mu _ { r }$ . Even so, the inductance enhancement by a factor more than 30 has been reported [14].
Other properties of the relative permeability need to be considered carefully. One is the uniaxial anisotropy of the permeability [34].
--[p471]-- For a finite-sized magnetic core, a demagnetization field is formed inside the magnetic core, and, as a result, a higher magnetic field is needed to overcome the demagnetization field to obtain the same magnetization, which effectively reduces the relative permeability $\mu _ { \mathrm { r } }$ of the magnetic core.
--[p472]-- One can be misled to believe that the permeability can be significant at an angle away from the hard axis. However, the permeability has the tensor nature, and the observed cos2-dependence corresponds to only one component in the tensor matrix. In order to fully describe the properties of a magnetic material, all the components of the permeability tensor must be assigned accurately.
--[p470]-- 14.1.2.1 Inductance
Inductance of discrete solenoid inductors can be described by the classical Wheeler formula [7]:
$$
L = { \frac { 1 0 \pi \mu _ { 0 } N ^ { 2 } r ^ { 2 } } { 9 r + 1 0 l _ { A } } } , r \equiv { \sqrt { \frac { { \big ( } w _ { A } + s _ { V } { \big ) } { \big ( } t _ { A } + t _ { C } { \big ) } } { \pi } } }\tag{14:2}
$$
where $\pi r ^ { 2 }$ represents the effective cross-section area of the air core.
--[p471]-- In addition, for embedded inductors, the contribution from winding to the inductance can be comparable to the magnetic contribution, and hence the winding contribution and magnetic contribution should be carefully separated. Taking all of these factors into account, we can describe the inductance of the embedded solenoid inductor with magnetic core, $L _ { M I } ,$ by the following expression:
$$
--[p472]-- Due to the tensor properties of the permeability, a toroidal-like embedded inductors with closed uniaxial magnetic core will have an inductance much smaller than that is expected from closed isotropic magnetic core.
Substrate effect on the magnetic properties also needs to be taken into account. The soft magnetic properties and uniaxial anisotropy of the magnetic core material can deteriorate with increasing surface roughness [24, 35].
--[p471]-- The winding inductance $L _ { \mathrm { W i n d i n g } }$ depends on the modified cross-section area of the air core $A _ { A C } = ( w _ { A } + 2 s _ { V } ) ( t _ { A } + 2 t _ { C } )$ which completely includes the vias and coils surrounding the air core. The parasitic inductance $L _ { \mathrm { P a r a s i t i c } }$ represents the effects of deviations from the classical winding, including the probe pads at the ends of winding and the ground ring surrounding the inductor.
--[p471]-- While the magnetic domain structure also needs to be considered in order to fully account for the effective permeability of the magnetic cores under various geometries [31], it has been confirmed experimentally that the above expression can adequately estimate the inductance of the embedded magnetic inductors.
The increase in inductance due to the magnetic contribution can be estimated using Eqs. (14.3) and (14.4).
--[p472]-- This deterioration can be due to the fact that the domain structure and domain wall energy of the film are more variable for rougher surfaces [36]. The soft magnetic films deposited on rougher surfaces tend to have larger anisotropy values and hence smaller permeability values. Hence, to fabricate the embedded inductors on package substrates, we may need to apply surface planarization to smoothen the substrate surface before the magnetic film deposition.
--[p472]-- Assuming $l _ { A } > > a$ and L<sub>Winding</sub> $> > L _ { \mathrm { { P a r a s i t i c } } } ,$ , the inductance enhancement is approximately:
$$
{ \frac { L _ { M I } - L _ { A C } } { L _ { A C } } } = { \frac { \Delta L } { L _ { A C } } } \approx \mu _ { e \mathrm { f f } } { \frac { A _ { M I } } { A _ { A C } } } , { \mathrm { ~ w h e r e ~ } } A _ { M I } \equiv w _ { M } t _ { M }\tag{14:5}
$$
where $A _ { M I }$ is the cross-section area of the magnetic core.
--[p471]-- The classical expression given by Soohoo (Eq. (14.1)) has been widely used to estimate the inductance of magnetic inductors [8]; however, it usually greatly overestimates the actual inductance values. One effect overlooked in the classical expression is the demagnetization field.
--[p471]-- \begin{array} { r l } & { L _ { A C } = L _ { \mathrm { { W i n d i n g } } } + L _ { \mathrm { { P a r a s i t i c } } } \mathrm { ~ w h e r e ~ } L _ { \mathrm { { W i n d i n g } } } = \displaystyle { \frac { 1 0 \pi \mu _ { 0 } N ^ { 2 } a ^ { 2 } } { 9 a + 1 0 l _ { A } } } , } \\ & { ~ a \equiv \sqrt { \frac { \left( w _ { A } + 2 s _ { V } \right) \left( t _ { A } + 2 t _ { C } \right) } { \pi } } } \end{array}\tag{14:3}
$$
--[p471]-- Note that $\Delta L$ is the net increase in the inductance due to the magnetic contribution and $N _ { d }$ is the demagnetization factor. The demagnetization field is not uniform inside the magnetic core having the orthorhombic shape. It is not trivial to estimate $N _ { d }$ analytically for $\mu _ { r } > 1$ , but numerical solutions are available in the literature [32, 33].

===== [p68-70] Chapter 2 Advanced Bonding/Joining Techniques > 2.2.2 Diffusion Bonding (8块) =====
--[p70]-- The bonding temperature should be approximately 50–80% of the melting point (in Kevin) of one of the objects. Elevated temperature prompts interdiffusion and aids plastic deformation. Pressure is applied to ensure intimate contact. It also helps surface deformation and improves bonding efficiency. Dwell time is important for bonding quality as well. Dwell time must be sufficient for atoms to diffuse throughout. Intermetallic layers might grow if excessive dwell time is employed.
--[p69]-- As pressure increases, more plastic deformation occurs. This leads to reducing voids and dispersing oxides. When brittle oxides disrupt, fresh surfaces are exposed and contact each other in atomic scale. In the meantime, diffusion and creep behavior take place at the contact area, and the bond coalesces. Finally, all voids diminish and bond is formed along the entire interface.
Diffusion bonding generally has three key parameters: temperature, pressure, and dwell time.
--[p70]-- The most important breakthrough of this technique is elimination of solder and under bump metallization on test chips. The assembly thus becomes easier, faster, and cheaper.
--[p70]-- Other than brazing and welding techniques, diffusion bonding can also be used [41]. Diffusion bonding has also been used in flip chip assembly, called Chip-on-Dot [42]. In this technique, aluminum pads on test chips are bonded directly to Gold Dot<sup>TM</sup> on the flexible substrate at $3 0 0 ^ { \circ } \mathrm { C }$ . Final joints meet the reliability required by most low–cost consumer electronics and telecommunications applications.
--[p69]-- To achieve bonding, two objects should contact intimately for a period of a few minutes to a few hours to ensure sufficient atomic diffusion. Figure 2.4 displays the bonding mechanism [39]. When the two objects are held together, only a few locations have physical contact due to surface asperities. Thin surface oxide layers often exist that block inter-diffusion. Plastic deformation of surface asperities occurs when the applied pressure increases to the yield strength of the objects.
--[p68]-- For materials difficult to bond, the process can be performed in vacuum or an inert gas environment to suppress detrimental surface oxides. It is often thought, even by experts, that bonding will occur as long as there is interdiffusion.
Fundamentally, this is only partly correct. Bonding is not possible if atoms of object A and atoms of object B do not attract each other after the interdiffusion.
--[p68]-- 2.2.2 Diffusion Bonding
Diffusion bonding process involves diffusion of atoms of object A and object B along the interface. It is often referred to as pressurejoining, thermo-compression welding, or solid-state welding. This technique can join dissimilar materials, i.e. dissimilar metals, metal-to-glass, and metal-to-ceramic, etc. [36–38]. The bonding process almost always needs high temperature to activate interdiffusion of atoms.
--[p70]-- Although diffusion bonding is one of the original techniques for electronic packaging, it is now used in some specific applications. In early days, wire bonding is completed by diffusion bonding [40]. To reduce the temperature required, thermal-sonic and ultrasonic methods are developed, where acoustic energy is used to break up surface oxides. In ceramic packages, the metal leads (pins) are bonded to embedded electrodes for electrical connection.

===== [p145-147] Advanced Wire Bonding Technology: Materials, Methods, and Testing > 4.4.2 Bond Pads (22块) =====
--[p146]-- Statements such as ‘‘bondable’’ gold still appear in various forms in the commercial advertising literature without any quantification. The implication is that if you use the particular company’s bondable gold that wirebond performance should approach the ideal, i.e., wirebond pull and ball bond shear strengths close to those obtainable with thin films.
--[p146]-- In our studies we compared different metallization ink types: pure gold, lightly alloyed gold, and heavily alloyed gold. The pure gold was an oxide bonded gold made for wire bonding using gold wire. The lightly alloyed gold was oxide bonded and especially formulated to retard strength loss (due to intermetallic diffusion/formation) that occurred when making aluminum wirebonds.
--[p145]-- 4.4.2 Bond Pads
Various metallization schemes have been used to ensure the bondability of chips, packages, and substrates. Unfortunately, most chip metallizations are selected for reasons other than the ability to form wirebonds. Historically, the typical chip metallization is aluminum containing a small percentage of silicon (typically 1%).
--[p145]-- These hillocks can cause interlayer shorts, etc. Thus, to prevent $\mathrm { { A l } } _ { 2 } \mathrm { { C u } }$ hillocks, process engineers add more copper (>4 weight percent), which causes widespread hillock growth; but the hillocks are very limited in height, thus reducing the shorting potential at the expense of bondability. Higher copper levels also increase the susceptibility of aluminum to corrosion and may lead to surface oxide formation, which can further reduce bondability.
--[p146]-- Gold was originally used on some semiconductor devices. The pad stack typically was titanium-palladium-gold. Such pad stacks produced excellent bondability providing the gold thickness, hardness, and morphology were carefully controlled. Today, gold is rarely used on integrated circuits, but is widely used on package bonding pads and substrates to provide a wire bondable surface. The search for bondable gold has been the subject of many articles over the last decade or two.
--[p147]-- Mechanical operations such as burnishing (scrubbing with an abrasive) or coining appeared to have little effect and in the case of the heavily alloyed gold burnishing significantly reduced the bondability.
Results of the study indicated that surface composition was the key factor in bondability. This result is consistent with findings of [38] in his Chapter 6 on plated golds. He further correlates bondability or lack there of with film hardness, i.e., soft gold is preferred.
--[p146]-- Pad surface and line morphology and shape were measured using a scanning electronic microscope and a stylus profiliometer, respectively. Surface impurities were analyzed by Auger electron spectroscopy and wirebond quality was assessed by both the ball bond shear test and the wirebond pull test (See Pad Cleaning below).
The metallization type had the greatest effect on both the ball bond shear strength and wirebond pull strength.
--[p147]-- Surface morphologies were different between all four metallizations with the thin film surface being extremely smooth, small grained with no pores. The heavily alloyed gold surface was extremely porous and very rough compared to the other metallizations. The pure thick film gold and the lightly alloyed gold had similar morphology, although the lightly alloyed gold was slightly rougher and more porous.
--[p145]-- Titanium-tungsten or titanium nitride layers are sometimes added under pads to improve adhesion and to stiffen the pads on soft or flexible substrates. If process conditions are improperly controlled, these under layers can reduce bondability. Titanium also has been alloyed with aluminum metallization on chips to reduce electromigration. Again, potential titanium migration to the surface can cause bonding problems.
--[p147]-- In our studies the hardness of the thick film layers increased with increasing impurity concentration, based on gold ball deformation, at given force level. No quantitative measurements of hardness were made.
--[p145]-- Too much silicon in the aluminum can cause silicon precipitation during heat treatment and form silicon crystallites or nodules on the bonding pad surface and in contact with the underlying silicon. Such effects can cause both bonding and electrical problems.
To ensure adequate electromigration resistance as device geometrics shrink [64], alloying elements are also incorporated into or sometimes placed under the standard chip metallization.
--[p146]-- The role of surface cleanliness prior to bonding on both thick and thin films cannot be over emphasized and it has been studied in great detail by several authors including [45, 46, 86].
In the past, the role of surface composition, surface morphology and actual conductor or bonding pad geometry has not been addressed in detail to the same levels as the cleanliness problem.
--[p146]-- From the studies that have been performed, [76, 33, 68], it is clear that conductor composition, morphology, and geometry are extremely important factors in thick film bondability. Certain manufacturers over the years have ‘‘flattened’’ or ‘‘coined’’ the thick film at the bonding site by using special tools placed in bonding machines. Such processes are very expensive and time consuming.
Our studies (e.g., [72]), have shown slightly different but not necessarily conflicting results.
--[p147]-- In a design of experiments study, parameters such as surface porosity, surface curvature and pad or line width size were determined to be secondary effects. Ball location on bonding pads or lines seemed to have little effect on the thin film and pure thick film bonding results. As surface porosity and roughness increased effects associated with ball location became slightly more dominant. Tail bonds seemed to be more affected than the ball bonds.
--[p145]-- For example, copper is often added to aluminum and aluminum with silicon in concentrations from 0.5 to over $5 \%$ by weight in order to prevent electromigration. Above about two weight percent copper, the wire bondability of the aluminum-copper alloy has been shown to decrease, while lower amounts have exhibited excellent bondability [81]. Aluminum with small amounts of copper, however, is subject to $\mathrm { { A l } } _ { 2 } \mathrm { { C u } }$ hillock formation during thermal processing.
--[p147]-- Pure thin film gold demonstrated the best bondability and had the highest average shear strength. The lightly alloyed thick film gold (made for aluminum wire bonding) gave results similar to the thin film gold. The pure thick film gold and the heavily alloyed gold produced significantly poorer results (e.g., 35 g (force) shear strength compared to 48 g (force) shear strength on average) for comparably sized and placed bonds.
--[p146]-- Historically, authors such as [47], have shown that with clean substrates and thermocompression bonding, thick film gold substrates yielded similar ball bond shear strengths as comparable bonds made to thin-film gold. Some studies actually showed that bonding to thick film gold was less sensitive than bonding to thin films in the presence of surface contamination.
--[p145]-- As recommended by [38], capping with a thin layer of pure aluminum (0.25–0.5 mm in thickness) would allow various metallizations to be used and still provide the best metallurgy for high-yield bonding. Care must be exercised to keep the pure aluminum cap metallization thin, because it has been shown that bond strength decreases with increasing aluminum layer thickness [86].
Gold metallization also can be an effective cap to ensure bondability.
--[p146]-- Gold deposited by thin film deposition is inherently bondable due to its purity and fine grain structure. Most gold bonding problems have been associated with either screen printed inks used in thick film and low temperature cofired processes or with plated gold.
The bondability of thick-film metallizations, particularly gold-based films, has been of concern for many years in the microelectronics industry.
--[p146]-- The heavily alloyed gold (which contained significant amounts of platinium and palladium) was primarily made for solder reflow operations. These metallizations were screen printed and fired using a test pattern consisting ofvarious line and bonding pad sizes, ranging from 125 to 500 mm. Thin film vacuum deposited pure gold (3 mm in thickness) was also patterned and used as a reference in these bondability studies.
--[p145]-- The titanium also increases the hardness of metallizations, which in general requires more aggressive bonding parameters to effect high quality bonds. To achieve the highest bondability in the presence of titanium, bonding temperatures must be substantially increased $\mathrm { ( > 1 8 0 ^ { \circ } C ) }$ , which requires the use of high-temperature die attach (e.g., the gold-silicon eutectic).
--[p145]-- The presence of silicon prevents the rapid diffusion of the underlying silicon (in the contact window) into the aluminum and thus reducing the pit formation in the silicon. Such pitting allows aluminum to migrate into the pits, creating aluminum conductive spikes which can damage performance or destroy device operation.

===== [p81-82] Chapter 2 Advanced Bonding/Joining Techniques > 2.3.4 Fluxless Flip Chip Interconnect Technology (6块) =====
--[p82]-- The pattern has $1 0 \times 1 0$ circular cavities each with a diameter of 250 mm and pitch of $5 0 0 ~ { \mu \mathrm { m } }$ Sn is electroplated in the cavities, followed immediately by a thin Au capping layer. The Au and Sn layers are plated in disc shape with composition of 98 wt.% Sn and 2 wt.% Au. The Si wafer is precisely diced into $7 \mathrm { m m } \times 7$ mm chips. Borosilicate glass is used as the substrate because it is transparent and makes alignment easier.
--[p81]-- To fabricate the Sn-Au solder bumps, the electroplating process is performed on Si wafers having a thick negative photoresist (Electrochem SU-8)
pattern. In the first step, 0.03 mm of Cr and 0.1 mm of Au are deposited in a vacuum chamber as a blanket UBM and a plating seed layer. To define the solder bumps, negative SU-8 resist is coated and photolithographically patterned to produce cavities with nearly vertical sidewalls.
--[p82]-- The solder joints on the cross-section have very uniform thickness with nearly vertical drum shape, which indicates that solder bumps are well aligned to the Cr/Au pads on the glass substrate. The good solder joint alignment probably implies that there is some self-alignment effect during the fluxless bonding process. Figure 2.14(c) shows the backscattered electron (BSE) image on the cross section of a typical solderjoint. EDX data gave an average composition of98 at.% ofSn.
The small bright spots are believed to be $\mathrm { \ A u S n _ { 4 } }$ grains.
--[p81]-- 2.3.4 Fluxless Flip Chip Interconnect Technology
As solder joints shrink in flip chip interconnect, the gap between the Si chip and the package substrate also decreases. Eventually, the gap will become so small that it not realistic to clean the flux residues trapped in the gap. We thus envision the need of fluxless flip chip soldering processes. An initial process is reported using electroplated Sn-rich Sn-Au bumps [79].
