Repository: NARUTOBEST/semiconductor-knowledge-qa

# heldout 泛化集出题管线(v2,2026-10-01)

与 `pipeline/dev/` 平行、互不混放的 heldout 侧出题管线。
总协议见 `../protocol_v2.md`(v2:取消 source 隔离红线,全库遴选文档)。

## 本目录内容
| 文件 | 用途 |
|---|---|
| `fetch_material.py` | 从 Qdrant(16333 转发)抓取本 track 8 篇文档的真实 chunk 原文 |
| `draft_material/` | 8 篇素材 txt + 草稿 json(每篇 25 题,含 evidence 逐字摘录) |
| `build_datasets_heldout.py` | 草稿 -> `eval/qa_sets/v2_20261001/heldout_200.json` + 校验报告 |
| `_extract_result.py` | 出题 agent 结果恢复(从会话 transcript) |
| `_verify_acceptance.py` | evidence 溯源覆盖率校验(自动发现本目录全部草稿) |
| `_prompt_template.txt` | 出题 agent 提示词模板 |
| `acceptance_report.json` / `_acceptance_failures.txt` | AI 验收记录(heldout 侧) |
| `verify_log.md` | 人工核对清单(heldout 200) |

File: eval/pipeline/heldout/draft_material/10_EUV_Lithography.txt (part 5 of 32)
--[p239]-- 4B.1(a)], two disk-shaped electrodes rotate through the liquid tin (Sn) baths, which are connected to the energy storage capacitors. While the electrodes rotate through the Sn baths, the surfaces of the electrodes are covered by liquid Sn. The capacitors are charged to a specified voltage prior to the discharge. A combined laser beam provided by two Nd:YAG lasers<sup>3,4</sup> then irradiates the cathode to create a weak Sn plasma.
--[p239]-- This unique system, in which a small laser is used to create the plasma that is then heated by a high-current discharge to obtain the EUV-emitting plasma, is based on the technology developed for the alpha- and beta-level EUV source for EUV lithography scanners.<sup>1</sup> However, the changes made to the system architecture and operational parameters turned this technology into a highbrightness EUV source for mask inspection.
--[p240]-- Liquid Sn is supplied to the source head module from the Sn circulation modules, which are independently connected to the anode and cathode. The Sn circulation module consists of a reservoir that contains molten Sn, pumps that circulate liquid Sn, heaters that melt Sn in the initial state, and a cooling system that cools the temperature of liquid Sn.
--[p241]-- The debris shield captures all of the particles and vapors, and captures or slows down most of the ions. Several components are used in the debris shield. One of them is Ar gas. The local pressure inside the debris shield is maintained higher than in the other region to provide high overall optical transmission and to maximize debris mitigation performance.
--[p239]-- 4B.1 Introduction
A laser-assisted discharge-produced plasma (LDP) source is being developed as an EUV source in mask inspection tool at BLV Licht- und Vakuumtechnik GmbH, Germany in cooperation with Fraunhofer Institute for Laser Technology (ILT), Germany, under the management of Ushio Inc., Japan.
--[p239]-- The EUV emission volume depends on how the laser and discharge parameters are tuned: a relatively large volume is used to gain radiation energy (mJ, for lithography purposes) and a small volume is used to enhance brightness (mJ/mm<sup>2</sup>/sr, for mask inspection purposes). Pulse repetition rate is usually between a few kHz and a few tens of kHz. Some reports have shown the capability of operation at 40–100 kHz.<sup>5</sup>

===== [p295-297] Chapter 5 Optical Systems for EUVL > 5.5.2 Key performance parameters (9块) =====
--[p295]-- 5.5.2 Key performance parameters
One aspect of the desired quality is the intensity uniformity of the illumination over the complete optical field at the mask. This uniformity of the intensity
$\Delta I / I$ directly relates to the imaging performance; i.e., its impact on the uniformity of the CD is given by
$$
\mathrm { \frac { { \Delta } \Delta C D } { { C D } } } = \mathrm { \frac { 2 } { N I L S } } \mathrm { \frac { { \Delta } \Delta I } { { I } } } .\tag{5.5}
$$
--[p296]-- P F R = \frac { 1 } { \pi \ \mathrm { m a x } _ { \sigma _ { x } , \sigma _ { y } } I ( \sigma _ { x } , \sigma _ { y } ) } \iint _ { \sigma _ { x } ^ { 2 } + \sigma _ { y } ^ { 2 } \leq 1 } I ( \sigma _ { x } , \sigma _ { y } ) d \sigma _ { x } d \sigma _ { y } ,\tag{5.6}
$$
where $I ( \sigma _ { x } , \sigma _ { y } )$ denotes the position-dependent intensity within the illumination pupil. In general, it is beneficial when an illuminator enables a small PFR.
--[p296]-- In the context of off-axis illumination, the definition has to be broadened; e.g., for an annular setting, two quantities are defined by $\mathbf { \sigma } _ { \mathrm { { 0 } } } \mathbf { \cdot } _ { i n }$ and $\mathbf { \sigma } _ { \sigma u t } ,$ describing the inner and outer boundary lines of the illuminated part of the NA.
--[p296]-- A small PFR allows more aggressive off-axis illumination, improving the imaging resolution. It also offers more freedom to enhance contrast and hence the process window through SMO.<sup>94</sup> With less pupil area needed to be filled with light, there is more freedom to choose how to distribute the light. An important measure for imperfections with regard to an ideal illumination pupil is the telecentricity error.
--[p296]-- With optimum off-axis illumination, the resolution can be improved by a factor ${ \sim } 2$ compared to pure on-axis illumination.<sup>2</sup> For non–rotationally symmetric off-axis illumination settings, it is convenient to introduce the pupil fill ratio,
$$
--[p296]-- Considering a CD control requirement of 10% and a NILS of 1, the allowable uniformity of the intensity is below 1%, as nonuniformity is one of many contributors.<sup>92</sup> Excellent uniformity can be achieved, especially if the illuminator decouples power fluctuations within the source from the object field.
Another task of the illuminator is the preparation of the desired angular distribution of the light toward the optical field at the mask.
--[p296]-- A description of the angular distribution is given by the partial coherence factor s, which is defined as the relative radius of the illuminated part of the $\mathrm { N A } ^ { 9 3 }$ (Fig. 5.35). Originally, this description was applied to on-axis illumination.
--[p296]-- A telecentricity error results in a pattern shift and therefore introduces overlay errors in the lithography process.<sup>92</sup>
The third quality metric of the illuminator is its transmission. The reflectivity for a high-reflection mirror coating at the EUV wavelength of $\lambda = 1 3 . 5$ nm is restricted to 70%.
--[p297]-- The number of reflections as well as the losses due to the finite size of the mirror elements have to be restricted to a minimum, especially because source power is a critical parameter in EUV.

===== [p273-277] Chapter 5 Optical Systems for EUVL > 5.3.2 Optical system for high-NA (19块) =====
--[p276]-- Figure 5.16 illustrates another challenge of a high-NA system, specifically relevant for the last two mirrors of the projection optics closest to the wafer. Light comes from the top right, hits the second-to-last mirror, is reflected to the last mirror, and is finally reflected onto the wafer, which is depicted at the bottom of the sketch. Since the second-to-last mirror must not block the light path from the last mirror to the wafer, this mirror is tilted outward to the right.
--[p274]-- Another way to reduce the angular spread at the mask while keeping the CRAO of 6 deg is to increase the MAG of the projection optics [Fig. 5.15(d)]. Increasing the MAG from 4 to 8 results in a sufficient reduction of the angular spread at the mask. This approach indeed restores excellent imaging performance together with high mask reflectivity.<sup>54,55</sup> A change in MAG implies a change in field size.
--[p274]-- Since this is the folding direction of the optical train, i.e., the direction in which the CRAO is tilted away from normal incidence, it is also the direction in which effects induced by the mask matter the most. The MAG only has to be increased from 4 to 8 in the y direction, while the MAG of 4 can be maintained in the x direction. The MAGs in x and y become different, and thus the MAG becomes direction dependent, a concept called anamorphic projection.
--[p274]-- Figure 5.14 Resolution of an EUVL optical system depending on NA.
NA | 0.25 | 0.33 | 0.45 | 0.50 | 0.55
Resolution @k1=0.3single exposure / nm | 16.2 | 12.3 | 9.0 | 8.1 | 7.4
26 mm 33 mm at the wafer (after scanning). Figure 5.15(b) shows that this combination of MAG and CRAO cannot be used in a system with higher NA, as the light cones overlap.
--[p274]-- Applying this concept, a standard object field of a 6-inch mask can be imaged onto a half field of size 26 mm 16.5 mm (after scanning) at the wafer. If the circuit design requires the full field, the configuration implies one stitching line. However, the half field concept has the potential to enable a high throughput of $\ge 1 5 0$ wph for the scanner.<sup>60</sup>
Large angular loads occur not only at the mask. A higher NA leads to higher incidence angles within the projection optics as well.
--[p277]-- Evaluating a variety of use cases, it turns out that this result is rather universal: A central obscuration is not critical as long as it covers less than 4% to 6% of the pupil area.
--[p274]-- The angular spread at the mask also decreases in the relevant y direction, sufficiently reducing shadowing effects and hence enabling good imaging performance using a standard multilayer coating and absorber at the mask.<sup>59</sup> Note that the cones stay circular at the wafer. The anamorphic optics projects a stretched mask pattern into the desired isogonic patterns at the wafer.
--[p277]-- With an increasing size of the central obscuration, the NILS degenerates and the obscuration becomes visible for some pitches at an obscuration radius of 20% to 25% of the clear aperture. Further increasing the obscuration radius to 35%, the obscuration induces so-called forbidden pitches, which cannot be printed with sufficient process margins.
--[p273 [表]]-- N A _ { m a s k } = \frac { N A } { M A G } = \frac { 0 . 3 3 } { 4 x } = 0 . 0 8 2 5 .\tag{5.3}
$$
The incoming and outgoing light cones are separated by a chief ray angle at object (CRAO) of 6 deg. Looking at the middle of the optical field, the CRAO is defined at the mask as the angle measured against the surface normal of the central ray of the incoming light cone. An object field of 104 mm 132 mm at the mask is imaged onto an image field of
--[p274]-- Doubling the MAG from 4 to 8 but keeping the 26 mm 33 mm full field at the wafer again achieves sufficient imaging performance together with high productivity, but requires a mask size of 12 inches instead of the currently used 6 inches.<sup>56</sup>
A further option is to squeeze the incoming and reflected light cones at the mask in only one direction<sup>57,58</sup> [Fig. 5.15(e)], enabling a CRAO of 6 deg and separating the cones.
--[p277]-- N I L S = C D \bigg [ \frac { \partial \ln I } { \partial x } \bigg ] _ { I = I _ { t h r } } ;\tag{5.4}
$$
see Ref. 38 for a more detailed explanation. A large NILS means that the image intensity I has a steep slope close to the resist threshold $I _ { t h r }$ making the process rather tolerant against dose variations.
--[p276]-- Increasing the NA means that the depicted geometry, including the mirrors and light cones, is stretched horizontally. Thus, both the average angle of incidence and the angular range at each point on the second-to-last mirror increase for high-NA. Multilayer coatings set limits for the bandwidth for a given average angle, and standard EUV coatings are not able to reflect the combination of large angles and large angular spreads with high reflectivity. With increasing
--[p273]-- 5.3.2 Optical system for high-NA
Figure 5.15(a) illustrates how the light cones and optical fields at the mask and wafer are defined in the NXE:3300B. Each field point at the mask is illuminated by an incoming light cone. The light cone is reflected into the projection optics. The openings of these cones are determined by the NA and the MAG. The numerical aperture at the mask $N A _ { m a s \mathbf { k } }$ is given by the quotient NA/MAG and holds for the NXE:3300B:
$$
--[p277]-- NA, the operating points of an EUV coating will not match the angular load in a mirror point, and parts of the mirror will become black. The solution to this challenge is simple:<sup>61</sup> the second-to-last mirror is pushed back to the left again and holes are drilled into the mirrors through which the light can travel from the rest of the projection optics to the last two mirrors and finally to the wafer. This way, the angular load on the second-to-last mirror can be reduced.
--[p274]-- Keeping the object field at the mask at the size of 104 mm 132 mm, a MAG of 8 leads to a 13 mm 16.5 mm quarter field at the wafer. If the chip design requires an odd number of dies, four quarter fields must be stitched together, resulting in four times more masks and four stitching lines. In addition, the scanner needs to step four times as much.
--[p277]-- Using a simple threshold model for the resist, the contrast loss within the resist is modeled by convoluting the aerial image with a Gaussian kernel of standard deviation $\sigma = C D / 3 = 3$ nm. As a rule of thumb, a process needs $N I L S \ge 1$ to print with sufficient margins (displayed in yellow in Fig. 5.18). The process has large margins with $N I L S \ge 1 . 3$ (displayed in green).
--[p277]-- The angular load on the coatings is reduced so much that a significant transmission increase becomes possible.
The holes drilled in the mirrors have a specific effect on imaging. The center of the projection optics exit pupil is effectively blocked (Fig. 5.17). When exposing arbitrary patterns, typically, some part of the diffracted light is blocked by the central obscuration and is no longer available for image formation.
--[p274]-- Overlapping of these cones means a physical obscuration at the edge of the pupil, effectively reducing the NA and hence the resolution capability of the system. A separation of the light cones is thus mandatory. Increasing the CRAO is a straightforward way to separate the light cones again [Fig. 5.15(c)]. For a moderate increase in NA from 0.33 to 0.45, an increase in CRAO from 6 deg to 9 deg is needed. As explained in more detail in Section 5.3.3, shadowing effects induced by the mask occur.
--[p277]-- The corresponding zeroth order misses an interference partner, and consequently some contrast is lost. One example is shown in Fig. 5.18, where vertical line-and-space (L/S) patterns through pitch are exposed with a relatively wide dipole. Assuming that the 9-nm lines (core) and 18-nm lines (periphery) are printed simultaneously, both are printed at various pitches. Here, the image quality is characterized by the normalized image log slope (NILS), which is defined by
$$

===== [p331-336] Chapter 5 Optical Systems for EUVL > 5.6.5.3 The limits of peak reflectance at l 13.5 nm (31块) =====
--[p333]-- Although the deposited and measured broadband designs clearly show an increased acceptance as desired, they exhibit significant differences compared to the designed reflectance curves. The differences derive from deviations (caused by instabilities in the coating process) of the actually deposited thicknesses of the individual layers from the design values.
--[p335]-- T I S _ { n o r m a l ~ i n c i d e n c e } = 1 - e ^ { - \left( \frac { 2 \pi \cdot 2 } { \lambda } \cdot R M S \right) ^ { 2 } } \approx \left( \frac { 2 \pi \cdot 2 } { \lambda } \right) ^ { 2 } \cdot R M S ^ { 2 } ,\tag{5.54}
$$
it can be estimated that a roughness of 0.5 nm leads to 20% intensity loss due to scattering.
--[p335]-- Secondly, the multilayer itself also has some intrinsic roughness.<sup>144</sup> To reduce the surface roughness of the substrate, either the polishing can be improved or the rough substrate can be coated with a smoothing layer.<sup>161–166</sup> To mitigate the roughness that usually builds up during the growth of an EUV multilayer, one can integrate into the coating process some means to enhance the mobility of atoms on the growing surface, supporting the effort to find a position that is energetically favorable (Fig. 5.64).
--[p333]-- One of the means to increase the index contrast at the interfaces between the high- and low-index materials is the introduction of thin barrier layers.<sup>152</sup> Such barrier layers consist of elements with low EUV absorption, such as boron, carbon, silicon, and compounds of these .<sup>154–156</sup> The gain in reflectance depends critically on the thickness of the barrier.
--[p333]-- In addition, the model used for optimization of the design is limited; e.g., the barrier layers and intermixing zones, which will be discussed later in this section, are not correctly accounted for.<sup>147,149</sup> Broadband coatings have also been developed for metrology applications, e.g., for EUV phase retarders and polarization analyzers. 150
Real coatings have lower reflectance and spectral and angular acceptance values than the ideal multilayer shown in Fig. 5.59.
--[p336]-- Even if operated under high-vacuum conditions, the residual gas contains sufficient amounts of water and hydrocarbons to degrade the reflectance of the multilayer coatings. These contaminants adsorb onto the mirror surfaces and are dissociated by the energetic EUV radiation, thereby, creating reactive ions and radicals created on the surface.
--[p332]-- The concept of so-called supermirrors, known for neutron deflection and for hard x-ray grazingincidence mirrors with large spectral bandwidth,<sup>145</sup> was applied to normalincidence EUV coatings.<sup>146,147</sup> It was found that stochastic designs (for which the layer thicknesses vary virtually randomly into the depth of the coating) can provide—either in the angular space or in the spectral space—a constant reflectance over a large range.
--[p333]-- The loss due to reduced contrast is about the same for each of the two interfaces. The intensity of the standing wave has its maximum on the Sion-Mo interface. Therefore, the loss due to absorption is much higher than on the Mo-on-Si interface (which is close to the minimum of the standing wave).
It turns out that there is a narrow regime of barrier layer thicknesses where the contrast is best. Effectively barrier layers can enhance the peak reflectance by 1 to 2%.
--[p332]-- 5.59, this holds true not only for the spectral response but also for the angular response of the multilayer, limiting the optical performance of EUV tools in two different ways. On one hand, the 0.6-nm FWHM of an ideal Mo/Si multilayer is smaller than the spectrum typically emitted by EUV plasma sources. Therefore, it is desirable to have coatings with high FWHM in order to obtain high system transmission.
--[p335]-- Figure 5.63(b) compares the normalized period change during annealing at elevated temperatures (depending on the barrier layer thickness) to the relative reflectance before annealing for these coatings. The selection of material and thickness of the barrier is a compromise between thermal stability and peak reflectance. Generally, this choice must be made for each and every mirror in an optical system.
--[p333]-- Figure 5.61 shows a TEM cross-section of a Mo/Si multilayer. The interfaces between the Mo and Si layers are not ideally sharp but exhibit a transition zone in which the concentration of the two materials gradually changes. This is partly caused by intermixing due to kinetic energy of the deposited particles hitting the surface during the deposition process and partly by the chemical forces favoring the formation of molybdenum silicides.
--[p336]-- Capping layers that are not prone to oxidation (e.g., ruthenium) have been proposed and studied,<sup>152</sup> revealing good optical properties, high resistance to oxidation, and reducibility with hydrogen.<sup>175–177</sup> Many other cap materials have been suggested; Sasa Bajt and coworkers carried out a comprehensive survey<sup>178</sup> that favors ruthenium, rhodium, titanium dioxide and zirconium dioxide.
--[p334]-- The density of molybdenum silicide is larger than the average density of Mo and Si alone; therefore, at elevated temperatures, the period length of a multilayer reduces typically by several 100 pm within hours.
--[p335]-- There are two reasons for this roughness: Firstly, the substrate (on which the multilayer is coated) has some surface roughness, which is replicated by the multilayer coating.
--[p333]-- Additionally, the absorption in the stack increases since the imaginary part of the refractive index is larger for these barrier materials when compared to Si and molybdenum silicides. In the case of 1-nm carbon barriers, the reflectance is ${ \sim } 7 \%$ smaller on both interfaces when compared to a pure Mo/Si stack without interdiffusion zones. This loss is caused by contrast loss and by enhanced absorption to about equal amounts.
--[p331]-- 5.6.5.3 The limits of peak reflectance at l 13.5 nm
The optical performance of EUV tools is limited by the optical constants of the coating material. This starts with the theoretical maximum peak reflectance. In order to obtain a high reflectance in an artificial Bragg crystal, the difference (i.e., the contrast) in refractive index between the two materials must be large, while the absorption should be as small as possible.
--[p336]-- Ruthenium oxide<sup>179</sup> and niobium oxide<sup>180</sup> have been investigated as well.
--[p332]-- multilayer a half-wave stack with a period length of roughly 7 nm. With these parameters, the peak reflectance increases with the number of periods, saturating with 50 periods at about 75%.
Besides the peak reflectance, the FWHM of the Bragg peak is also limited by the small contrast of the refractive index. As shown in Fig.
--[p334]-- An experimental example for this is given in Fig. 5.62. In addition, barrier layers can also enhance the thermal stability of EUV multilayers. At elevated temperatures of $1 0 0 { - } 2 7 5 ^ { \circ } \mathrm { C }$ , the diffusion of Mo and Si into the other material and the subsequent formation of a silicide is increased according to the Arrhenius law.<sup>157</sup> Apart from the contrast loss caused by the diffusion, the period also changes.
--[p331]-- However, looking at the optical constants of Mo and Si at $\lambda = 1 3 . 5$ nm (see Fig. 5.59), the difference in the refractive index is small $( \Delta n = 0 . 0 8 )$ , while the average absorption is large $( k _ { m e a n } = 0 . 0 0 4 )$ Due to the large absorption of the molybdenum, the highest peak reflectance is not obtained for a quarter-wave stack (i.e., each single layer of Mo and Si has a thickness of $\lambda / 4 )$ but rather for a stack with a reduced Mo fraction.
--[p336]-- The oxygen originating from the water causes oxidation of the outermost layer of the reflective multilayer coatings, while the remnants of the hydrocarbons cause the growth of carbon on the outermost layer.<sup>173,174</sup> The carbon layer can be removed by either oxygen or hydrogen radicals. Oxidation of the top layer has proved to be irreversible, causing a permanent reflectance loss. Initially, silicon was used as a top layer.
--[p336]-- In ambient conditions, silicon forms only a few nanometers of native oxide, in contrast to molybdenum, which exhibits a complete oxidation. At the cost of reflectance, mitigation schemes have been proposed to suppress the oxidation by letting a protective carbon layer grow from hydrocarbons such as ethanol.
--[p333]-- If no barrier is present, the natural diffusion of Mo and Si leads to a mixture zone with a certain thickness, which results in a certain index contrast loss. In the case of a barrier that is thinner than the natural mixture zone, the index contrast is improved. If the barrier layer is made thicker, the index contrast is reduced again since the optical constants of, e.g., boron carbide $\mathrm { ( B _ { 4 } C ) }$ or carbon (C) are similar to those of molybdenum silicides.
--[p331]-- The Mo fraction is often called G, defined as the thickness of the Mo layer $d _ { \mathrm { M o } }$ devided by the total period legth $d _ { \mathrm { M o } } + d _ { \mathrm { S i } }$ . Still, Bragg’s law $[ \lambda = 2 n$ d sin (AOI)] has to be obeyed, making the
$$
\Nu = 5 0 \mathrm { ~ d } = 6 . 9 1 \mathrm { ~ n m } \mathrm { ~  ~ { ~ \cal ~ R ~ } ~ } _ { m a x } = 7 5 . 2 \% \mathrm { ~ \ F W H M } = 0 . 6 \mathrm { ~ n m ~ }
$$
--[p333]-- Therefore, in practice, the peak reflectance is limited to about 70%,<sup>151–153</sup> even if significant effort is made to minimize the index contrast loss.
--[p333]-- Another cause for low reflectance is the crystallinity of the Mo films, which leads to a certain HSFR of the interface, giving rise to large-angle scattering as discussed in Section 5.6.4.2. Moreover, interdiffusion and roughness effectively reduce the contrast of the refractive index, causing a further reduction in the peak reflectance and the FWHM of the Bragg peak.
--[p332]-- On the other hand, there could be mirrors in an EUV lithography tool that need to accept an angular range of incident rays that is larger than the angular bandwidth (about 10 deg) offered by an ideal Mo/Si coating. For both problems, a-periodic, sometimes called depthgraded, multilayer coatings provide a solution.
--[p335]-- Barrier layers can suppress the diffusion more effectively than the naturally formed molybdenum silicide, thereby reducing the change in period length at elevated temperatures.<sup>158–160</sup> The thicker the barrier the less interdiffusion takes place and the smaller is the remaining period change, as shown in Fig. 5.63.
--[p335]-- The acceptable period change over lifetime is fixed and determines the barrier layers that are needed. In this way, stability of the coatings over the lifetime can be ensured.
Apart from diffusion, the roughness at the interfaces of the multilayer stack also leads to reduced reflectance. Making use of the TIS formula (see Section 5.6.4.2),
$$
--[p332]-- This is obtained, however, at a much lower level regarding the peak reflectance.<sup>148</sup> Additionally, a stack with three periodic sub-stacks, all having different period lengths, gives a broader angular acceptance, the remaining oscillations being larger compared to the stochastic design. This is also true for measured reflectance curves of the actually deposited stacks, shown in Fig. 5.60.
--[p335]-- This can be done by adding ion-beam polishing or heating of the substrate during the deposition proces s.<sup>161,167,168</sup> Standard methods to deposit multilayer coatings for EUV applications are magnetron sputtering,<sup>169</sup> ionbeam sputtering,<sup>170</sup> and electron-beam evaporation;<sup>171</sup> pulsed-laser deposition has also been reported.<sup>172</sup>

===== [p313-317] Chapter 5 Optical Systems for EUVL > 5.6.4.2 Surface PSD and bidirectional scattering distribution function (30块) =====
--[p315]-- The isotropic 2D PSD of the EUV mirror surface roughness is determined by full-aperture visible-light interferometry in the LSFR range, by microscopic interferometry in the MSFR range, and by AFM in the HSFR range. These measurement data cover more than five or six decades of spatial frequencies.
--[p316]-- R M S ^ { 2 } ( [ \Lambda _ { 1 } , \Lambda _ { 2 } ] ) = 2 \pi \int _ { f _ { 1 } = 1 / \Lambda _ { 1 } } ^ { f _ { 2 } = 1 / \Lambda _ { 2 } } d f f \cdot P S D _ { 2 \mathrm { D } i s o } ( f ) .\tag{5.20}
$$
--[p317]-- T I S _ { \boldsymbol { \Theta } _ { i } } ( [ \Lambda _ { 1 } , \Lambda _ { 2 } ] ) \cong \cos ^ { 2 } \boldsymbol { \Theta } _ { i } \cdot \left( \frac { 2 \pi \cdot 2 } { \lambda } \right) ^ { 2 } \cdot R M S ^ { 2 } ( [ \Lambda _ { 1 } , \Lambda _ { 2 } ] ) .\tag{5.22}
$$
This is the well-known TIS formula.
--[p316]-- For direction cosines $\vec { c } _ { s }$ of the scattered light with $| \vec { c } _ { s } - \vec { c } _ { i } | = | \Delta \vec { c } _ { s i } | = \lambda / \Lambda =$ $\lambda \cdot f \ll 1$ (which complies very well to the MSFR regime), the integration of the BSDF over $\vec { c } _ { s }$ within an annulus circular ring around the specular direction ${ \vec { c } } _ { i }$ , i.e.,
$$
--[p313]-- If the roughness of a mirror surface is small enough, scattering can be described by perturbation theory as first-order diffraction on the roughness acting as a Fourier decomposition of phase gratings with different spatial frequencies and phase amplitudes. In this sense, the scattering distribution is the superposition of the corresponding firstorder-diffracted intensities.
--[p315]-- To fulfill the tight flare specification for EUV imaging, the EUV mirror surfaces of the optical projection optics must inevitably be within the smooth surface limit such that the Rayleigh–Rice perturbation theory can indeed be applied to calculate the stray light from the micro-roughness of the mirror surfaces. The relevant quantity of the surface is the (isotropic 2D) surface PSD. This quantity determines the amount of stray light and its characteristics.
--[p314]-- \vec { c } _ { i } = \sin \theta _ { i } \cdot \left( \begin{array} { c c } { \cos \phi _ { i } } \\ { \sin \phi _ { i } } \end{array} \right) , \qquad \vec { c } _ { s } = \sin \theta _ { s } \cdot \left( \begin{array} { c c } { \cos \phi _ { s } } \\ { \sin \phi _ { s } } \end{array} \right) ,\tag{5.15}
$$
respectively, is given by the grating equation:
$$
--[p313]-- 5.6.4.2 Surface PSD and bidirectional scattering distribution function
In this section, the relations between the roughness of the optical surfaces of mirrors and the induced stray light characteristics (angular distribution of scattering) is briefly summarized.
--[p313]-- \begin{array} { l } { { \displaystyle { \cal A R S } ( \theta _ { i } , \Phi _ { i } ; \theta _ { s } , \Phi _ { s } ) : = \operatorname * { l i m } _ { d \Omega _ { s }  0 } \frac { d { \cal P } _ { s } } { { \cal P } _ { i } \cdot d \Omega _ { s } } } } \\ { { { } } } \\ { { { } = \displaystyle \frac { 1 6 \pi ^ { 2 } } { \lambda ^ { 4 } } \cdot Q ( \theta _ { i } , \Phi _ { i } ; \theta _ { s } , \Phi _ { s } ) \cdot \cos \theta _ { i } \cdot \cos ^ { 2 } \theta _ { s } \cdot P S D _ { 2 \mathrm { D } } [ { \vec { f } ( \vec { c } _ { i } , \vec { c } _ { s } ) } ] . } } \end{array}\tag{5.13}
$$
--[p314]-- , \lambda = 1 3 . 5 $ nm for EUV). Q is the so-called polarization or reflectivity factor,<sup>121</sup> which can be considered as a generalization of the Fresnel reflectivity of a single surface for off-specular surface scattering.
--[p315]-- Notice that in the definition of the BSDF the renormalization of the ARS by the factor 1/cosu is attributed to the condition that $A R S ( \theta _ { i } , \phi _ { i } ; \theta _ { s } , \phi _ { s } ) \cdot d \Omega _ { s } \equiv$ $B S D F ( \vec { c } _ { i } , \vec { c } _ { s } ) \cdot d ^ { 2 } c _ { s }$ when integrating the ARS or the BSDF over the scattering variables $\theta _ { s } , \Phi _ { s }$ or direction cosines $c _ { s } ^ { x } , c _ { s } ^ { y }$ , respectively.
--[p314]-- The ARS is a function of $\theta _ { i } , \Phi _ { i }$ and of $\theta _ { s } , \phi _ { s } ,$ denoting the polar and azimuthal angles of incidence of the incoming plane wave, and the polar and azimuthal angles of scattering, respectively. See also Fig. 5.49(a) for the definition of these variables; notice that the polar angles $\theta _ { i }$ and $\theta _ { s }$ are defined with respect to the (local) surface normal. l denotes the wavelength of light $( \mathrm { i } . \mathrm { e } .
--[p315]-- In this case, an isotropic roughness with a distinguished spatial wavelength L (or spatial frequency $f { = } 1 / \Lambda )$ induces a BSDF with scattered light in the direction cosines $\vec { c } _ { s }$ on the circle around the specular direction ${ \vec { c } } _ { i }$ [the green circle in Fig. 5.50(b)]:
$$
| \vec { c } _ { s } - \vec { c } _ { i } | = | \Delta \vec { c } _ { s i } | = \frac { \lambda } { \Lambda } = \lambda \cdot f .\tag{5.19}
$$
--[p317]-- In the special case of normal incidence $( \theta _ { i } = 0 )$ , the grating equation further simplifies to sin $\theta _ { s } = \lambda / \Lambda = \lambda \cdot f$ such that in this case the TIS formula describes the TIS within a circular cone $\theta _ { 1 } \leq$ ${ \theta } _ { s } \leq { \theta } _ { 2 }$ with sin $\theta _ { 1 } = \lambda / \Lambda _ { 1 }$ and sin $\theta _ { 2 } = \lambda / \Lambda _ { 2 }$
--[p313]-- The underlying scattering theory in this so-called smooth-surface limit is the Rayleigh–Rice vector perturbation theory.<sup>122–124</sup> This theory describes the relationship between the roughness of a single surface represented by the PSD and the angle-resolved scattering (ARS) function, which represents the power $d P _ { s }$ scattered into the solid angle $d \Omega _ { s }$ normalized to the incoming power $P _ { i }$ and the solid angle $d \Omega _ { s }$ (see Ref. 121):
$$
--[p314]-- Due to this relation, it is often more convenient to describe the scattering characteristics equivalently as a function of the direction cosines ${ \vec { c } } _ { i }$ and $\vec { c } _ { s }$
[see Fig. 5.49(b)] by the so-called bidirectional scattering distribution function (BSDF):
$$
--[p316]-- \lambda / \Lambda _ { 1 } = \lambda \cdot f _ { 1 } \le | \vec { c } _ { s } - \vec { c } _ { i } | \le \lambda / \Lambda _ { 2 } = \lambda \cdot f _ { 2 } ,\tag{5.21}
$$
gives the fraction of stray light in this annulus circular ring as an expression of the squared rms over the interval $[ \Lambda _ { 1 } , \Lambda _ { 2 } ]$ of spatial wavelengths (cos $\theta _ { s } \cong \mathrm { c o s } \ \theta _ { i } )$
$$
--[p315]-- Regarding the mid- and high-spatial frequency topography of the optical mirror surface, polishing and coating are predominantly statistical processes. Therefore, these surfaces reveal (in very good approximation) an isotropic roughness corresponding to a rotationally symmetric 2D PSD over several decades of spatial frequencies (at least in the mid- and high-spatial-frequency ranges MSFR and HSFR):
$$
--[p315]-- \begin{array} { c } { { B S D F ( \vec { c } _ { i } , \vec { c } _ { s } ) : = \displaystyle \frac { A R S ( \boldsymbol { \theta } _ { i } , \boldsymbol { \phi } _ { i } ; \boldsymbol { \theta } _ { s } , \boldsymbol { \phi } _ { s } ) } { \cos { \theta _ { s } } } } } \\ { { = \displaystyle \frac { 1 6 \pi ^ { 2 } } { \lambda ^ { 4 } } \cdot Q ^ { \prime } ( \vec { c } _ { i } , \vec { c } _ { s } ) \cdot \sqrt { 1 - | \vec { c } _ { i } | ^ { 2 } } \cdot \sqrt { 1 - | \vec { c } _ { s } | ^ { 2 } } \cdot P S D _ { 2 \mathrm { D } } \left( \frac { \Delta \vec { c } _ { s i } } { \lambda } \right) . } } \end{array}\tag{5.17}
$$
--[p317]-- However, this depends on the coating process. HSFR can also be decreased if an appropriate smoothening process is applied (see Section 5.6.5.4). The MSFR essentially remains unchanged by the coating because for spatial wavelengths >1 mm the coating merely replicates the roughness of the substrate and does not introduce a significant intrinsic roughness.
--[p314]-- The relation between the spatial frequencies $\vec { f }$ (the argument of the PSD) and the scattering angles $( \theta _ { i } , \phi _ { i } ; \theta _ { s } , \phi _ { s } )$ or the corresponding direction cosines,
$$
--[p315]-- Typically, the roughness of the surfaces in the different spatial frequency ranges is characterized by several rms values that cover certain intervals $[ \Lambda _ { 1 } , \Lambda _ { 2 } ]$ of spatial wavelengths (typically decades or the ranges corresponding to LSFR, MSFR, and HSFR). The (squared) rms of the roughness in a spatial wavelength interval $[ \Lambda _ { 1 } , \Lambda _ { 2 } ]$ can be calculated as integral of the PSD:
$$
--[p317]-- Q ( \theta _ { i } , \Phi _ { i } ; \theta _ { s } , \Phi _ { s } ) \to \sqrt { R ( \theta _ { i } ) } \cdot \sqrt { R ( \theta _ { s } ) } ,\tag{5.23}
$$
this single-surface approximation gives a fairly good estimate of flare simulations of the EUV projection optics. This could be confirmed by comparing the BSDFs obtained with this simplified phenomenological model to the corresponding results of a full multilayer stray light simulation. See also the discussion in Ref.
132, where the same ansatz was used.
--[p317]-- The modification of the surface roughness by thin-film growth can be described by roughness evolution models, e.g., by the linear growth model described in Refs. 125–127. Secondly, light scattering from a multilayer is much more sophisticated than the scattering from a single surface. Multilayer stray light models must be applied to describe scattering from the roughness of the interfaces of the multilayers as a resonance property of the coating, similar to the specular reflectance (see Refs.
--[p314]-- $P S D _ { 2 \mathrm { D } }$ denotes (in general) the 2D PSD of the surface topography $h ( x , \ y )$ and constitutes the powers of different roughness Fourier components in terms of the 2D spatial frequencies $\vec { f } = \overline { { ( f _ { x } , f _ { y } ) } }$
$$
--[p314]-- \begin{array} { r } { P S D _ { \mathrm { 2 D } } ( \vec { f } ) : = \operatorname* { l i m } _ { L \to \infty } \displaystyle \frac { 1 } { L ^ { 2 } } \left| \int _ { 0 } ^ { L } \int _ { 0 } ^ { L } d ^ { 2 } x \ h ( \vec { x } ) \ e ^ { - i \ 2 \pi \vec { f } \cdot \vec { x } } \ \right| ^ { 2 } . } \end{array}\tag{5.14}
$$
--[p317]-- Some remarks about the impact of the reflective multilayer coating on the surface PSD and on the BSDF should be made. Firstly, the coating changes the roughness properties of the optical surface. The thin-film growth of the multilayer replicates or smoothes the HSFR of the substrate and the underlying layers, and introduces an additional intrinsic HSFR roughness. Usually the net effect is an increased HSFR of the coated surface compared to the substrate surface.
--[p314]-- \vec { f } ( \vec { c } _ { i } , \vec { c } _ { s } ) = \frac { \vec { c } _ { s } - \vec { c } _ { i } } { \lambda } = \begin{array} { l l l } { \frac { \Delta \vec { c } _ { s i } } { \lambda } } & { \mathrm { w i t h } } & { \Delta \vec { c } _ { s i } : = \vec { c } _ { s } - \vec { c } _ { i } . } \end{array}\tag{5.16}
$$
--[p315]-- P S D _ { 2 \mathrm { D } } ( \vec { f } ) = P S D _ { 2 \mathrm { D } i s o } ( f ) ;\tag{5.18}
$$
i.e., the 2D PSD is a function of $f = \sqrt { f _ { x } ^ { 2 } + f _ { y } ^ { 2 } }$ or the corresponding spatial wavelength $\Lambda = 1 / f ,$ only.
--[p317]-- 127–131). In these models the scattered field is a coherent superposition of the fields scattered by each of the interfaces. Using the 2D isotropic top-surface PSD of the coated mirror and replacing the reflectivity factor $\boldsymbol { Q }$ in the single-surface BSDF/ARS by an expression of the unpolarized specular reflectivity R of the coated surface,
$$

===== [p27-30] Acronyms and Abbreviations (14块) =====
--[p27]-- CPMI CRADA CRA CRAA CRAO CSM CTE CW CXRO DARPA DC DCO DDR&amp;E DGSS DLG DOC DOD DOE DOF DPP DRAM DSI DUV EAL EIDEC EIPB EMI EPE EPL ESA ESCAP ESL | Center for Plasma-Material Interactions cooperative research and development agreement chief ray angle chief ray azimuthal angle chief ray angle at object coherent scattering microscopy coefficient of thermal expansion continuous wave Center for X-Ray Optics, Lawrence Berkeley National Lab Defense Advanced Research Projects Agency direct current dedicated chuck overlay Director of Defense Research &amp; Engineering droplet generator steering system droplet generator Department of Commerce Department of Defense Department of Energy
EXTATIC | Extreme UV Alpha Tools Integration Consortium (MEDEA+)
fab | fabrication facility
FAF | fast axial flow
--[p30]-- PAG photo-acid generator   
PCM pulse count modulation   
PEB post-exposure bake   
PFBS pentafluorobenzene-sulfonic acid   
PFR pupil fill ratio   
PHS poly-4-hydroxystyrene   
PMI phase-measuring interferometer   
PMMA poly(methyl methacrylate)   
PMS poly-4-methoxystyrene   
POB projection optics box   
POL polymerization olefin loading   
PP photosensitizer precursor   
PS photosensitizer   
PSCAR™ photosensitized chemically amplified resist   
PSD power spectral density
--[p27]-- CCS | computer-controlled surfacing
CD | critical dimension
CDU | critical dimension uniformity
CE | conversion efficiency
CGH | computer-generated hologram
CNSE | College of Nanoscale Science and Engineering
CNT | carbon nanotube
--[p30]-- RIE reactive ion etching   
RLS resolution, LER, and sensitivity (tradeoff)   
rms, RMS root mean square   
RMSD RMS density   
ROFR right of first refusal   
sccm standard cubic centimeters per minute
