Repository: NARUTOBEST/semiconductor-knowledge-qa

# heldout 泛化集出题管线(v2,2026-10-01)

与 `pipeline/dev/` 平行、互不混放的 heldout 侧出题管线。
总协议见 `../protocol_v2.md`(v2:取消 source 隔离红线,全库遴选文档)。

## 本目录内容
| 文件 | 用途 |
|---|---|
| `fetch_material.py` | 从 Qdrant(16333 转发)抓取本 track 8 篇文档的真实 chunk 原文 |
| `draft_material/` | 8 篇素材 txt + 草稿 json(每篇 25 题,含 evidence 逐字摘录) |
| `build_datasets_heldout.py` | 草稿 -> `eval/qa_sets/v2_20261001/heldout_200.json` + 校验报告 |
| `_extract_result.py` | 出题 agent 结果恢复(从会话 transcript) |
| `_verify_acceptance.py` | evidence 溯源覆盖率校验(自动发现本目录全部草稿) |
| `_prompt_template.txt` | 出题 agent 提示词模板 |
| `acceptance_report.json` / `_acceptance_failures.txt` | AI 验收记录(heldout 侧) |
| `verify_log.md` | 人工核对清单(heldout 200) |

File: eval/pipeline/heldout/draft_material/11_Chemistry_Lithography.txt (part 5 of 53)
--[p148]-- When the mechanical theory of heat was enunciated, Hess’s law was soon realized to be a consequence of the law of conservation of energy, which states that energy cannot be created nor destroyed, but can be transformed from one form to the other.
--[p147]-- } \end{array}$ and the velocity with which $A ^ { \prime }$ and $B ^ { \prime }$ react to form A and B he expressed as $v ^ { \prime }$ $k ^ { \prime } p ^ { \prime } q ^ { \prime }$ . The actual velocity of the complete reaction is therefore given by $V \mathrm { ~  ~ \nabla ~ } v - v ^ { \prime } ; \mathrm { ~  ~ \nabla ~ } k p q - k ^ { \prime } p ^ { \prime } q ^ { \prime }$ . At equilibrium, $V \_ { 0 }$ and $p ^ { \prime } q ^ { \prime } / p q k / k ^ { \prime } . ^ { 3 3 \bar { 4 } }$
--[p148]-- It was in 1906 that Nernst showed that by making another assumption it was possible to calculate the value of this constant, and the problem of finding K and hence the affinity from the heat of reaction was solved.<sup>340</sup>
<sup>335</sup>G.H. Hess, “Thermochemische Untersuchungen,” Ann. Phys. 1, 385 (1840); Ostwald’s Klassiker No. 9 [cited in J.R. Partington, A Short History of Chemistry, 3rd ed., pp. 327 328, Dover Publi cations, New York (1989)].
<sup>336</sup>J.R.
--[p148]-- Partington, A Short History of Chemistry, 3rd ed., p. 327, Dover Publications, New York (1989).
<sup>337</sup>Ostwald’d Klassiker No. 124 [cited in J.R. Partington, A Short History of Chemistry, 3rd ed., p. 328, Dover Publications, New York (1989)].
<sup>338</sup>J.R. Partington, A Short History of Chemistry, 3rd ed., pp. 328 329, Dover Publications, New York (1989).
<sup>339</sup>ibid., p. 329.
--[p154]-- Similarly, properties such as atomic size are determined by the number of shells an atom contains. For example, the radius of the atoms of the elements within a particular group in the periodic table increases from the top of the group to the bottom.<sup>363</sup>
<sup>358</sup>A. Stwertka, A Guide to the Elements, p. 6, Oxford University Press, Oxford (2002).
<sup>359</sup>J.R. Partington, A Short History of Chemistry, 3rd ed., pp. 342 349, Dover Publications, New York (1989).
<sup>360</sup>A.
--[p155]-- *Lanthanides | 58Ce | 59Pr | 60Nd | 61Pm | 62Sm | 63Eu | 64Gd | 65Tb | 6Dy | 67Ho | 68Ex | 69Tm | 70Tb | 71Lu
Actinides | 90Th | 91pa | 92U | 93Np | 94Pu | 95Am | 96Cm | 97Bk | 98Cf | 99Es | 100Fm | 101Md | 102No | 103Lr
Today, in lithography, knowledge of the periodic table is employed in the rational design of lithographic chemicals and materials. Specifically, H, Si, C, O, N, F, and S are the most commonly used elements in lithography.
--[p154]-- The modern statement of the periodic law is that the chemical and physical properties of the elements vary in a periodic manner with their atomic numbers.<sup>360</sup> The periodic table is now an indispensable reference tool for scientists because of its ability to predict the chemical behavior of elements.
--[p147]-- (1) Law of mass action—The law of mass action was first proposed<sup>331</sup> with full generality by Guldberg and Waage in 1864.<sup>332</sup> They postulated that the “force” responsible for the equilibrium reaction/transformation is proportional to the product of the masses involved in the equilibrium reaction,
$$
\boldsymbol { A } + \boldsymbol { B } = \boldsymbol { A } ^ { \prime } + \boldsymbol { B } ^ { \prime } ,\tag{3:36}
$$
--[p151]-- Gailey, General Chemistry with Qualitative Analysis, p. 427, Saunders College Publishing, Philadelphia (1981).
The periodic law was proposed almost simultaneously and quite independently by Dmitri Ivanovich Mendeleev<sup>354</sup> (see Fig. 3.39) in Russia and Julius Lothar Meyer<sup>355</sup> (see Fig. 3.40) in Germany.
--[p158]-- Atomic orbitals are defined as regions of space where there is a high probability of finding electrons.<sup>378</sup>
A fourth quantum number, s, is used to define the spin of the electron about its own axis and the orientation of the magnetic field produced by the motion of an electron. It has two possible values, $\pm 1 / 2$ , corresponding with two opposite directions of spin.<sup>379</sup>
--[p159]-- The electronic structures of the atoms of all the elements have now been elucidated with a reasonable degree of certainty from spectroscopic data. Although Bohr’s atomic model, with electrons revolving in orbits, is no longer accepted, the significance of the quantum numbers, with rather different interpretations, remains valid even today.
--[p151]-- When Raoult’s results were examined in the light of Hittort’s and Kohlrausch’s results, it became apparent that in solutions, salt dissociated into its two ions in a process called ionization. The electric current serves to drive the positively and negatively charged ions toward the electrodes of opposite polarity.
--[p154]-- The high frequency of its use by scientists highlights the central role it plays in making sense out of what otherwise might be a chaotic jumble of facts about the elements and their molecular combinations,<sup>361</sup> bearing in mind the fact that even with the variety and complexity of our world, everything in it—air, water, rocks, living tissue, and the almost infinite number of other objects and materials around us— is actually made up of only a limited number of chemical elements.
--[p151]-- Important extensions of Arrhenius’ theory were made by Walther Nernst (1864– 1941) (see Fig. 3.38), who put forward the theory of galvanic cells in 1889, which states that the production of electromotive force in galvanic cells could be explained in terms of a “solution pressure” of the metal electrodes, tending to throw off charged ions into the solution, this tendency being balanced by the osmotic pressure of the dissolved ions.
--[p160]-- In 1922, Blackett showed that the change occurs by an alpha particle penetrating the nucleus of the nitrogen atom, raising the nuclear charge from 7 to 9, and thereby forming an isotope of fluorine. The process emits a proton, leaving a nucleus of charge 8, an isotope of oxygen. Since then, many artificial elements have been formed by bombardment with various types of fast particles. In some cases, positive electrons (or positrons) are emitted in the processes.
--[p151]-- It states that “if a change of conditions (stress) is applied to a system at equilibrium, the system will respond in the way that best reduces the stress in reaching a new state of equilibrium.”<sup>352</sup>
(7) Periodic law and the periodic table—The periodic law, which first disclosed a chemical and material relationship among chemical elements, represents one of the highest achievements of the revolution in chemistry that Lavoisier started.
--[p160]-- In this way, elements not known in nature have been discovered, filling previously vacant spaces in the periodic table, and elements heavier than uranium (the “transuranium elements”) have been made artificially from uranium.<sup>387</sup>
It should be mentioned that the uranium isotope 235, when bombarded with neutrons, undergoes fission, liberating more neutrons in what can become a selfsupporting chain reaction with a very large liberation of energy.
--[p153]-- <sup>357</sup>The periodic law unearthed a number of previously unsuspected analogies among the elements, and as a result, stimulated the study of inorganic chemistry, which had been rather neglected in the second half of the nineteenth century owing to the popularity of organic chemistry at that time.
--[p149]-- In order that a system shall be in equilibrium, Gibbs asserts, certain conditions of temperature, pressure, and the concentrations in the various phases must be satisfied. He called the number of these variables that must be fixed before there is equilibrium the number of degrees of freedom of the system. If P is the number of phases, C is the number of components, and F is the number of degrees of freedom, then Gibbs’ phase rule states that $P + F _ { } + 2 .$ 341
--[p157]-- CXIII, 725 (1923); The Electronic Theory of Valency, Oxford (1927); W.G. Palmer, Valency, Classical and Modern, Cambridge (1944); also cited in J.R. Partington, A Short History of Chemistry, 3rd ed., p. 373, Dover Publications, New York (1989).
<sup>376</sup>J.R. Partington, A Short History of Chemistry, 3rd ed., pp. 362 365, Dover Publications, New York (1989); K.W. Whitten and K.D. Gailey, General Chemistry with Qualitative Analysis, pp.
--[p157]-- 1933, Pauling<sup>372</sup> proposed that different types of bonds in molecules can become equalized by rapid shifting of electrons, through a process called “resonance.” The resulting “resonance hybrid” contains contributions from the different possible electronic configurations.<sup>373</sup>
--[p151]-- He also introduced in 1889 the theory of solubility product, which explains precipitation reactions. In addition, he investigated diffusion in solutions, including liquid contact potentials (1888–1889), and he postulated the so-called heat theorem (“third law of thermodynamics”) (1906), which states that the entropy change is zero at absolute zero.<sup>351</sup>
--[p156]-- The first are formed by transfer of electrons and production of separate charged ions (as explained by Kossel, 1916), the second, according to Lewis, by sharing of electrons in pairs, a single bond consisting of one shared pair, a double bond of two, and a triple bond of three.
A type of bond produced when both electrons of a pair come from the same atom was first described by Langmuir (1919).<sup>368</sup> G.A.
--[p147]-- Kinetics, the branch of physical chemistry dealing with rates of chemical reactions, therefore had its origins in the above-mentioned works of Guldberg and Waage as well as van’t Hoff. Today, the techniques developed by these scientists are used to study rates of various reactions involved in lithographic patterning.
--[p159]-- The formation of a valency bond is thus interpreted as the pairing of an electron in one atom with another electron having an opposite spin in another atom. Chemists had earlier assumed, on the basis of the facts of stereochemistry, that valency bonds have definite directions in space, a fact now borne out also by Schro¨dinger’s wave theory. This theory also correctly predicts the energy levels in the hydrogen atom.<sup>385</sup>
--[p151]-- Arrhenius showed that the degree of ionization calculated from the electrical conductivity, $\Lambda / \Lambda _ { \infty } .$ where $\Lambda _ { \infty }$ is the equivalent conductivity at infinite dilution (when there is complete ionization), was approximately the same as that calculated from the deviations from Raoults’s law in the case of the freezing point measurement. Obtaining nearly identical results with two independent methods substantiated Arrhenius’ theory.
--[p147]-- A few examples include deprotection kinetics of chemical amplification resists, development kinetics of resists, kinetics of photolysis of photoacid generators in chemical amplification resists, and color center formation in quartz glass of lithographic exposure tools, to mention but a few.
<sup>331</sup>Earlier in 1850, Ludwig Wilhelmy was the first person to investigate the rate of progress of a chemical reaction, i.e., the inversion of cane sugar by water in the presence of an acid.
--[p153]-- The modern periodic table, in which the elements are arranged according to the atomic numbers in columns (groups) and rows (periods) and presented so as to emphasize their periodic properties,<sup>357</sup> from hydrogen 1 to lawrencium 103, is shown in Table 3.1.<sup>358</sup> While Dmitri Mendeleev is usually credited with the form of the modern periodic table, many other excellent chemists made profound contributions to its development, including Johann Do¨bereiner, John Newlands, Lothar Meyer, Sir William Ramsay, and others.<sup>359</sup>
<sup>356</sup>F. Seitz and N.G. Einspruch, Electronic Genie: The Tangled History of Silicon, p. 3, University of Illinois Press, Urbana (1999); J.R. Partington, A Short History of Chemistry, 3rd ed., pp. 346 349, Dover Publications, New York (1989).
--[p148]-- This maximum work is regarded as the diminution of the free or available energy of the system, while the heat evolved is regarded as a measure of the diminution of the total energy of the system.<sup>337</sup>
--[p154]-- As electrons are filled into the inner shells of an atom, the outer shell takes on a specific valence configuration that is determined by the rules that govern how many electrons can occupy a particular shell, as described above in the section on quantum mechanics. It is this very regularity in the number of outer-shell electrons that explains the periodic behavior shown by the elements as the atomic number increases.
--[p151]-- Given that the number of particles in a given salt solution is increased by ionization, the abnormally high osmotic pressures and the related abnormal depressions of the freezing point were thus explained.<sup>349</sup>
--[p157]-- The electrons are described as point charges revolving around the central positive nucleus of the atom in circular orbits, just like the planets revolve around the Sun. The energy state of the electron is described by a principal quantum number n, with each orbit having a particular value of n. It may take any integral value, i.e., n 1, 2, 3, 4. . .
--[p152]-- <sup>355</sup>J.R. Partington, A Short History of Chemistry, 3rd ed., pp. 348 349, Dover Publications, New York (1989).
--[p152]-- He had published in 1870 his well-known atomic volume curve, in which the periodic dependence of a quantitative property was shown as a function of the atomic weight, revealing that, as the atomic weight steadily increases, the property alternately rises and falls over definite periods of the elements.
--[p149]-- If C represents the depression due to P grams in 100 grams of solvent, then $C M / P \ K ,$ , where M is the molecular weight and K is a constant representing the value of C when P M, i.e., the molecular depression of the freezing point, which is the same for a given solvent for all dissolved substances.<sup>342</sup>
Pfeffer’s research had been on osmotic pressure.
--[p159]-- The application of the modern theory of valency in organic chemistry has led to new remarkable formulations of many compounds, such as ethylene and benzene, two main building blocks of materials used as resist resins in lithography. Today, valence bonds are regarded as examples of bonds produced by hybridization instead of the conventional double bonds.<sup>386</sup>
<sup>382</sup>ibid., p. 364.
<sup>383</sup>The scheme discussed here is excerpted from the descriptions rendered in J.R.
--[p149]-- we are not here dealing with a fanciful analogy, but with one which is fundamental.”<sup>344</sup>
<sup>340</sup>ibid., p. 329.
<sup>341</sup>ibid., pp. 330 331.
<sup>342</sup>ibid., pp. 331 332.
<sup>343</sup>ibid., p. 332.
--[p159]-- There exists a well-defined scheme<sup>383</sup> for building up the periodic table with elements, starting from the simplest element, hydrogen, to the heaviest elements.
(10) Theory of directed valencies—The theory of directed valencies derives from Schro¨dinger’s equation, the solution of which represents mathematically the distribution of charge of an electron regarded as distributed through space with a certain density of charge at a particular point.
--[p147]-- 3.2.3.9.3 Development of physical chemistry
Influenced by the revolution in chemistry engendered by Lavoisier in the late eighteenth century, prominent chemists and physicists who succeeded him sought to understand the physical basis of chemical phenomena, from which they formulated many significant theories that laid the foundation of the main branches of modern physical chemistry, and for that matter, the whole of chemistry. Some of these theories and related developments are reviewed below.
--[p158]-- The maximum value of l is thus $( n - 1 )$ . The subsidiary quantum number designates a sublevel, or a specified kind of atomic orbital that an electron may occupy. For each value of l, a letter has become associated, each corresponding to a different kind of atomic orbital, i.e., $\begin{array} { r l } { l } & { { } 0 \left( s \right) , 1 ( p ) , 2 ( d ) , 3 ( f ) \ldots ( n - 1 ) } \end{array}$ .
--[p159]-- Today, the electrons are believed to be distributed in “shells” corresponding with special values of n, the maximum numbers of electrons in these shells, starting with the one next to the nucleus, being 2, 8, 18, and 32. The end of a period is occupied by an inert gas, and the number of electrons in the outer shell of an inert gas is two for helium and eight for all the others.<sup>382</sup>
--[p150]-- By applying the principles of thermodynamics, van’t Hoff was able to deduce a quantitative connection between osmotic pressure and the depression of the freezing point or lowering of the vapor pressure.<sup>345</sup> However, like Raoult before him, he was not able to explain why solutions of salts in water exhibit higher osmotic pressures than they would be expected to do on the basis of van’t Hoff’s theory.
--[p159]-- It is now well established that the atomic nucleus is made up of protons and neutrons, with the number of protons giving the positive charge of the nucleus or the atomic numbers. The electrons outside the nucleus, with an equal number of negative charges as there are positive charges in the protons of the nucleus, make the atom neutral. These electrons have principal quantum numbers n of 1, 2, 3, etc.
--[p158]-- The values of n, l, m, and s describe a particular atomic orbital, and each atomic orbital can accommodate no more than two electrons, one with $\ s \_ { \ / { \vphantom { \frac { 1 } { 2 } } } } - 1 / 2$ and a second with $\ s \quad + 1 / 2$ . The Pauli’s exclusion principle (1925) states that no two electrons in an atom may have identical sets of four quantum numbers n, m, l, and s. No exceptions have been uncovered to date.<sup>380</sup>
--[p149]-- Interpreting Pfeffer’s results, van’t Hoff showed in 1886 that the osmotic pressure exerted by a dissolved substance is equal to the pressure that it would exert as a gas confined in a space equal to the volume of the solution. He remarks, “It gradually appeared that there is a fundamental analogy, nay almost an identity, with gases, more especially in their physical aspect, if only in solutions we consider the so-called osmotic pressure instead of the ordinary gaseous pressure . . .
--[p149]-- Pfeffer in 1877 was able, by depositing copper ferrocyanide on the walls of a porous pot, to prepare semipermeable membranes that were permeable to water, but were not permeable to dissolved sugar. Using these semipermeable membranes, he was able to measure the osmotic pressures of solutions.<sup>343</sup>
--[p148]-- Here, he replaces p with the equilibrium constant K in the above equation.<sup>339</sup> However, although the integration of this equation gives a means of finding Q from measurements of the effect of temperature on K, it does not solve the problem of calculating K from the heat of reaction Q, since the equation contains an unknown constant of integration: log K 2Q/RT þ constant.
--[p150]-- The full explanation of this phenomenon was offered in the theory of electrolytic dissociation<sup>346</sup> of Arrhenius (Fig. 3.37), which was based on the fact that solutions that showed abnormally high osmotic pressures were conductors of electricity.<sup>347</sup>
--[p149]-- It had been well established from early in the eighteenth century that when a solution is separated from pure water by a semipermeable membrane such as a bladder, the water permeates the membrane and dilutes the solution, setting up a pressure if the volume of the latter is prevented from increasing. This pressure was termed osmotic pressure.
--[p159]-- Partington, A Short History of Chemistry, 3rd ed., pp. 364 365 Dover Publications, New York (1989).
<sup>384</sup>J.R. Partington, A Short History of Chemistry, 3rd ed., p. 374, Dover Publications, New York (1989).
<sup>385</sup>ibid.
(11) The transmutation of elements—Transmutation of elements was first achieved by Rutherford (1919), who showed that when nitrogen atoms are bombarded with alpha particles, hydrogen nuclei or protons are emitted from them.
--[p154]-- We know today that only 92 such elements exist naturally on the Earth, although several new artificial elements have been created under laboratory conditions.
What is then responsible for the periodic behavior of the elements? And why do elements within a particular group have similar chemical behavior? The explanation stems from the fact that atoms are attracted to each other by electric forces.
--[p156]-- Si is primarily used in the fabrication of wafer substrates and organosilicon resists, as well as in the synthesis of optical glass/quartz elements of lithographic exposure tools. C, O, F, and S are widely used in the synthesis of resists and resist sensitizers.
(8) Electronic theory ofvalency—Influenced by Bohr’s model of the atom and developments in quantum physics, in 1916, G.N.
--[p149]-- (3) The phase rule—The phase rule enunciated by Gibbs in 1876 is the most useful guide for predicting equilibrium in systems that are not homogenous. The rule deals with systems containing more than two different bodies, called phases, which are separated by boundaries, e.g., liquid and gas, or liquid and solid. Such a system can be built up from a certain minimum number of chemical substances called components.
--[p150]-- He called $\bar { l } _ { \mathrm { c } }$ and $l _ { \mathrm { a } }$ the mobilities of the ions. If n is Hittorf’s transport number, then $l _ { \mathrm { a } } \quad n \Lambda .$ 348
<sup>344</sup>ibid., p. 333.
<sup>345</sup>ibid.
<sup>346</sup>The full statement of the theory of electrolytic dissociation was first published in the Zeits. Phys. Chem. 1, 631 (1887).
<sup>347</sup>ibid., pp. 332 333.
<sup>348</sup>ibid., p. 324.
--[p156]-- Faraday Soc. XVIII, p. 285 (1923); “Studies of Electrovalency, Part I. The polarity of double bonds,” J. Chem. Soc. CXXIII, 822 (1923); J. Soc. Chem. Ind. XLII, “Co ordination and the election,” 1004R, “Co ordination and acidity,” 1048R (1923); also cited in J.R. Partington, A Short History of Chem istry, 3rd ed., p. 368, Dover Publications, New York (1989).
<sup>371</sup>N.V. Sidgwick, “Coordination compounds and Bhor atom,” J. Chem. Soc.
--[p156]-- Two types of bonds,<sup>367</sup> namely, ionic and nonionic (covalent) bonds, were recognized early on in the formulation of the electronic theory of valency. Lewis made clear distinctions between ionic and covalent bonds.
--[p156]-- Lewis proposed a simple model of the atom in which the outer layer of electrons is eight in the atoms of inert gases, and tends to become eight in other atoms either (i) by gain or loss of outer electrons, forming negative or positive ions, or (ii) by sharing electrons in pairs with other atoms, forming ordinary valency bonds.<sup>365</sup> This theory was extended to heavier atoms by I. Langmuir in 1919.<sup>366</sup>
--[p157]-- (9) Theory of the periodic table—The structure of the periodic table was explained by Bohr and others on the basis of four quantum numbers and Pauli’s exclusion principle, described below. These four quantum numbers represent the solution of the Schro¨dinger equation (described in the previous section) for hydrogen atoms, which describes the various states available to hydrogen’s single electron.

===== [p358-365] Chapter 5 Lithographic Chemicals > 7.2.2.1 Acid generators (33块) =====
--[p362]-- The notable characteristic of these PAGs is that they do not contain perfluorooctyl sulfonates and related derivatives, which have recently been identified by the U.S. Environmental Protection Agency and environmental regulatory agencies in other countries to pose health hazards, as they are biopersistent and toxic, and bioaccumulate in mammalian tissues.<sup>214</sup>
<sup>211</sup>J.G. Maltabes, S.J. Holmes, J. Morrow, R.L. Barr, M. Hakey, G. Reynolds, W.R. Brunsvold, C.G. Willson, N.J.
--[p359]-- For instance, the diazonium salts produce Lewis acids (e.g., BF ) and are not thermally stable; however, on the other hand, the sulfonium and iodonium salts are very thermally stable, but because they are ionic, can be particularly difficult to incorporate into resist formulations. The triazines and bromobisphenol-A produce halogen acids that are volatile, while the nitrobenzyl esters tend to undergo unwanted facile hydrolysis.<sup>208</sup>
Photoacid generators fall into two main categories: ionic and nonionic PAGs.
--[p363]-- Ahn, “Terpolymers of tosyloxymaleimide for appli cation as a polymeric photoacid generator single component resists,” J. Photopolym. Sci. Technol. 7, 473 (1994); K. D. Ahn, J. S. Koo, and C. M. Chung, “Photoacid generating polymers based on sulfonyloxymaleimides and application as single component resists,” J. Polym. Sci. Polym. Chem. Ed. 34, 183 (1996); S. T. Kim, J. B. Kim, C. M. Chung, and K. A.
--[p363]-- Shiraishi, “A sensitive positive resist for 0.1 mm electron beam direct writing lithography,” J. Photopolym. Sci. Technol. 10, 625 (1997).
The mechanism of acid generation in some PAGs, particularly onium salts, has been studied extensively.<sup>220</sup> Generally, Scheme 7.25 describes the photolytic
$$
\mathsf { A r N } _ { 2 } \mathsf { M X } _ { \mathsf { n } } \xrightarrow [ ] { h \nu } \qquad \mathsf { A r X } + \mathsf { N } _ { 2 } + \mathsf { M X } _ { \mathsf { n } - 1 }
$$
$$
--[p358]-- McKean, U.P. Schaedeli, P.H. Kasai, and S.A. MacDonald, “The effect of polymer structure on the efficiency of acid generation from triarylsulfonium salts,” J. Polym. Sci. Polym. Chem. Ed. 29, 309 (1991).
<sup>207</sup>H. Ito, “Chemical amplification resists for microlithography,” Adv. Polym. Sci. 173, 48 (2005).
Rarely does an acid generator possess all of these attributes in the required measure.
--[p364]-- <sup>220</sup>J.V. Crivello and J.H.W. Lam, J. Polym. Sci. Polym. Lett. Ed. 17, 759 (1979); J.V. Crivello and J.L. Lee, “Photosensitized cationic polymerizations using dialkylphenacylsulfonium and dialkyl(4 hydro xyphenyl)sulfonium salt photoinitiators,” Macromolecules, 14, 1141 (1981); S.P. Pappas, “Photo generation of acid: Part 6 A review of basic principles for resist imaging applications,” J. Imaging Technol. 11, 146 (1985); J.L. Dektar and N.P.
--[p358]-- The choice of PAG to use for each specific application is dependent on a number of factors, including the nature of the radiation, quantum efficiency of acid generation, solubility, miscibility with resin, thermal and hydrolytic stability, plasticization effect, toxicity, strength and size of generated acid, impact on dissolution rates, cost, etc.<sup>207</sup> Figure 7.10 shows classes, while Table 7.5 is a list of typical photochemical acid generators currently in use in chemical amplification resists.
<sup>205</sup>C.G. Willson, “Organic resist materials,” in Introduction to Microlithography, L.F. Thompson, C.G. Willson, and M.J. Bowden, Eds., p. 214, American Chemical Society, Washington, DC (1994). <sup>206</sup>H. Ito, “Chemical amplification resists for microlithography,” Adv.
--[p361 [表]]-- α Sulfonyloxy ketones | HOTos (p-toluene suflonic acid)
Iminosulfonates
N hydroxyimide sulfonates | TsOH
Disulfones
Table 7.5 Continued.
Name | Representative Structure | Acid Generated
Hydroxyamic acid esters | ${ \mathsf { C F } } _ { 3 } { \mathsf { S O } } _ { 2 } { \mathsf { O H } }$
Diazosulfonates | ${ \mathsf { R S O } } _ { 2 } { \mathsf { O H } }$
A new type of ionic PAGs based on imides and methides<sup>213</sup> has recently been proposed by 3M.
--[p365]-- reactions of diazonium, iodonium, and sulfonium salts—typical salts used as photoacid generators in chemical amplification resist systems. 221
For illustrative purposes, the photolysis of triphenyl sulfonium salts, one of the most popular acid generators, is presented in Scheme 7.26. In a viscous medium, a cage effect dominates the distribution of the photolysis products.<sup>222</sup>
--[p363]-- 51, Society of Plas tics Engineers, Mid Hudson Section, Hopewell Junction, NY (2001).
<sup>218</sup>H. Ito and E. Flores, “Evaluation of onium salt cationic photoinitiators as novel dissolution inhibitor for novolac resin,” J. Electrochem. Soc. 135, 2322 (1988); H. Ito, “Aqueous base developable deep UV resist systems based on novel monomeric and polymeric dissolution inhibitors,” Proc. SPIE 920, 33 (1988). <sup>219</sup>T. Arai, T. Sakamizu, K. Katoh, M. Hashimoto, and H.
--[p360 [表]]-- ${ \mathsf { O S O } } _ { 2 } { \mathsf { C F } } _ { 3 }$ | ${ \mathsf { H S b F } } _ { 6 }$ ${ \mathsf { H O S O } } _ { 2 } { \mathsf { C F } } _ { 3 }$ ${ \mathsf { H O S O } } _ { 2 } { \mathsf { C } } _ { 4 } { \mathsf { F } } _ { 9 }$
Diazonium salts | BF3
Trichloromethyl triazine | HCl
o Nitrobenzyl esters
Table 7.5 Continued.
Name | Representative Structure | Acid Generated
α Hydroxymethylbenzoin sulfonic acid ester
Diazonaphthoquinone 4 sulfonate
--[p359]-- Triphenylsulfonium trifluoromethanesulfonate (triflate), which generates the strongest organic acid, and triarylsulfonium salts, which are the most thermally stable salts with the onset of decomposition at ${ \sim } 3 5 0 ^ { \circ } \mathrm { C } \ $ , have since proved to be acceptable alternatives to the metallic salts.
--[p364]-- Hacker, “Triphenylsulfonium salt photochemistry. New evidence for triplet excited state reactions,” J. Org. Chem., 53, (1988); J.L. Dektar and N.P. Hacker, “Photochemistry of triarylsulfonium salts,” J. Am. Chem. Soc. 112, 6004 (1990); G. Pohlers, J.C. Sciano, R.F. Sinta, R. Brainard, and D. Pai, “Mechanistic studies of photoacid gen eration from substituted 4,6 bis(trichloromethyl) 1,3,5 triazines,” Chem. Mater. 9, 1353 (1997).
--[p363]-- Nonionic PAGs in use in chem\ical amplification resists comprise organohalides such as tetrabromobisphenol A and 4,6-bis(trichloromethyl)-1,3,5-triazine. They generate hydrogen halide on irradiation (see Table 7.4) and were in fact employed in early negative-tone chemical amplification resists.<sup>215</sup> However, their volatility and limited acidolysis limited their widespread adoption.
--[p364]-- A r _ { w } \ 1 \mathsf { M } \mathsf { X } _ { \mathsf { n } } \quad \xrightarrow { h \nu } \quad \mathrm { A r l ~ + ~ H M \times \Omega _ { n } + ~ o t h e r s }
$$
$$
A r _ { 3 } S M X _ { n } \xrightarrow { h \nu } A r _ { 2 } S + H M X _ { n } + o t h e r s
$$
$$
\mathsf { M X } _ { \mathsf { n } } = \mathsf { B F } _ { 4 } , \mathsf { P F } _ { 6 } , \mathsf { A s F } _ { 6 } , \mathsf { S b F } _ { 6 }
$$
Scheme 7.25 Generalized mechanism of acid generation in onium salts.
--[p363]-- Neenan, “The synthesis and evaluation of copolymers of t butoxycarbonyloxystyrene and 2 nitrobenzylstyrene sulfonates: Single component chemically amplified deep UV imaging materials,” Chem. Mater. 4, 837 (1992); M. Shirai, M. Hayashi, and M. Tsunooka, “Photoinduced acid catalyzed silicon dioxide formation at the polymer surface by chemical vapor deposition,” Macromolecules 25, 195 (1992); M. Shirai, T. Sumino, and M.
--[p362]-- Yamahita, “The environmental survey of perfluorooctane sulfonate (PFOS) and related com pounds in Japan,” presented at Dioxin 2002, Barcelona, Spain, August 11 16, 2002; S. Taniyis et al., “A survey of perfluorooctane sulfonate and related perfluorinated organic compounds in water, fish, birds, and humans from Japan,” Env. Sci. Technol. 37(12), 2634 2639 (2003); R.
--[p363]-- <sup>216</sup>T. Aoai, Y. Aotani, A. Umehara, and T. Kokubo, “Application of silylether and silylester polymer for chemical amplification system,” J. Photopolym. Sci. Technol 3, 389 (1990); M. Tsunooka, H. Yanai, M. Kitayama, and M. Shiraj, “Photo initiated acid formation and its applications the acid formation mechanism in photolysis of b ketosulfones inpolymer matrices,” J. Photopolym. Sci. Technol. 4, 239 (1991).
<sup>217</sup>R.D. Miller, A.F. Renaldo, and H.
--[p363]-- Organic nonionic PAGs based on sulfonate esters and sulfonyl compounds (see Table 7.4), which produce sulfonic acids or sulfinic acids,<sup>216</sup> have now been widely adopted in the industry. Even polymerizable and polymeric PAGs have been reported.<sup>217</sup>
Some PAGs play quite diverse roles in addition to their primary function of generating photoacids.
--[p363]-- Some PAGs have been reported to act as dissolution inhibitors of phenolic and other acidic resins in aqueous developers.<sup>218</sup> Furthermore, the use of alkylsulfonium iodides in combination with PAGs has been reported to improve resist contrast and acid diffusion in electron-beam systems.<sup>219</sup>
<sup>215</sup>G. Buhr, R. Dammel, and C.R. Lindley, “Nonionic photoacid generating compounds,” Abstracts of Papers of the American Chemical Society, Poly. Mater. Sci. Eng. 198, 60 (1989).
--[p359]-- In particular, diaryiodonium sulfonates such as di(tert-butylphenyl) iodonium perfluorobutanesulfonate (nonaflate) (DTBPIONf) and perfluorooctanesulfonate are widely used in resist formulations for advanced lithography.<sup>212</sup>
<sup>208</sup>H. Ito, “Chemical amplification resists for microlithography,” Adv. Polym. Sci. 173, 215 (2005).
<sup>209</sup>H. Ito and E. Flores, “Evaluation of onium salt cationic photoinitiators as novel dissolution inhibi tor for novolac tesin,” J. Electrochem.
--[p363]-- Ahn, “High resolution single component resists based on terpolymers having photoacid generating camphorsulfonyloxymaleimide units,” J. Photopolym. Sci. Technol. 10, 489 (1997); C. W. Lee, J. H. Shin, J. M. Kim, D. K. Han, K. D. Ahn, “New single component resists based on functional polynorborneneimides by chemical amplification for deep UV lithography,” J. Photopolym. Sci. Technol. 11, 405 (1998); J.E. Hanson, E. Reichmanis, F.M. Houlihan, and T.X.
--[p360]-- $\begin{array} { r l } { \mathsf { X } ^ { - } = } & { { } \left\{ \begin{array} { l } { { \mathsf { S } } { \mathsf { b } } { \mathsf { F } } _ { 6 } } \\ { { \mathsf { O } } { \mathsf { S } } { \mathsf { O } } _ { 2 } { \mathsf { C } } { \mathsf { F } } _ { 3 } } \end{array} \right. } \end{array}$ | $\mathsf { H S b } \mathsf { F } _ { 6 }$ ${ \mathsf { H O S O } } _ { 2 } { \mathsf { C F } } _ { 3 }$
--[p362]-- Kestner, G.J. Lillquist, M.J. Paren, K.S. Moorhouse, Y. Zhang, G. Birznieks, T. Kruger, and M.C. Pallazzotto, “New ionic photo acid generators (PAGs) incorporating novel perfluorinated anions,” Proc. SPIE 4690, 817 (2002).
<sup>214</sup>See, for example, Hazard Assessment of Perfluorooctane Sulfonate (PFOS) and Its Salts, Organ ization for Economic Co operation and Development (2002); S. Taniyasi, K. Kannan, Y. Horii, and N.
--[p359]-- Ionic PAGs such as onium salts have broad sensitivity to DUV, e-beam, and x-ray radiation and can be red-shifted for near-UV applications by incorporating appropriate chromophores<sup>209</sup> or through the use of sensitizers.<sup>210</sup> Although triphenylsulfonium hexafluoroantimonate was employed in the early chemical amplification resists,<sup>211</sup> its use in device manufacture, along with those of other metallic acid generators, have been discontinued, largely because of contamination issues.
--[p358]-- Polym. Sci. 173, 48 (2005);
<sup>204</sup>M.J. Bowden and L.F. Thompson, “Electron irradiation of poly(olefin sulfones): Application to electron beam resists,” J. Electrochem. Soc. 120, 1722 (1973); “Poly(Styrene sulfone): A sensitive ion millable positive electron beam resist,” J. Electrochem Soc. 121, 1620 (1974); D.R. McKean, U.P. Schaedeli, and S.A. MacDonald, “Acid photogeneration from sulfonium salts in solid polymer matrices,” J. Polym. Sci. Polym. Chem. Ed. 27, 3927 (1989); D.R.
--[p363]-- Ito, “Deoxygenation of sulfoxides promoted by electrophilic silicon reagents: preparation of aryl substituted sulfonium salts,” J. Org. Chem. 53, 5571 (1988); K. D. Ahn, C. M. Chung, and D. I. Koo, “Novel functional polymers from n (tosyloxy)maleimide. Photochemical acid generation in solid state and application as resist materials,” Chem. Mater. 6, 1452 (1994); C. M. Chung, D. I. Koo, and K. D.
--[p359 [表]]-- Polym. Sci. Polym. Chem. Ed. 22, 77 (1984); J.L. Dektar and N.P. Hacker, “Novel photoinduced electron transfer reac tions between naphthalene and triphenylsulphonium salts,” J. Photochem & Photobiol. A 46, 233 (1989); J.V. Crivello, “Cationic polymerization: Iodonium and sulfonium salt photoinitiators,” Adv. Polym. Sci. 62, 1 (1984).
Table 7.5 Compounds that generate acid on radiolysis.
Name | Representative Structure | Acid Generated
--[p359]-- Soc. 135, 2322 (1988).
<sup>210</sup>S.P. Pappas, “Photogeneration of acid: Part 6 A review of basic principles for resist imaging applications,” J. Imaging Technol. 11, 146 (1985); J.L. Dektar, N.P. Hacker, “Triphenylsulfonium salt photochemistry. New evidence for triplet excited state reactions,” J. Org. Chem. 53, 1833 (1988); S.P. Pappas, L.R. Gatechair, and J.H. Jilek, “Photoinitiation of cationic polymerization. III. Photosensitization of diphenyliodonium and triphenylsulfonium salts,” J.
--[p358]-- 7.2.2.1 Acid generators
A number of PAGs have been synthesized for use in chemically amplified resist systems.
--[p362]-- Clecak, S.A. MacDonald, and H. Ito, “1X deep UV lithography with chemical ampli fication for 1 micron DRAM production,” Proc. SPIE 1262, 2 (1990).
<sup>212</sup>T. Iwayanagi, T. Ueno, S. Nonogaki, H. Ito, and C.G. Willson, in Electronic and Photonic Appli cations of Polymers, M.J. Bowden and R.S. Turner, Eds., Advances in Chemistry Series 218, p. 51, American Chemical Society, Washington, DC (1988).
<sup>213</sup>W.L. Lamanna, C.R. Kessel, P.M. Savu, Y. Cheburkov, S. Brinduse, T.A.
--[p362]-- Bossi et al., “Preliminary screening of perfluorooctane sulfonate (PFOS) and other fluorochemicals in fish, birds, and marine mammals from Greenland and The Faroe Islands,” Env. Pollution, 136(2), 323 329 (2005); G. Olsen et al., “Perfluorooctane sulfonate and other fluorochemicals in the serum of american red cross adult blood donors,” Env. Health Perspect. 111(16) (2003).
--[p363]-- Tsunooka, “Surface imaging using photoinduced acid catalyzed formation of polysiloxanes at air polymer interface,” in Polymeric Materials for Microelectronic Applications, H. Ito, S. Tagawa, and K. Horie, Eds., ACS Symposium Series 579, p. 183, American Chemical Society, Washington, DC (1994); K.E. Gonsalves, Y. Hu, H. Wu, R. Panepucci, and L. Merhari, in Forefront ofLithographic Materials Research, H. Ito, M.M. Khojasteh, and W. Li, Eds., p.

===== [p261-268] Chapter 5 Lithographic Chemicals > 6.3.5.3 Chemically amplified condensation/intermolecular dehydration negative resists based on acid-catalyzed cross-linking with acid-sensitive electrophile (cross-linking agent) (33块) =====
--[p261]-- 6.3.5.3 Chemically amplified condensation/intermolecular dehydration negative resists based on acid-catalyzed cross-linking with acid-sensitive electrophile (cross-linking agent)
--[p267]-- All of these condensation reactions are contributory to cross-linking and therefore to negative aqueous base development.<sup>174</sup>
<sup>173</sup>H. Ito and Y. Maekawa, “Dual tone and aqueous base developable negative resists based on acid catalyzed dehydration,” in Polymeric Materialsfor Microelectronic Applications, ACS Symp. Series 579, H. Ito, S. Tagawa, K. Horie, Eds., p. 70, American Chemical Society, Washington, DC (1994).
--[p264]-- The second set of variations on the condensation reaction concept involves the acid-catalyzed methylolation of phenols by aldehydes, with the aldehyde functioning as a latent electrophile (Scheme 6.23). Because the methylolated phenolic resin
<sup>167</sup>ibid., pp. 152 156.
<sup>168</sup>ibid., p. 156.
