Repository: NARUTOBEST/semiconductor-knowledge-qa

# heldout 泛化集出题管线(v2,2026-10-01)

与 `pipeline/dev/` 平行、互不混放的 heldout 侧出题管线。
总协议见 `../protocol_v2.md`(v2:取消 source 隔离红线,全库遴选文档)。

## 本目录内容
| 文件 | 用途 |
|---|---|
| `fetch_material.py` | 从 Qdrant(16333 转发)抓取本 track 8 篇文档的真实 chunk 原文 |
| `draft_material/` | 8 篇素材 txt + 草稿 json(每篇 25 题,含 evidence 逐字摘录) |
| `build_datasets_heldout.py` | 草稿 -> `eval/qa_sets/v2_20261001/heldout_200.json` + 校验报告 |
| `_extract_result.py` | 出题 agent 结果恢复(从会话 transcript) |
| `_verify_acceptance.py` | evidence 溯源覆盖率校验(自动发现本目录全部草稿) |
| `_prompt_template.txt` | 出题 agent 提示词模板 |
| `acceptance_report.json` / `_acceptance_failures.txt` | AI 验收记录(heldout 侧) |
| `verify_log.md` | 人工核对清单(heldout 200) |

File: eval/pipeline/heldout/draft_material/12_先进封装材料.txt (part 5 of 34)
--[p82]-- On the glass wafer, Cr (0.03 mm) and Au (0.1 mm) are deposited. Lithographic and etching processes are performed to define a $1 0 \times 1 0$ array of 200 mm circular bond pads. The glass wafer is diced into 10 mm  10 mm substrates. Both the silicon chip and the glass substrate are aligned in a special fixture and held together with a static pressure of 413 kPa (60 psi). The flip chip bonding is carried out in a tube furnace in hydrogen environment.
--[p82]-- The furnace is heated until the fixture reaches $2 5 0 ^ { \circ } \mathrm { C }$ and the dwell time is 3 min.
Figure 2.14(a) exhibits the optical microscope image looking into glass substrate. It shows that all the bumps are joined to Cr/Au pads with good alignment. To confirm the quality of the flip chip joints, SEM image on cross section of a bonded sample is displayed in Figure 2.14(b).

===== [p383-383] Chapter 11 Electrically Conductive Adhesives (ECAs) > 11.3.5.1 Double-Layered ACF Film (5块) =====
--[p383]-- 11.3.5.1 Double-Layered ACF Film
Motorola developed a low-cost and low-profile flip chip on flex CSP package using ACFs [35]. The package has the flexibility to utilize the existing wirebonding pad configuration without adding prohibitive redistribution and wafer solder bumping costs, and eliminated the need for under-chip encapsulation.
--[p383]-- At the same time, the double-layer film provides more adhesive volume that helps to entrap more particles on the bonding interconnection pads. Both calculated and observed values show that the number of conducting particles trapped is much higher than those in single-layer ACF.
--[p383]-- Two types of ACF film were studied: double layer films with the second layer loaded with Ni-Au plated polystyrene-divinylbenzene (PS-DVB) spheres, and solid Ni particles. The film structure, consisting of a nonfilled and a conducting particles-filled adhesive layers, is illustrated in Fig. 11.7. The double-layer design reduces the particle density in x-y spacing of interconnection pads, which serve to enhance the x-y plane insulation characteristics.
--[p383]-- Its compliant nature under compressive bonding operation allows the copper traces at the bonding area to deform and compensate for non-planarity or irregularity that exists. The ACF adhesive system provided the system with stable contact resistance after 500 cycles of the liquid to liquid temperature shock (LLTS) aging $( - 5 5 { - } 1 2 5 ^ { \circ } \mathrm { C } )$
--[p383]-- This indicate that even though particle density in a double-layer ACF is low, conducting particles to effect electrical contact with both interconnection pads are trapped more effectively between interconnection pads in the double-layer ACF. The die has Ni/Au plated bonding pads and the chip carrier is flexible polyimide, which can provide adequate compensation for the planarity differences.

===== [p495-495] Chapter 14 Embedded Passives > 14.3.2.1 Design (3块) =====
--[p495]-- In these systems the resistor must be nearly ‘‘ideal’’ and must accurately match the impedance of the trace on the board to prevent signal reflection and ensure clean signal integrity. Modeling is becoming more important as speeds increase and board designs need to become more sophisticated.
--[p495]-- 14.3.2.1 Design
Resistors are implemented by designing individual components, followed by designing components into a system [90]. For the layout and artwork generation, most resistors can be shaped and located according to simple design rules, however, automated software oftentimes is limited to checking minimum size and clearances around the buried object.
--[p495]-- The lack of proper CAD/ CAM systems with electrical modeling and simulation capability could be a major obstacle to using embedded resistors for frequency sensitive applications as cost and time-to-market considerations restrict ‘‘trial and error’’ designs iterations.
The ability to achieve better than 1% precision values is critical in new highend systems (i.e. super servers and workstations) that are pushing data bus performance >2 GHz clock rates [90].

===== [p372-372] Chapter 11 Electrically Conductive Adhesives (ECAs) > 11.2 Description of Anisotropically Conductive Adhesives (1块) =====
--[p372]-- 11.2 Description of Anisotropically Conductive Adhesives

===== [p287-287] Chapter 8 Advanced Print Circuit Board Materials > 8.1.2 Reinforcement Materials (2块) =====
--[p287]-- Historically, the reinforcement material of choice has been woven glass fabrics as they are strong, relatively low cost and produced in continuous roll form. Other reinforcements used within the industry include chopped glass matte, Aramid<sup>1</sup> fibers, and expanded Teflon<sup>1</sup> carriers [9].
Paper based reinforcements also exist in FR-1, FR-2, and FR-3 laminates or used in conjunction with woven glass to form CEM laminates.
These materials are typically used in very low cost PCBs and are not suitable for most multilayer, plated through-hole applications.
--[p287]-- 8.1.2 Reinforcement Materials
Reinforcement materials are used to mechanically strengthen the base resin system and provide a framework that improves the ability to handle the dielectric materials through the manufacturing processes. Different types of reinforcement materials exist and are selected based on their ability to provide the desired electrical, thermal, and mechanical properties of the final composite.

===== [p114-114] Chapter 3 Advanced Chip-to-Substrate Connections > 3.4.4 Electroless NiB Interconnects (6块) =====
--[p114]-- 3.4.4 Electroless NiB Interconnects
Electroless copper plating for the creation of chip-to-substrate area array interconnects has been mentioned previously. Recently, a new approach to creating peripheral array interconnects utilizing an electroless plating technique has been reported by Yokoshima et al.. In this technique NiB is electrolessly deposited between copper pads to generate an electrical connection [70].
--[p114]-- One of the most exciting aspects of this work is that the plating is done without need for any patterned material or seed layer to direct the plating process. Taking advantage of previously reported studies on ‘‘extraneous’’ deposition causing bridging between metal pads during electroless plating, this technique instead utilizes ‘‘extraneous’’ deposition to directly grow a conductive link between chip and substrate pads.
--[p114]-- have shown that by carefully choosing the correct pitch between interconnects and also the vertical spacing between the pads to be bonded, successful connections can be achieved [73]. For the demonstrated 5 mm wide copper pad test system, pitches less than 20 mm led to plating between neighboring pads and therefore undesirable electrical connections. However, when the pitch was 20 mm or greater plating did not take place between adjacent pads on the surface.
--[p114]-- Many researchers have analyzed problems dealing with plating creating bridged links between adjacent structures on surfaces [71, 72]. While most of the previous work was done to minimize or eliminate the effects of plating that generated these bridged connections, this technique attempts to harness this ability and use it to create desired connections.
Yamaji et al.
--[p114]-- One critical drawback of this process is it does not appear to be able to create area array connections due to the geometry for the proposed fabrication scheme. Still creating such fine pitch peripheral array connections effectively and efficiently without the need for solder is important. Future research may elucidate a path for this technique to be applied to area array type connections.
--[p114]-- Also, it was found that the pad-to-pad distance to successfully join vertically aligned pads was 5 mm or less. At these vertical separations NiB successfully deposited on the insulating material and creating a measurable electrical connection between the pads (as shown in Fig. 3.17).
While the exact mechanisms of the ‘‘extraneous’’ electroless deposition onto the insulating material are not known, it appears to be effective in joining pads to make electrical connections.

===== [p425-426] Chapter 12 Die Attach Adhesives and Films > 12.2.2 Design ofBase Resinfor Die Attach Film (8块) =====
--[p425]-- 12.2.2 Design ofBase Resinfor Die Attach Film
New polyimides having various chemical structures were synthesized as the base resin of a die attach film.
Traditionally, polyimides have been used as materials for application in future aircraft and spacecraft because of their superior thermal, mechanical and electrical properties [36]. They have been applied in microelectronic devices as film or varnish for the purpose of miniaturization and improvement in performance and reliability [37].
--[p426]-- According to such material design, there has been much effort to develop new composite materials, as high performance die attach adhesives for microelectronics applications, having lower fluidity and higher mechanical strength at high temperatures above Tg, by blending an epoxy resin as a crosslinking agent and a filler as a reinforcement. An extensive study of the mechanical strength of the composite materials has proven that this approach was very successful.
--[p425]-- Most polyimides must be processed in the stage of their soluble poly (amic acid) precursors, which are subsequently imidized by heating at high temperatures over $3 5 0 ^ { \circ } \mathrm { C }$ . Because they are insoluble and infusible in their imidization form, polyimides are difficult to process. Furthermore, they must be processed or prepared at high temperatures over
3008C due to their high Tg or high softening temperature, resulting in the thermal damage of the peripheral materials.
--[p426]-- These polyimides melt down above their Tg or softening temperatures because of their inherent thermoplasticity. It was difficult to develop polyimide–based materials which can be prepared at low temperatures and have high mechanical strength at high temperatures.
To solve the problem, material design as blending or mixing different polymers and fillers has been studied to develop new materials having various superior properties which cannot be achieved by one component materials [42–46].
--[p426]-- A number of researchers have reported the studies on polyimide–epoxy resin composites [44–46]. However, the main purpose of these studies was to improve the inherent brittleness of the epoxy matrices. A few studies have been reported on the restriction of the flow of polyimide–based composite materials at high temperatures above Tg by blending epoxy resins and fillers.
--[p426]-- Their application fields have been limited for this reason [38]. In order to obtain soluble polyimides and/or to prepare polyimides at lower temperatures, extensive study has been carried out on the synthesis of polyimides having lower Tg or lower softening temperatures by introducing flexible structures such as alkylene, ether, and siloxane connecting groups into the polymer backbone [39–41].
--[p426]-- In the previous work [47, 48], the effect of contents of the epoxy resin and the silver flake on adhesion properties, morphology and rheological properties of the die attach films has been demonstrated in details. In this section, the die attach films using various polyimides were reviewed and the relationships between the chemical structures of the polyimides and the various properties of the composite films were described.
--[p426]-- In this study, new composite films composed of a polyimide, an epoxy resin and a silver flake which has been used as a filler in silver paste die attach materials, were examined to develop new die attach adhesives which can be attached at lower temperatures and have both good stress relaxation property and high mechanical strength at high temperatures above Tg.

===== [p204-204] Chapter 5 Lead-Free Soldering > 5.6.1 Thermal Decomposition (2块) =====
--[p204]-- 5.6.1 Thermal Decomposition
Khan et al. reported that there was a strong indication that high-end products built with current laminate materials would not survive lead-free processes [49]. Problems such as conductive anodic filament (CAF) were aggravated by the higher process temperature [50]. The most critical property upgrade of substrate for lead-free process is probably the resistance toward thermal decomposition.
--[p204]-- A higher glass transition temperature does not promise a higher decomposition temperature [51, 52], as shown in Table 5.6. Here glass transition temperature and decomposition temperature are two independent properties, and HGHD sample displayed the poorest thermal stability.

===== [p123-123] Advanced Wire Bonding Technology: Materials, Methods, and Testing (5块) =====
--[p123]-- Keywords wirebonding - first-level interconnect - bonding wire - high temperature and high frequency bonding - interconnection of stacked and thinned Ics
H.K. Charles (\*) The Johns Hopkins University, The Johns Hopkins University, Applied Physics Laboratory, 11100 Johns Hopkins Road, Laurel, MD 20723-6099 e-mail: harry.charles@jhuapl.edu
--[p123]-- Advanced Wire Bonding Technology: Materials, Methods, and Testing
Harry K. Charles
Abstract Wirebonding is the most dominant form of first-level chip or integration circuit interconnect method used throughout the world-wide electronics industry today. Many trillion of wirebonds are made annually using automated machines. Wirebonding is reliable, flexible, and low cost when compared to other forms of first-level microelectronic interconnection.
--[p123]-- Everywhere in the microelectronic industry new applications, materials, and structures are appearing and challenging the performance and, hence, the dominance of wirebonding.
This chapter focuses on the basic wirebonding methods, the materials, and the testing techniques required to produce high quality wirebonds. It addresses the organic substrate problem, stacked chip bonding, and interconnection over extreme temperature ranges.
--[p123]-- Failures are typically at the single digit parts per million level or below. As the number of interconnections on the integrated circuit grows with increased functionality, the bonding pads are becoming much smaller and closer together. Similarly rigid inorganic substrates and package structures have given way to their more flexible organic counterparts.
--[p123]-- Reliability of the wirebonded interconnect is explored along with testing and control methods designed to improve bond quality. High frequency bonding and the bonding to soft substrates are given special attention. Wire properties are considered along with the changing bond shapes and sizes as the number of chip’s inputs and outputs increase. Methods for chip bumping using a wirebonding machine are also presented.

===== [p309-309] Chapter 8 Advanced Print Circuit Board Materials > 8.3.4 Conductor Loss (5块) =====
--[p309]-- 8.3.4 Conductor Loss
The conductor loss associated with copper traces is important to high speed designs. The conductor resistance increases from a redistribution of the currents to the outer regions of a conductor cross-section as frequency is increased. In smooth conductors, the relationship of the current density and frequency is known as the skin depth. In a smooth conductor, 67% of the current flowing in the conductor resides in the region that is one skin depth from the surface.
--[p309]-- This skin depth reduces inversely with the square root of frequency and translates into a resistance that then increases with the square root of frequency. As the signaling frequencies in today’s electronic designs increase into the GHz range, the skin depth approaches the value of the copper foil roughness (see Fig. 8.24).
Copper foils are typically roughened to promote adhesion. The surface roughness of the copper foils is dependent on the surface treatments applied to the foil.
--[p309]-- As a result, the selection of copper foil can have a substantial impact on high frequency designs for RF, telecom, or higher speed digital applications. The difference in transmission line loss between rough and smooth copper can be similar to the difference between standard FR4 and mid-loss (tand 0.010–0.015) materials [2].
Much work has recently gone into the proper modeling of high frequency signal propagation on rough copper foils [11].
--[p309]-- Figure 8.26 shows an example of the measured difference in transmission line loss between a 5inch trace design fabricated with different copper foils. Both the peak roughness and spatial density of the peaks impact the transmission line loss. For example, the RTCHP and RTC foils have approximately the same peak to valley magnitude; but, the RTCHP has a significantly higher transmission line loss due to a higher spatial density of the peaks.
--[p309]-- Figure 8.25 shows the differences in the magnitude and spatial distribution of surface roughness that can exist between various copper foils. The peak to valley roughness of common ED copper foils are in a range of5–10 mm with an average roughness around $0 . 5 \mathrm { - } 1 . 0 \mu \mathrm { m }$ . As a result, standard copper foils do not behave as classical smooth conductors in high frequency applications.

===== [p184-184] Advanced Wire Bonding Technology: Materials, Methods, and Testing > 4.10 Summary (4块) =====
--[p184]-- Work at extreme temperatures has begun and, at least, the gold wire-gold pad interface appears viable over a $7 0 0 ^ { \circ } \mathrm { C } \Delta \mathrm { T } ( - 2 0 0 ^ { \circ } \mathrm { C } { \mathrm { ~ t o ~ } } + 5 0 0 ^ { \circ } \mathrm { C } )$
Acknowledgments The author greatly acknowledges the support of JHU/APL’s Engineering and Fabrication Branch of the Technical Services Department in sample preparation and testing. Special thanks is given to Ms.
Angalene Sutton for manuscript preparation.
--[p184]-- 4.10 Summary
Wirebonding continues to be the dominant form of first-level chip connection. Over 90% of the worlds chip production is wirebonded. Because of its sheer volume, flexibility, and low cost, it will continue to dominate chip interconnect for decades to come. Wirebonding is accomplished by three basic techniques using a variety of wire and pad metallurgies.
--[p184]-- Wirebonding is robust and, on rigid substrates, has been shown to be extremely reliable (defects in the low part per million range). Bonding to softer substrates, small pads, unconventional metallurgies and stacked components has presented challenges - challenges that wirebonding has been successful in meeting. With appropriate care and understanding of the processes, wirebonding, even under these challenging conditions, can be performed reliably with high yield.
--[p184]-- Wirebonding is continually improving through advancements in automation, refinement of welding kinetics, improvements in wire and pad metallurgies, improved cleaning methods, and a better and wider spread understanding ofwirebonding science.

===== [p442-442] Chapter 13 Thermal Interface Materials > Nomenclature (3块) =====
--[p442]-- Nomenclature
$R _ { c s }$ Contact resistance between two bare solids   
$R c _ { \mathrm { T I M } }$ Contact resistance of an ideal TIM   
$H$ Hardness   
$P$ Pressure   
$m$ Mean asperity slope   
$k _ { c }$ Thermal conductivity for composite   
$k _ { \mathrm { T I M } }$ Thermal conductivity of the TIM   
$k _ { p }$ Thermal conductivity of particles (fillers)   
$k _ { m }$ Thermal conductivity of the polymer matrix
--[p442]-- $A$ Acceleration factor   
$A _ { c }$ Actual contact area   
$A _ { n c }$ Non-contact area occupied by air gaps   
$G$ Shear modulus   
$G ^ { \prime }$ Storage shear modulus   
$G ^ { \prime \prime }$ Loss shear modulus
R. Prasher (\*) Intel Corporation, 5000 W. Chandler Blvd., AZ 85226, USA e-mail: ravi.s.prasher@intel.com
--[p442]-- $R _ { \mathrm { T I M } }$ Thermal resistance of TIM (same as impedance)   
$\mathrm { B L T }$ Bond line thickness   
$R _ { b }$ Thermal boundary resistance   
$R _ { c }$ Contact resistance of TIM   
$\mathrm { D F }$ Density factor   
$R _ { j c }$ Junction to case thermal resistance   
$K$ Consistency index in Eq. (13.5)   
$r$ Radius of the substrate   
$C$ Empirical constant in Eq. (13.7)   
$R _ { \mathrm { b u l k } }$ Bulk thermal resistance   
$E _ { a }$ Activation Energy

===== [p230-231] Chapter 6 Thin Die Production > 6.1.2 The Essential Considerationsfor Making a Thin Die (5块) =====
--[p230]-- The cracks, damage, and stress inside the die reduce its mechanical performance. The sum of all these contributions determines the exact radius. There are several methods to investigate the damage inside thinned silicon. Different techniques give information at various depths (as shown in Fig. 6.4). Because the structure of the die consists of active layers, bulk material, and damaged regions, the bending radius cannot be calculated from the elasticity modulus of silicon bulk material [4, 5].
--[p230]-- 6.1.2 The Essential Considerationsfor Making a Thin Die
One fact of wafer thinning is that all the state-of-the-art thinning methods always leave a damage layer on the thinned surface. Thin dice consists of three main layers: active, bulk and damage layers (as shown in Fig. 6.3). The impact of the damage layer to the mechanical properties of the thin die has been the topic of continuous research efforts [3].
--[p231]-- The abrasive removal of silicon during thinning leads to a damaged layer which consists of polycrystalline silicon and silicon oxides. The silicon oxide acts like wedges in the silicon leading the high compressive stress in this damage layer. On the other hand, the active layers are mainly under tensile stress. As a first approximation, wafer deformation (bowing) after thinning is circular and can be described by the amount ofbowing (as shown in Fig. 6.5).
--[p231]-- As the central region of the wafer is lower than the outer region of the wafer, this type of wafer deformation is generally referred to as ‘‘negative bowing’’ (i.e. with a minus sign).
--[p230]-- One way to thin bulk silicon of a device wafer is to use Silicon-on-Insulator (SOI) approach. The thinning process (for example, using etching) is selective, and thinning stops on the insulating layer. However, SOI is expensive, and still requires thin wafer handling and carrier systems.
A die breaks if the bending exceeds its limit of flexibility. This limit can be measured in a three-point bending test. The die can be bent to a certain radius, beyond which it cracks.

===== [p306-307] Chapter 8 Advanced Print Circuit Board Materials > 8.3.2 Dielectric Loss (5块) =====
--[p306]-- The attenuation over a fixed distance is related to the number of oscillations that occur in that distance. As a result, the dielectric loss per unit length increases approximately at a linear rate with frequency and becomes a critical element in high frequency designs. In RF designs, high signal attenuation results in need for higher power levels, added amplification, and higher thermal dissipation.
--[p306]-- Mid loss materials, such as modified epoxies and epoxy blends such as PPO have df values in the range of 0.010–0.015. Recent development of lower loss epoxies and lower loss glass such as SIglass<sup>TM</sup> have resulted in a few woven glass reinforced epoxy materials with df in the low loss range of 0.005–0.010.
Most all of the very low loss materials $( \mathrm { d f } < 0 . 0 0 5 )$ have high level of fillers, utilize PTFE, LCP or other very low loss dielectrics.
--[p307]-- Figure 8.21 shows the signal attenuation per inch comparison of a few selected materials.
For a variety of factors, the cost of PCB materials increase as the dissipation factor decreases. Mid loss, low loss, and very low loss materials do not have the volume demand of standard FR4 and most have proprietary formulations. In addition, many of low and very low loss materials use base materials or fillers that require different processing than standard FR4 or modified FR4 epoxy materials.
For example, PTFE and LCP require different electrolysis and lamination cycles while addition of ceramic fillers reduce drill bit life.
--[p306]-- 8.3.2 Dielectric Loss
The dissipation factor (df) of dielectric materials is a key differentiator between standard materials and advanced materials for RF applications and high speed digital designs. As electromagnetic signals propagate through a dielectric their strength is attenuated. The rate of attenuation is specified by the dissipation factor. Materials with lower df values attenuated signals less than those with higher df values.
--[p306]-- Many RF designs for telecommunications and space applications rely on low loss $( \mathrm { d f } < 0 . 0 0 5 )$ to simplify designs and reduce power requirements. In high speed digital designs with broad frequency spectrum, attenuation also results in signal distortion as the content at higher frequencies will attenuate more per unit length than lower frequency content.
Standard FR4 has a df value in the range of 0.017–0.019 at ambient conditions.

===== [p390-391] Chapter 11 Electrically Conductive Adhesives (ECAs) > 11.5 Flip Chip Applications Using Isotropic Conductive Adhesives (5块) =====
--[p390 [表]]-- 11.5 Flip Chip Applications Using Isotropic Conductive Adhesives
A key factor in achieving a low-cost, flip chip technology is the use of isotropic conductive adhesives. In comparison to the classical flip chip (FC) technologies, the use of ICAs for the bumping and joining provide numerous advantages (Table 11.2).
Table 11.2 Advantages of flip chip technologies utilizing ICAs
Advantages
Process simplification and reduction of indexing steps by eliminating activation and purification processes
--[p391]-- GaAs/Al2O3, GaAs/FR4, and Si/FR4) utilizing conductive adhesive polymer bumps, showed no difference from Au and AuSn bumps (all ofthe flip-chip dies are mounted onto the chip carriers using an ICA). However, premature failure was observed in HAST and thermal shock tests.
The polymer bumping method is a low-cost and efficient process conducted at the wafer-level and suitable for large-scale production.
--[p391]-- Data ofjoint resistance stability under accelerated aging conditions such as 858C/85% relative humidity and temperature cycling demonstrates polymer flip chip interconnections are capable of long-term stability. The polymer flip chip assembly is compatible to a large range of rigid carriers, and heat-sensitive, flexible chip carriers.
--[p391]-- A smaller temperature load on elements and wiring carriers
The availability of a large spectrum of material combinations
A broad range of applicable adhesive systems allows a the selection of processing parameters and joining characteristics
Few requirements for under bump metallization (UBM) since alloy phase formation does not have to be considered
--[p391]-- Motorola successfully demonstrated an ICA flip chip bumping process using stencil printing technology both through mathematical modeling and experimentation [64]. Both GaAs and Si flip chip devices with Au thin-film metallization, and alumina and FR4 chip carriers also with Au metallization were used in this study. The electrical performance of chip and chip carrier combinations (i.e.

===== [p323-325] Chapter 9 Flip-Chip Underfill: Materials, Process and Reliability > 9.4 New Challenges to Underfill (19块) =====
--[p324]-- 1 \mathrm { A g } / 1$ .5Cu has provided a combination of good strength, fatigue resistance, and plasticity [18]. In addition, the alloy has sufficient supply and adequate wetting characteristics.
The use of Sn/Ag/Cu solder presents two major challenges on the flip-chip assembly process.
--[p324]-- $\mathrm { S n 9 1 } / \mathrm { Z n 9 }$ | $1 9 9 ^ { \circ } \mathrm { C }$
$\mathrm { B i } 5 8 / \mathrm { S n } 4 2$ | $1 3 8 ^ { \circ } \mathrm { C }$
Among the several Pb-free candidate solders, the near ternary eutectic $\operatorname { S n - A g - C u }$ (SAC) alloy compositions, with melting temperatures around $2 1 7 ^ { \circ } \mathrm { C } ,$ , are becoming consensus candidates. The optimal composition 95.4 Sn/ $3 .
--[p323]-- 9.4 New Challenges to Underfill
As silicon technology moves to sub 0.1 mm feature size, the demands for packaging also evolves as the bump pitch gets tighter, bump size smaller, die size larger for future flip chip packages. As a result, the capillary underfill process faces tremendous challenges. As it was discussed previously, underfill flow problem aggravates as the size of the chip becomes larger and the gap between the chip and substrate gets smaller.
--[p324]-- First, since the melting point of the alloy is more than $3 0 ^ { \circ } \mathrm { C }$ higher than that of the eutectic $\mathrm { S n / P b }$ alloy, the process temperature is raised by $3 0 { \ - } 4 0 ^ { \circ } \mathrm { C } .$ . The high process temperature has a great impact on the substrate since the conventional FR-4 material has a Tg at around $1 2 5 ^ { \circ } \mathrm { C }$ and also subjects the attached components to a higher thermal stress.
--[p325]-- Therefore, the choice of underfill becomes critical since it not only protects the solder joints by stress redistribution, but also need to protect the low-K ILD and its interface with the silicon. Critical material properties of underfill to achieve reliability requirement for the low-K ILD package include the Tg, CTE, and the modulus. However, the optimal combination of these properties is still controversial.
Five underfills were evaluated for the low-K flip chip package by Tsao et al. [23].
--[p325]-- The high Tg, low modulus underfill developed by Henkel exhibited good manufacturability and reliability in the package qualification testing including JEDEC preconditioning, thermal cycling, biased humidity testing, and high temperature storage.
With all the new challenges to the flip-chip and underfill, capillary underfill is still the main packaging technology for flip-chip devices.
--[p325]-- However, the continuing shrinking ofpitch distance and gap height will eventually post limitation on the capillary flow. The industry has started to look for alternatives to capillary underfill. The following sections describe several recent development in underfill material and process.
--[p325]-- The low modulus of the underfill exerts lower stress on the package and therefore reducing the stress on the low-K layer, preventing underfill delamination and die cracking. The high Tg prevents solder bump fatigue by maintaining a low CTE over the temperature cycling.
--[p325]-- Both modeling and experimental evaluation indicated that the low Tg and low stress-coupling-index underfills yielded better reliability in the low-K flip chip package. Two moderately low Tg underfills (Tg between 70 and $1 2 0 ^ { \circ } \mathrm { C } )$ showed good potential in protecting both the solder joints and low-K interface.
--[p325]-- An underfill with a very low Tg (lower than $7 0 ^ { \circ } \mathrm { C } )$ , on the other hand, failed to protect the solder joints during the thermal cycling test. A study conducted by LSI Logic Corp and Henkel Loctite (now called Henkel) Corp [24], on the other hand, indicated that underfills with high Tg and low modulus is advantageous for the low-K flip chip.
--[p324]-- Higher warpage is introduced when the board is subjected to higher temperature reflow. There have been considerable researches in high Tg substrate for lead-free process. The second challenge comes from the flux chemistry. Since the current fluxes in use are usually designed for eutectic $\mathrm { S n / P b }$ solder, they either do not have high enough activity or do not possess sufficient thermal stability at high temperature.
--[p324]-- Therefore, the thermal stability, adhesion to various interfaces, strength, and fracture toughness of the underfill need to be improved. The SAC alloy does not plastically deform as much as the eutectic PbSn solder. The creep deformation is less at lower stress level and more at higher stress level compared to the
PbSn solder, which indicates that the choice of the underfill would depend on the application needs.
--[p325]-- This failure was also correlated to the materials with low filler content and low coupling agent content. In general, materials with high filler content (and therefore low CTE, high modulus, and low moisture uptake) and good adhesion were compatible with the lead-free process.
As the IC fabrication moves towards small feature and high density, the interconnect delay becomes dominant. This calls out for new interconnect and interlayer dielectric (ILD) materials.
--[p323]-- Among the emerging development of flip chip, lead-free solder and low-K (dielectric constant) ILD (interlayer dielectric)/ Cu present new challenges to underfill [17].
High-lead and lead-tin eutectic solders have been widely used for chippackage interconnections. Recent environmental legislations towards toxic materials and consumers’ demand for green electronics have pushed the drive towards lead-free solders.
--[p325]-- A temperature cycle with a large temperature difference and lower dwelling times could induce more creep and therefore requires more protection from the underfill [21]. An evaluation of underfill materials for leadfree application conducted by Intel Corporation [22] showed that majority of the failure occurred during the moisture sensitive level (MSL) 3 followed by $2 6 0 ^ { \circ } \mathrm { C }$ reflow. Delamination seemed to be the common failure mechanism after the high temperature reflow.
--[p324]-- So generally, the wetting behavior of the lead-free solders is not as good as that of the eutectic Sn/Pb solder [19, 20].
With the trends of lead-free solder interconnect, the underfill for flip-chip in package application faces new challenges of compatibility with higher reflow temperature. High temperature reflow causes component damage due to increased level of materials degradation, moisture ingress and mechanical expansion.
--[p325]-- The Cu metallurgy and low-K ILD has been successfully implemented to increase device speed and reduce power consumption. These low-K materials tend to be porous and brittle, having high CTE and low mechanical strength, compared to the traditional ILD materials such as $\mathrm { S i O } _ { 2 }$ . The CTE mismatch between the low-K ILD and the silicon die creates a high thermomechanical stress at the interface.
--[p324]-- 7 }$ | $2 2 7 ^ { \circ } \mathrm { C }$
$\mathrm { S n / A g / C u }$ | $2 1 7 ^ { \circ } \mathrm { C }$ (Ternary eutectic)
$\mathrm { S n / A g / C u / X ( S b , I n ) }$ | Ranging according to compositions, usually above $2 1 0 ^ { \circ } \mathrm { C }$
$\mathrm { S n / A g / B i }$ | Ranging according to compositions, usually above $2 0 0 ^ { \circ } \mathrm { C }$
$\mathrm { S n 9 5 } / \mathrm { S b 5 }$ | $2 3 2 - 2 4 0 ^ { \circ } \mathrm { C }$
--[p323 [表]]-- Alternatives have been proposed using multiple combinations of elements like tin, silver, copper, bismuth, indium and zinc, most of which require increased reflow temperature profiles during the soldering process relative to the well-known tin-lead alloys. The following Table 9.2 shows some of the common lead-free solders.
Table 9.2 Possible lead-free alloys
Alloy | Melting point
$\mathrm { S n 9 6 . 5 / A g 3 . 5 }$ | $2 2 1 ^ { \circ } \mathrm { C }$
$\mathrm { S n 9 9 . 3 / C u 0 .

===== [p112-113] Chapter 3 Advanced Chip-to-Substrate Connections > 3.4.3 Compliant Gold Bump Interconnects (7块) =====
--[p112]-- Figure 3.16 shows an image of the cone shaped Au bumps and the process steps for bonding the cone shaped gold bumps to the plated gold pads. The advantage that the cone bump has versus simply bonding flat surfaces is that is it not necessary for the surfaces of chip and substrate to be perfectly parallel. Each individual bump can flatten as much as needed to compensate for the nonplanarity between chip and substrate.
--[p112]-- This allows for simple fabrication technique with high potential for thermo-mechanical reliability of the bonded joint.
Watanabe et al. utilized both pressure and temperature to generate a solid bond between the Au compliant structures and the underlying pads. The reported values were for chip side heating up to $3 0 0 ^ { \circ } \mathrm { C }$ and substrate side heating to $1 0 0 ^ { \circ } \mathrm { C } .$ .
--[p112]-- Additionally, the sharp tipped gold cone also allows for underfill material to be dispensed directly onto the substrate prior to bonding. The sharp tip of the cone will then penetrate the underfill film and make metallic contact with the pad perfectly excluding the dielectric material. As the cone plastically deforms under pressure, the underfill continues to be forced out of the interconnect geometry.
--[p112]-- 3.4.3 Compliant Gold Bump Interconnects
Copper wafer bonding and Surface Activated Bonding discussed above are solid-state bonding techniques to create connections between copper surfaces. Watanabe et al. have developed a novel process utilizing thermo-compression similar to the copper wafer bonding process that uses gold as the interconnect material [68, 69].
--[p113]-- However, the use of gold as the interconnect material is not the most desirable alternative material. Since gold is significantly more expensive than copper or solder, it will be less likely to be used for manufacture due to cost of materials alone. In addition electroplating of gold is much more demanding for waste disposal versus typical electroplating used for copper.
--[p113]-- Force applied to flatten the compliant bumps was reported to be 0.5 kgf per bump bonded. The structures showed confirmed electrical connection by daisy chain testing. The reported test structure consisted of 10 mm base diameter cone bumps with pitch of 20 mm. For a 2 mm  2 mm test vehicle these dimensions lead to 10,000 I/O on a single test chip. This I/O density is remarkable compared to current solder interconnect methods.
--[p112]-- By taking advantage of the mechanically soft character of gold and also its exceptional capability to electroplate unusual geometry, the compliant gold bump interconnect was developed. By using an undercut photoresist pattern as the electroplating mold cone shaped gold bumps can be created. Due to the extremely small cross-section of the tip of the cone, the material can be made to yield and flatten during the thermo-compressive bonding cycle.

===== [p104-105] Chapter 3 Advanced Chip-to-Substrate Connections > 3.4 Solder-Free Chip-to-Substrate Interconnects (8块) =====
--[p104]-- The International Technology Roadmap for Semiconductors forecasts minimum pitch for area array interconnects to shrink to 120 mm, 100 mm, and 85 mm, in 2010, 2015, and 2020 respectively [5]. Such fine pitch interconnect needs are challenging for manufacturability and reliability. Since the solder connections are formed with roughly spherical solder balls, the stand-off height between chip and substrate is limited to approximately the solder ball diameter.
--[p104]-- Flowing underfill between the surfaces is becoming more and more of a challenge as the distance between the two surfaces continues to shrink [53]. Since thermo-mechanical strain is generated between chip and substrate during operation due to CTE mismatch between Si and FR-4, chip-to-substrate interconnects must withstand this stress. As the chip stand-off distance becomes shorter, creating reliable solder connections is very challenging.
--[p104]-- Solder has limitations in many areas including the formation of brittle intermetallics with copper that can compromise thermo-mechanical reliability.
