Repository: NARUTOBEST/semiconductor-knowledge-qa

# heldout 泛化集出题管线(v2,2026-10-01)

与 `pipeline/dev/` 平行、互不混放的 heldout 侧出题管线。
总协议见 `../protocol_v2.md`(v2:取消 source 隔离红线,全库遴选文档)。

## 本目录内容
| 文件 | 用途 |
|---|---|
| `fetch_material.py` | 从 Qdrant(16333 转发)抓取本 track 8 篇文档的真实 chunk 原文 |
| `draft_material/` | 8 篇素材 txt + 草稿 json(每篇 25 题,含 evidence 逐字摘录) |
| `build_datasets_heldout.py` | 草稿 -> `eval/qa_sets/v2_20261001/heldout_200.json` + 校验报告 |
| `_extract_result.py` | 出题 agent 结果恢复(从会话 transcript) |
| `_verify_acceptance.py` | evidence 溯源覆盖率校验(自动发现本目录全部草稿) |
| `_prompt_template.txt` | 出题 agent 提示词模板 |
| `acceptance_report.json` / `_acceptance_failures.txt` | AI 验收记录(heldout 侧) |
| `verify_log.md` | 人工核对清单(heldout 200) |

File: eval/pipeline/heldout/draft_material/10_EUV_Lithography.txt (part 6 of 32)
SE spectroscopic ellipsometry   
SEM scanning electron microscopy   
SEMI Semiconductor Equipment and Materials International   
SERM scanning EUV reflective microscope   
SEVD spherical equivalent volume diameter   
SHC supersonic hydrocleaning   
SIA Semiconductor Industry Association
--[p30]-- PSF point spread function   
PSI Paul Scherrer Institut   
PSM phase shift mask   
PSPDI phase-shifting point-diffraction interferometer   
PSS pulse-shaping switch   
P/T precision-to-tolerance ration   
PTB Physikalisch-Technische Bundesanstalt   
PTO Patent and Trademark Office (U.S.)   
PV peak to valley   
QE quantum efficiency   
QCL quantum cascade laser   
QCM quartz crystal microbalance   
RDC Research Development Center (of the VNL)   
RF radiofrequency   
RGA residual gas analyzer
--[p30]-- SIMS secondary-ion mass spectroscopy   
SM3 superconducting magnet debris mitigation method   
SMIF standard mechanical interface   
SMO source mask optimization   
SNL Sandia National Laboratories   
SOHO Solar and Heliospheric Observatory   
SPF spectral purity filter   
SPP silicone-based positive photoresist   
SR synchrotron radiation   
SRAM static random-access memory   
SRC Semiconductor Research Corporation   
SRIM Stopping and Range of Ions in Matter (program)
--[p27]-- HPSS | high-power seed system
HSFR | high-spatial-frequency roughness
HSQ | hydrogen silsesquioxane
H-V | horizontal/vertical
HVM | high-volume manufacturing
IBD | ion-beam sputter deposition
IBF | ion-beam figuring
IC | integrated circuit
IF | intermediate focus
IL | interference lithography
ILT | Institute of Laser Technology (Fraunhofer)
IP | intellectual property
IPD | in-plane distortion
IPE | image placement error
IPL | ion-beam projection lithography
--[p30]-- MSFR mid-spatial-frequency roughness   
MTF modulation transfer function   
NA numerical aperture   
NGL next-generation lithography   
NILS normalized image log slope   
NIST National Institute of Standards and Technology   
NMOS n-type metal–oxide semiconductor   
NOMO no master oscillator   
OoB out-of-band   
OPC optical proximity correction   
OPD out-of-plane distortion   
OPO on-product overlay   
OSA Optical Society of America   
PACE plasma-assisted cleaning by electrostatics
--[p27 [表]]-- ITRS | International Technology Roadmap for Semiconductors
LANL | Los Alamos National Laboratory
LBNL | Lawrence Berkeley National Laboratory
LCDU | local critical dimension uniformity
LDD | low defect deposition
LER | line-edge roughness
LESiS | low-energy electron scattering in solids
LLNL Lawrence Livermore National Laboratory   
LMIS liquid metal ion source   
LPP laser-produced plasma   
L/S line/space   
LSC laser shock-wave cleaning   
LSFR low-spatial-frequency roughness
--[p27]-- FC | Faraday cup
FFTT | far-field test tool
FIB | focus ion beam
FOM | Fundamenteel Onderzoek der Materie Institute
FOUP | front-opening unified pod
FOV | field of view
FPR | fill pupil ratio
FQY | field quantum yield
FTE | full-time equivalent
FTF | fast transverse flow
FWHM | full width at half maximum
GC-MS | gas chromatograph with a mass spectrometer
GFIS | gas field ion source
HIT | Himeji Institute of Technology
hp, HP | half-pitch
HPDL | high-power drive laser
--[p27 [表]]-- Acronyms and Abbreviations
AA | acid amplifier
ABI | actinic blank inspection
ADT AFM | Alpha Demo Tool atomic force microscopy
AIMS | Aerial Image Measurement System (ZEISS)
ALS | Advanced Light Source (of LBNL)
APC
APMI | advanced process control
APSM | actinic patterned mask inspection
AR | alternating phase shift mask antireflective
ARC
ARS | antireflective coating angle-resolved scattering (function)
ASE | amplified spontaneous emission
--[p27]-- ASET | Association for Super-Advanced Electronics Technologies
ATP | acceptance testing procedure
BESSY | Berlin Electron Storage Ring Society for Synchrotron
BNL | Radiation Brookhaven National Laboratory
BSDF | bidirectional scattering distribution function
BSE | backscattered primary electron
BTS
CA | beam transport system
chemically amplified
CAD | computer-aided design
CAR | chemically amplified resist
CCD | charge-coupled device
CCP | computer-controlled polishing
--[p30]-- LSM layered synthetic microstructure   
LTEM low-thermal-expansion material   
LTF LER transfer function   
LWR linewidth roughness   
MAG magnification   
MDA ML defect avoidance   
MEDEA Microelectronics Development for European Applications   
MET micro-exposure tool   
ML multilayer   
MLM multilayer mirror   
MMO machine-to-machine overlay   
MOPA master oscillator power amplifier   
MOS metal–oxide semiconductor   
MPPM Multivariate Poisson Propagation Model
--[p30]-- SSL solid-state laser   
SVGL Silicon Valley Group Lithography   
SXPL soft-x-ray projection lithography   
TEM transmission electron microscope   
TEY total electron yield   
TIS total integrated scatter   
TISD TIS density   
$\mathrm { U L E } ^ { \mathfrak { \otimes } }$ ultralow expansion (Corning glass)   
USAL United States Advanced Lithography   
VNL Virtual National Laboratory   
wph wafers per hour   
XPL x-ray proximity lithography   
XPS x-ray photoelectron spectroscopy
XRD x-ray diffraction   
YAG yttrium aluminum garnet   
ZCT zero-crossing temperature

===== [p287-291] Chapter 5 Optical Systems for EUVL > 5.4.3 Grazing-incidence collectors (24块) =====
--[p288]-- Radiation is collected up to high angles, while the local grazing-incidence angles are kept small to achieve high reflectivity, as can be seen in Fig. 5.25. The outgoing light cone pointing toward the illuminator can be chosen to be small so that the input NA of the illuminator is not overfilled and no light is lost in the illuminator.
--[p290]-- A complete set of mandrels is necessary to produce all of the different sized shells for a nested collector. When a mandrel is manufactured, a layer of metal is grown electrochemically on its outer surface, then this metal shell is separated from the mandrel, e.g., via the difference in the thermal expansion coefficient between the shell and the mandrel material. The mandrels can be used several times for production of more collectors.
--[p289]-- To avoid shadowing of neighboring reflecting surfaces and blind areas between the shells, only a small part at the outside of each shell is usable to mount the structure and feed a cooling system to the shells.
--[p291]-- The spectral purity filter (SPF) was designed and built as a blazed-grating filter with very shallow blaze angles at the ZEISS grating lab.<sup>90</sup> Figure 5.30 shows the working principle. The grating consisted of plane grating segments with individually varying line spacings and blaze angles, and formed a polygonal shape. The diffraction function was optimized to focus the EUV light with wavelength l 13.5 nm into the incidence aperture of the illuminator.
--[p289]-- The dimensional stability and accuracy of such thin wall metal structures under high thermal loads in vacuum typically is limiting the achievable imaging optical quality of Wolter-type collectors, both for the plasma image in the secondary focus of the ellipsoid section, as well as the far-field quality far behind the secondary focus.
--[p288]-- One disadvantage of this Wolter-type scheme is that only radiation in a narrow ring shape is collected from the plasma, and the resulting ring field in the illuminator has a central shadow. It is possible to overcome this problem to some extent if the mirrors used for the reflection are thin circular shells and many of them are nested individually into each other. Figure 5.26 shows such a design with eight nested mirror shells for application as a collector for the ADT.
--[p288]-- The Wolter design with an exact hyperboloid and ellipsoid already corrects the spherical aberration of the imaging system but is not fully aplanatic as coma is not completely suppressed. Still it offers already a relatively large object field that can be imaged into a sharp image in the secondary focus of the ellipsoid. So large-sized plasmas benefit more from imaging with a Wolter collector compared to the simpler ellipsoid collectors.
--[p289]-- Since high throughput EUV illuminators depend highly on the far-field homogeneity and stability, this is a problem for the practical usage of grazing-incidence collectors in EUV systems at higher power.
The shells for grazing-incidence nested Wolter-type collectors are usually made via a high-precision metal replica process on so-called mandrels.
--[p288]-- The shells have to be thin, as the thickness of each shell is a lost area where no light is reflected so that the associated region in the far field behind the secondary focus is dark.
Practically, the limit of the thickness is on the order of less than one to a few millimeters, since also a reliable cooling of the shells in vacuum at high source operation power needs to be secured.
--[p291]-- Dedicated electroforming processes were implemented at ZEISS especially for the ABRIXAS mission<sup>83</sup> and were later adapted for the production of EUVL collectors.<sup>84</sup> The EUV source for the ADT was a DPP source. So Wolter-type 1 grazingincidence collectors with eight nested mirror shells were designed and built for its operation. A ZEISS source-collector optical module for the ADT was shipped to ASML (Fig. 5.29).
--[p287]-- Hans Wolter proposed three types of x-ray imaging optics systems utilizing only grazing mirrors in 1952.<sup>78</sup> His main idea was to always use two sequential grazing reflections at different curved optical surfaces for imaging of objects with x rays, to keep the grazing angles small and thus reflectivity high, while at the same time mostly eliminating imaging errors from the optics.
--[p287]-- The scheme with the paraboloid reflector is extensively used for application in x-ray astronomy, where astronomical objects are imaged onto a detector in the near focus plane. With an ellipsoid reflector as the second mirror, the Wolter-type 1 is suitable for collecting the light of a plasma point in the near focus $\mathrm { F ^ { \prime } }$ of the system into a plasma image of the far focus $\mathrm { F } ^ { \prime \prime }$
--[p288]-- For practical applications though, the improvement in performance of the more complicated Wolter–Schwarzschild designs often is overruled by limiting manufacturing tolerances.<sup>80</sup> The hyperbolic section of the Wolter collector typically faces the plasma point of the source. In this way, the acceptance angle of the hyperbolic section can be high.
--[p290]-- The set of shells needs to be assembled into a complete nested EUV collector. Figure 5.28 shows the process for a test collector with eight shells. Four of the mirror shells are already integrated into the mounting structure. The mounting of the individual shells is done on a test setup that optically controls the positioning of the collector subparts. The shells can be glued with high-temperature glue, clamped, welded, or brazed to the mounting structure.
--[p291]-- The six-fold mounting wheel provides temperature sensors, cooling, and strain relief structures to the nested collector shells.<sup>81</sup>
The fabrication processes for nested, thin walled, electroformed Wolter telescopes were developed mainly during the realization of ESA’s XMM-Newton x-ray observatory.<sup>82</sup> Based on the experience of the fabrication of the German x-ray telescope ROSAT, ZEISS supplied the mandrels required for replication to this program in the early 1990s.
--[p291]-- Wavelengths much longer than the desired EUV light were directed into the zeroth orders of the gratings and blocked, whereas undesired near-EUV wavelengths were dispersed over the separating aperture and thus filtered away. Figure 5.31 shows one of the smaller segments before integration into the SPF in the clean room. The complete SPF was mounted and tested on an optical test bench with visible light.
--[p288]-- The Wolter-type 1 design can even be improved by a so called Wolter–Schwarzschild design, where both reflecting surfaces are changed slightly and become hyperbolas,<sup>79</sup> correcting spherical and coma aberrations.
--[p290]-- The mandrel exhibits the original shape of the mirror shell and can be produced, for instance, via single-point diamond turning into an aluminum alloy, or by grinding and polishing from low-thermal expansion ceramics material (Fig. 5.27). The surface of the mandrel must be polished to the roughness levels that are needed later on for the high reflectivity of the mirror shell in the EUV spectral range.
--[p290]-- After separation, the optical shape accuracy and roughness of the mirror shell have to be measured. Figure 5.27 shows a single hyperbolic–elliptic mirror shell on an optical test setup where the deviation of shape and optical focusing capability is determined. After testing, the inner reflective surface can be coated with EUV-specific reflection coatings. Ruthenium, rhodium, or palladium are coating materials of choice with high reflectivity at grazing incidence for l 13.5 nm.
--[p287]-- 5.4.3 Grazing-incidence collectors
A grazing-incidence EUV collector is typically realized as a Wolter collector.
--[p288]-- But even with a higher number of shells, light in the central part of the field close to the optical axis cannot be reflected; due to the geometric conditions for the superposition of the ellipsoid and the hyperboloid, the collection angle of the shells becomes smaller and smaller when the shells are positioned closer to the optical axis. So an infinite number of shells would be necessary to completely fill the central obscuration.
--[p288]-- Practically, the limit where the additional light throughput gain of the collector is small compared to the cost for an additional shell is reached after about 8 to 15 shells for EUV collectors at l 13.5 nm. For hard x-ray telescopes in space applications, on the other hand, the grazing-incidence angles onto the mirror shells are even smaller, so that hundreds of nested shells are necessary to gain sufficient light.
--[p287]-- Mainly relevant for collector application is the Wolter-type 1 system, which consists of a hyperboloid reflector followed by a paraboloid mirror for imaging a point radiator into infinity (or vice versa), or an ellipsoid mirror for finite lengths, as shown in Fig. 5.25. Its basic design principle follows the design of a Cassegrain reflector but using grazing optics. Both the hyperboloid and the ellipsoid/paraboloid surface share one common virtual focus point F.
--[p291]-- Media Lario Technologies developed and manufactured grazing-incidence collectors for the ADT and subsequent systems.<sup>86–89</sup>
The source-collector optical module provided space after the collector for a dedicated spectral purity grating filter. In case spectral filtering was not needed, the filter could be exchanged for a plane, grazing-incidence reflection mirror.

===== [p73-74] Chapter 1 EUV Lithography: An Historical Perspective\* > 1.6 EUVL Conferences (5块) =====
--[p74]-- Tables 1.1 and 1.2 feature a selection of technical journals and conference proceedings that contain the majority of papers describing the developments in EUV (SXPL) lithography from the beginning through 1996.
--[p73]-- 1.6 EUVL Conferences
As noted in Section 1.2, the first conference on Soft-X-Ray Projection Lithography was held in Monterey, California, on April 10–12, 1991. Jeff Bokor of AT&T Bell Labs and John Bruning of GCA Tropel helped organize the meeting, which was sponsored by the OSA and supported by the U.S. Air Force Office of Scientific Research. Two additional OSA topical meetings with the same name were held in the same city in 1992 and 1993.
--[p74]-- Department of Commerce Advanced Technology Program and the U.S. DARPA Microelectronics Technology Office. A joint U.S.–Japan Workshop on Soft-X-ray Projection Lithography, organized by Prof. Takesi Namioka of Tohoku University, was held in Lake Yamanaka, Japan on October 27–29, 1993. An International Workshop on EUV Lithography was held in Oberkochen, Germany on November 14–15, 1995, where the presentations were collected and distributed to the participants but not published.
--[p73]-- Two OSA Topical Meetings on Extreme Ultraviolet Lithography were held again in
Monterey in 1994, and in Boston, in 1996. A Workshop on At-Wavelength Testing of Soft-X-ray Projection Optics was held in Gaithersburg, Massachusetts, on June 22, 1992. John Bjorkholm and Mark Himel of AT&T and Tom Lucatorto of the National Institute of Standards and Technology (NIST) organized the workshop, which was sponsored by NIST and AT&T Bell Labs and supported by the U.S.
--[p74]-- A second U.S.–Japan Workshop on Soft-X-ray Optics: Technical Challenges was held in Lake Yamanaka, Japan on November 12–14, 1996. This meeting was chaired by M. Ginter of the University of Maryland, M. Peckerar of the U.S. Naval Research Laboratory, H. Kinoshita of Himeji Institute of Technology, and M. Yamamoto of Tohoku University, and it was sponsored by the ONR Asian Office and the Japan Society for Precision Engineering (JSPE).

===== [p461-461] Chapter 7 EUV Mask and EUV Mask Metrology > 7.5.1 Absorber layer (6块) =====
--[p461]-- These materials have also been found to be suitable for EUV mask fabrication and printing.<sup>69</sup> Aerial image contrast depends on the absorber material (higher with TaN and Cr) as well as the absorber thickness (higher with a thicker absorber). However, a low-refractiveindex material such as TaN can be used for an attenuated phase shift mask (PSM), resulting in even higher contrast at low thickness ( 45 nm in the case of TaN) (see Fig.
--[p461]-- Several candidate materials, including compounds of tantalum (Ta), titanium (Ti), and nickel (Ni) have been proposed.<sup>64–68</sup> Among them, Ta-based materials have been widely studied. Ta-based materials, which have been developed for x-ray masks, can be easily etched with $\mathrm { C l } _ { 2 }$ and F-based chemistry, and yield very little etch bias.
--[p461]-- (b) Figure 7.17 (a) Calculated net reflectivity of a Ru-capped Mo/Si ML with 40 bilayers at 13.5-nm wavelength and 6-deg angle of incidence overcoated with various absorbing films as a function of film thickness. (b) Table of candidate absorber materials with thickness values T at which the net reflectivity R falls below 2% (reprinted from Ref. 73).
Film | R (%) | T (nm)
TaBN | 2.10 | 54.2
Ni | 0.94 | 25.4
Pd | 1.00 | 36.0
Pt | 1.10 | 27.6
Co | 1.26 | 26.0
--[p461]-- 7.17).<sup>70</sup> Chemical cleaning compatibility as well as the defect level of the TaN absorber layer is comparable with high-end Cr material.<sup>71</sup> Recently, studies of using thinner absorber layer with high extinction coefficient for the EUV wavelength have been reported. The material candidates are transition metals such as Ni and ${ \mathrm { P d .
--[p461 [表]]-- } } ^ { 7 2 - 7 4 } { \mathrm { ~ A } }$ thinner absorber layer becomes more important with a high-NA system for resolution extension because the higher chief ray angle of incidence increases the mask 3D effect. A very low refractive index can provide a 180-deg phase shift at very small thicknesses (e.g., PdO with $n = 0 . 8 6 3 4$ at 20 nm), and this can exhibit even better performance in combination with its high extinction coefficient.<sup>74</sup>
--[p461]-- 7.5.1 Absorber layer
The absorber layer must exhibit several characteristics, including high EUV absorption, stability under EUV radiation, conductivity, high etch selectivity to the capping layer (the buffer is no longer used, at least not widely), and proper DUV reflectivity (in some cases, high reflectivity is actually good for patterns near or below optical resolution) to afford optical surface defect inspection.

===== [p369-370] Chapter 6A Optics Contamination > 6A.1.1 Background (10块) =====
--[p370]-- Other lifetime studies performed on Si-capped MLMs exposed the optics to EUV radiation doses equivalent to several months of lithographic conditions (assuming a higher than 10 wph throughput).<sup>16</sup> It was observed that the surface carbon deposition was dependent on the residual gas concentration in the vacuum chamber. However, no structural damage was observed within the bulk of the MLMs.
In addition, the reflectivity was fully recovered with ozone cleaning, although ozone overexposure can lead to damage via surface-layer oxidation.
--[p370]-- On the other hand, Mo-terminated multilayers were shown to degrade to about 75% of their original reflectivity when stored in air due to oxidation of the Mo top layer.<sup>13</sup> In a study of radiation hardness versus interdiffusion, a Mo/Si multilayer was exposed to monochromatic undulator radiation and found not to degrade.<sup>14</sup> The exposed dose to the mirrors was equivalent to a 1.2-year EUV exposure in the lowthroughput lithography system considered at that time.
--[p370]-- The predicted optics lifetime was based on a 9-hour exposure with an average intensity of $0 . 7 5 \mathrm { \ : W / c m } ^ { 2 }$ and vacuum pressure $< 5 \ : \dot { \times } \ : 1 0 ^ { - 8 }$ mbar (1 mbar 100 Pa). These results thus overestimated the optics lifetime because they were performed in high vacuum and not in a realistic environment typical of an EUV exposure tool, with remnants of water vapor and other contaminants.
--[p369]-- 6A.1.1 Background
The problem of contamination resulting from ionizing radiation has long been known.
--[p369]-- The first long-term observation of this effect was on the Solar and Heliospheric Observatory (SOHO),<sup>9</sup> which was launched in 1995. SOHO instruments exhibited various degrees of degradation, summarized in Ref. 10. The environment of SOHO has some similarity to that of an EUVL tool in that water and organics outgassed from the spacecraft can interact with solar EUV photons.
--[p369]-- In their model, the interaction between energetic photons and a mirror surface creates secondary electrons that have sufficient energy to break the bonds of adsorbed organic molecules, eventually forming a solid carbonaceous layer or bonding with the surface of the mirror. The growth of carbon often led to an unacceptable decrease in reflectivity and a need to clean the carbon from the mirror.
The problem was also known to astrophysicists using spacecraft to observe the sun.
--[p370]-- Mo/Si multilayer mirrors (MLMs) have long-term stability at room temperature.<sup>12</sup> In this study, a MoSi mirror with a 1-nm C capping layer was measured, stored in air for 20 months, and re-measured, with no observable decrease in the reflectivity.
--[p369]-- Such multilayer coatings, first developed by Spiller,<sup>11</sup> enable high reflectivity and wavelength selectivity of EUV mirrors. In addition to the contamination problems observed on all optics exposed to ionizing radiation, there was an initial concern about the stability of the multilayers against interdiffusion. An early study reported that
--[p369]-- However, the gas pressures are lower, and the incident spectrum is considerably different: the solar spectrum is broader, the intensity is lower, and the radiation is continuous-wave (cw) rather than being delivered in nanosecond-duration pulses.
We shall focus on the EUVL projection optics, which are near-normalincidence mirrors consisting of precisely figured substrates coated with alternating layers of Mo and Si (see Fig. 6A.1).
--[p369]-- Berthelot and Gaudenchon first observed the polymerization of organic molecules under ultraviolet illumination in 1910.<sup>4</sup> Contaminating films cause widespread problems in electron microscopy, including both charging of electron optics<sup>5</sup> and changes in specimens after long-term illumination.<sup>6</sup> Hillier<sup>7</sup> reviewed existing evidence in 1948 and correctly noted that the growth is due to electron-beam-induced deposition of carbon from organic molecules present in the vacuum system.
In 1983, Boller et al.<sup>8</sup> investigated the carbon contamination associated with synchrotron radiation.

===== [p121-121] Chapter 2 The EUV LLC: An Historical Perspective > 2.5.3.1 VNL (2块) =====
--[p121]-- The program exposed the laboratory personnel to industry management methods, cost controls, and daily environmental changes. It also gave the laboratories visibility within political, press, and industrial environments. The DOE highlighted the program as one of the most successful leading-edge technology development industry projects, and in 2003 the VNL received an R&D 100 award for the design and fabrication of the ETS.
--[p121]-- 2.5.3.1 VNL
The VNL obtained substantial benefit from the EUV LLC program. The program provided interesting research for its engineers and scientists and thus continued to build the knowledge base for the laboratories. It provided personnel with the opportunity to present and publish more than 500 papers and to gain professional recognition, thus providing a good motivator for innovative research.

===== [p387-388] Chapter 6A Optics Contamination > 6A.4.2 Witness-sample testing (11块) =====
--[p387]-- 6A.4.2 Witness-sample testing
The intercomparison difficulties described above caused ASML and others in the EUVL community to conclude that not only were there difficulties in the standardization of intercomparisons, but there was also no reliable method to predict the optics contamination from the available measurements, including chemical analyses of the photoresist outgas. For this reason, ASML proposed witness-sample testing in 2006 (see Ref. 68).
--[p387]-- Thus, the maximum contamination growth from this resist family would be that from a formulation having the highest expected PAG and quencher loading. A similar study found that the higher loading led to a greater contamination at the same dose, but that the $E _ { 0 }$ value of the resist can be reduced enough that the contamination growth at $E _ { 0 }$ is actually lower.<sup>71</sup> Later work at SEMATECH investigated different resist families with known PAG concentrations.
--[p387]-- During the exposure portion of the test, the dose to the resist must be the dose-to-clear $E _ { 0 }$ as measured on that tool, and the witness sample must have a Ru surface so that its behavior mimics that of a Ru-capped multilayer. The illumination of the resist and witness sample may be EUV photons or electrons, but the irradiation of the witness sample must have sufficient intensity or current to lead to mass-limited growth.
--[p387]-- Another correlation effort at the Evolving nano-process Infrastructure Development Center (EIDEC) focused on the grouping of resists into families whose composition (polymer backbone, photo-acid generator (PAG) and quencher loading) was identical.<sup>70</sup> This study found that if the resist components are the same, the contamination growth increases with both PAG and quencher loading.
--[p387]-- When the concentrations of protecting unit and quencher were fixed, the carbon growth was linearly correlated with value of $E _ { 0 }$ , with the resist having the largest PAG concentration being the least contaminating.<sup>72</sup>
--[p388]-- ASML’s original specification for the witness-sample test required—for the exposure of one 300-mm wafer equivalent—less than 3 nm of contamination growth on the witness sample and, after hydrogen cleaning, less than a 0.23% reflectivity decrease caused by non-cleanable contamination (0.16% for second-generation tools).<sup>73</sup> In 2014, the unexpectedly good performance of in-tool mitigation<sup>3</sup> allowed the contamination growth to be relaxed to 10 nm,<sup>74</sup> and in February 2015, the test requirement of all conventional chemically amplified resists was suspended for the rest of the year.<sup>75</sup> The suspension was made permanent later that year at the IEUVI Resist TWG at the EUVL Symposium (5–7 October 2015, Maastricht, The Netherlands).
--[p387]-- Unfortunately, the correlation, while useful, is not well understood because it appears to depend on whether the exposure was performed by EUV photons or electrons, and it varies with electron-beam energy.
--[p388]-- During 2011–2015, the witness-sample test was key to the EUVL industry’s cautious approach to avoiding contamination from photoresist outgassing. That caution provided a margin of safety that allowed users to gain experience with preproduction scanners and demonstrate the effectiveness of hydrogen-based in-tool mitigation techniques.
--[p387]-- Pollentier et al.<sup>69</sup> found that the contamination growth correlates well with a weighted integral over the mass spectrum, where the integrand is the product of the RGA signal with the mass raised to an empirically determined power. This correlation is likely due to the availability of an increasing number of carbon atoms, plus the lower volatility of species with greater masses.
--[p387]-- The witness-sample test consists of irradiating a witness sample in the same vacuum environment as a simultaneously irradiated photoresist. The thickness of the carbon contamination on the witness sample produced by the resist outgassing was subsequently measured using SE with an optical model specified by ASML. The carbon was then removed with hotfilament-generated atomic hydrogen, and the witness sample was analyzed using XPS to check for non-cleanable trace elements.
--[p387]-- With mass-limited growth, test depends more on the characteristics of the resist than on the exposure tool.
Witness-sample testing is time-consuming and expensive, so many attempts have been made to develop alternative tests through simpler means. Many of the witness-sample-testing tools are fitted with RGAs capable of measuring low outgassing levels, and the resulting RGA spectra obtained during exposure can be correlated with the results of contamination-growth tests.

===== [p278-284] Chapter 5 Optical Systems for EUVL > 5.3.3 Theoretical background (32块) =====
--[p279]-- The multilayer behavior can in general be angle dependent and is able to reinforce or (partially) compensate absorber shadowing. Also, this simple geometric picture neglects the effects of the phase that the diffracted light may pick up due to rigorous mask effects. These phases will also depend on the angle of incidence. This picture also neglects the fact that the absorber is not perfectly dark.
--[p278]-- These angles are centered around the nonzero CRAO. The example sketched on the right side of Fig. 5.19 illustrates that one pole of a dipole belongs to small angles of incidence, while the other pole belongs to large angles of incidence located at the opposite side of the illuminator pupil. The pattern on the mask is formed by an absorber located on top of the reflective multilayer. This absorber casts a shadow due to its thickness and the oblique incidence of light.
--[p281]-- The results of these measurements confirm the simulations.<sup>55,66</sup> The potential of anamorphic imaging to significantly reduce angle-related effects at the mask has been verified experimentally by, 67   
e.g., the SHARP microscope.
Solving these imbalances in the diffraction patterns by tuning the multilayer does not provide satisfying results.<sup>54,55</sup> Instead, the MAG of the projection optics must be changed.
--[p282]-- Since EUV light is a rather expensive resource, this is clearly not an attractive option. The increased MAG, however, regains the performance of the $N A = 0 . 3 3$ reference case in both image contrast and mask efficiency at a resolution of 11-nm half-pitch compared to 15-nm half-pitch in the $N A = 0 . 3 3$ case. Keeping the MAG at 4 , mask effects have significant impact on the mask performance in terms of image quality and mask efficiency. Adopting the MAG enables a high-NA at the wafer.
--[p279]-- Light with a rather shallow angle (left) sees rather strong shadowing and hence sees a relatively wide effective linewidth, whereas light with a steeper angle sees a much less severe shadowing and consequently sees a much smaller effective linewidth. Since one side of the illumination pupil consists of small angles and the other side of large angles, the two sides of the illumination pupil experience different absorber shadowing and consequently different effective linewidths.
--[p280]-- 4 5$ case yields a noticeable intensity difference between the upper pole (small incidence angles) and the lower pole (large incidence angles). The large angles are attenuated by the multilayer stack as the reflectivity of the standard mask coatings drops for incidence angles ≥11 deg. The lower diffraction patterns were obtained for
simulated L/S exposures, with a half-pitch (hp) of 15 nm in the $N A = 0 . 3 3$ case and 11 nm in the $N A = 0 .
--[p278]-- 5.3.3 Theoretical background
The preceding section pointed at two locations with high angular load (the mask and the second-to-last mirror in the projection optics) and sketched the solutions for the challenges associated with these high angular loads. This section will take a closer look at these locations. In order to understand the mask effects on high-NA imaging, it is crucial to note that in addition to the CRAO, a whole range of incident angles appears on the mask.
--[p283]-- Furthermore, none of these concepts is even close to maturity.
In order to confirm the imaging feasibility of an anamorphic projection optics with a central obscuration, in the following an optical configuration is assumed with a NA of 0.55 and a central obscuration with radius 20% of the pupil radius, corresponding to an obscured area of 4% of the total pupil area. The high-NA system is compared to a Starlith<sup>®</sup> 3300 with a NA of 0.33 and an unobscured exit pupil.
--[p282]-- A broadband multilayer, ensuring a uniform reflectivity of the multilayer throughout the whole range of incidence angles, helps to improve contrast as well as mask efficiency. But it still stays short of the performance of the $N A = 0 . 3 3$ reference case. The tuned multilayer compensates for the angledependent absorber shadowing by attenuating the small incidence angles and indeed helps to further improve the image contrast. But this gain in contrast comes at the loss of mask efficiency.
--[p278]-- Since light is not reflected from the top of the multilayer but from within, the shadowing effect is more significant than one would guess from only the geometrical height of the absorber.
Making the absorber thinner, or even reducing absorber thickness to zero, will reduce but not fully eliminate the shadowing effect. The shadowing depends on the angle of the incident light, as can be seen in the sketches of Fig. 5.19.
--[p281]-- As expected from the simple geometric consideration presented in the preceding section, the absorber induces significant shadowing on the lower pole (large incidence angles) and far less shadowing on the upper pole. Compared to the case of $N A = 0 . 3 3$ , the lower pole is much more attenuated than the upper pole. The drop in multilayer reflectivity, which also attenuates the lower pole, reinforces this effect.
--[p284]-- Another example involves printing a two-bar trench pattern with a varying long pitch, using a quasar illumination setting, again simultaneously for horizontal and vertical orientation (Fig. 5.23). The widths of the trenches are 12 nm for the high-NA system and 20 nm for the system with $N A = 0 . 3 3$ This use case will not be affected at all by the central obscuration. Printing only horizontal and vertical features, diffraction orders will never hit the obscuration.
--[p281]-- Such an intensity imbalance between the zeroth and first orders will lead to significant contrast loss in the aerial image.<sup>65</sup> In order to validate the simulations of mask effects for high-NA imaging, diffractometric experiments were performed at LBNL<sup>66</sup> using a mask manufactured by Samsung.
--[p283]-- Comparing the high-NA system to the reference system, the imaging impact of the central obscuration can be studied. Simulated process windows for both cases are shown in Fig. 5.22. The focus axis is scaled accordingly to $1 / { ( N A ) } ^ { 2 }$ , and acknowledging that the depth of focus scales with this factor, a high-NA system hence exhibits a lower depth of focus.<sup>73</sup> This is an immediate consequence of a high-NA at the wafer side and a side effect of high resolution.
--[p283]-- As a first example, we consider horizontal and vertical spaces through pitch, which are exposed simultaneously with a small annular setting. For the high-NA system, the half-pitch starts at 12 nm; for the system with $N A = 0 . 3 3$ , the half-pitch starts at 20 nm. Since the illumination is located rather close to the center of the pupil, this use case will not be very sensitive to angle-related effects. However, when going through pitch, the diffraction orders will hit the obscuration.
--[p283]-- Alternatives to this mask technology have been discussed in the literature that utilize either new absorber materials allowing for thinner absorbers,<sup>68</sup> new materials for the multilayer stack reducing the penetration depth of EUV light within the multilayer,<sup>69</sup> or completely new mask architectures.<sup>70–72</sup> All of these concepts have the potential to mitigate mask-induced effects to some degree, although none of them fundamentally solves the issues.
--[p283]-- As has been the case with every NA step in the history of semiconductor lithography, the design of both scanner and optics needs to take care of this reduced depth of focus by a tight focus control. Apart from this expected difference, the simulated process windows look very similar. This means that the obscuration does not noticeably hurt the imaging performance.
--[p281]-- 3 3$ case in spite of the increased NA at the wafer. This allows for fine resolution at the wafer without suffering from mask effects.
Figure 5.21 shows the image quality results represented by image contrast and relative mask reflectivity. The blue bars represent the contrast of the aerial image, and the red bars represent the mask reflectivity normalized to the reflectivity obtained for the $N A = 0 . 3 3$ case.
--[p279]-- These angle-dependent effective linewidths lead to imbalances between the illumination poles as well as between the diffraction orders of the individual poles. However, this geometric picture is a strong simplification, as it neglects diffraction effects. Furthermore, the light is not reflected from one clearly defined plane within the multilayer but from within the bulk of the multilayer due to constructive interference.
--[p281]-- This asymmetry of zeroth orders will lead to noticeable telecentricity effects<sup>63,64</sup> and can be partially compensated for by means of illumination tuning.<sup>54</sup> Apart from this imbalance of zeroth orders, the first diffraction order of the upper pole is also much weaker than the zeroth order. This first order is diffracted into a large angle of exit from the mask and hence is shadowed by the absorber.
--[p280]-- The upper patterns were obtained for simulated open frame exposures, i.e., with no absorber pattern present on the mask. Consequently, the diffraction pattern as it would appear in the pupil plane of the projection optics contains only the zeroth order, namely, only the illumination dipole as it is reflected from the mask. Considering the two leftmost columns, a well-balanced pattern for the $N A = 0 . 3 3$ case can be found, while the $N A = 0 .
