Repository: NARUTOBEST/semiconductor-knowledge-qa

# heldout 泛化集出题管线(v2,2026-10-01)

与 `pipeline/dev/` 平行、互不混放的 heldout 侧出题管线。
总协议见 `../protocol_v2.md`(v2:取消 source 隔离红线,全库遴选文档)。

## 本目录内容
| 文件 | 用途 |
|---|---|
| `fetch_material.py` | 从 Qdrant(16333 转发)抓取本 track 8 篇文档的真实 chunk 原文 |
| `draft_material/` | 8 篇素材 txt + 草稿 json(每篇 25 题,含 evidence 逐字摘录) |
| `build_datasets_heldout.py` | 草稿 -> `eval/qa_sets/v2_20261001/heldout_200.json` + 校验报告 |
| `_extract_result.py` | 出题 agent 结果恢复(从会话 transcript) |
| `_verify_acceptance.py` | evidence 溯源覆盖率校验(自动发现本目录全部草稿) |
| `_prompt_template.txt` | 出题 agent 提示词模板 |
| `acceptance_report.json` / `_acceptance_failures.txt` | AI 验收记录(heldout 侧) |
| `verify_log.md` | 人工核对清单(heldout 200) |

File: eval/pipeline/heldout/draft_material/11_Chemistry_Lithography.txt (part 6 of 53)
<sup>169</sup>H. Ito, K. Schildknegt, and E.A. Mash, “Negative chemical amplification resist systems based on polyhydroxystyrenes and N substituted imides or aldehydes,” Proc.
--[p263]-- These condensation negative resists have found widespread application in DUV 248-nm, electron-beam, and x-ray lithographies, where they have provided excellent lithographic performance.<sup>167</sup> Calixerenes and dendrimers have also been used as matrix resins for negative-tone imaging through condensation. 168
<sup>161</sup>J.W. Thackeray, G.W. Orsula, J.F. Bohland, and A.W. McCullough, “Approaches to deep ultra violet photolithography utilizing acid hardened resin photoresist systems,” J.
--[p266]-- A typical example is based on the copolymer poly[4-hydroxystyreneco-4-(3-furyl-3-hydroxypropyl)styrene] (Scheme 6.24), which is prepared by radical copolymerization of the acetyl-protected furan monomer with BOCST, followed by base hydrolysis.
--[p261]-- 32(9), 105 (1989); “Recent trends in x ray resist: part II,” 32(10), 107 (1989); J.F. Bohland, G.S. Calabrese, M.F. Cronin, D. Canistro, T.H. Fedynyshyn, J. Ferrari, A.A. Lamola, G.W. Orsula, E.K. Pavelcheck, R. Sinta, J.W. Thackeray, A.K. Berry, L.E. Boga, Jr., M.P. de Grandpre, K.A. Gran ziano, R. Olsen, S. Thompson, and M.R. Winke, J. Photopolym. Sci. Technol. 3, 355 (1990); J.W. Thackeray, G.W. Orsula, M.M. Rajaratnam, R. Sinta, D. Herr, and E.
--[p263]-- In the latter case (known as a two-component system), the cross-linker (e.g., 4-vinylbenzyl acetate) is copolymerized with the resist’s polymeric resin [e.g., butoxycarbonyloxystyrene (BOCST)], followed by selective removal of the t-BOC group in refluxing glacial acetic acid, to afford a copolymer bearing both the latent electrophile and the cross-linking site on the same polymer chain.<sup>166</sup> The formation of carbocation from the protonated ether moiety is the rate-determining step for cross-linking in these resists. Both the C-alkylation and O-alkylation are responsible for cross-linking and also result in the destruction of the basesolubilizing phenolic OH groups in the exposed areas of the film, and hence, the negative-tone imaging.
--[p268]-- Fukuma, and T. Iwayanagi, “Chemical amplifi cation negative resist systems composed of novolac, silanols, and acid generators,” Proc. SPIE 1262, 26 (1990); H. Shiraishi, E. Fukuma, E. Hayashi, T. Ueno, K. Tadano, and T. Iwayanagi, “Acid catalyzed silanol condensation reaction mechanism in a chemical amplification negative resist system,” J. Photopolym. Sci. Technol. 3, 385 (1990); H. Shiraishi, E. Fukuma, N. Hayashi, K. Tadano, and T.
--[p264]-- The first set of these variations on the condensation reaction concept include the attachment of a bulky substituent to the phenolic group through C- or O-alkylation, which significantly decreases the dissolution rate of the phenolic resin in aqueous base (Scheme 6.22).
--[p263]-- In the former case (known as a three-component system), the cross-linker, e.g., 1,4-di(acetoxymethyl) benzene, is added to the resist solution, along with the resin (e.g., PHOST, novolac) and PAG.
--[p265]-- <sup>170</sup>H. Ito, “Chemical amplification resists for microlithography,” Adv. Polym. Sci. 172, 152 156 (2005).
<sup>171</sup>ibid.
The third set of variations on the aqueous-base-developable condensation resist design concept involves self-condensation systems, typified by polymeric furan derivatives.
--[p268]-- When formulated with phenolic resins, base-soluble silanol compounds such as phenylsilanediol function as dissolution promoters of the former, but on exposure and postexposure bake, these silanol compounds are converted to polysiloxanes through acid-catalyzed condensation, which, during aqueous base development, form a hydrophobic barrier surrounding the phenolic OH groups, leading to negative-tone imaging of the phenolic resins.<sup>176</sup> Silesquioxanes have also been employed in a similar manner in negative resist applications.<sup>177</sup>
--[p261]-- Acid-catalyzed condensation reaction mechanisms have been exploited in the design of aqueous-base-developable negative resist systems.<sup>157</sup> The condensation resists typically are composed of three components including a base soluble binder resin bearing reaction sites for cross-linking (typically phenolic resins), a radiationsensitive acid generator, and an acid-sensitive latent electrophile that serves as the cross-linking agent.<sup>158</sup> The very first acid-catalyzed condensation resist system comprised a novolac/DNQ photoresist and an N-methoxymethylated melamine cross-linker. When exposed to near-UV photons, DNQ photolyzes to produce indene carboxylic acid, which reacts with the melamine cross-linker to generate an N-carbonium ion, along with methanol.
--[p261]-- Pavelcheck, “Dissolution inhi bition mechanism of ANR photoresists: crosslinking vs. OH site consumption,” Proc. SPIE 1466, 39 (1991); M.T. Allen, G.S. Calabrese, A.A. Lamola, G.W. Orsula, M.M. Rajaratnam, R. Sinta, and J.W. Thackeray, “Further advances in chemistry and technology of acid hardened resists,” Photopolym. Sci. Technol. 4, 379 (1991).
<sup>158</sup>H. Ito, “Chemical amplification resists for microlithography,” Adv. Polym. Sci. 172, 152 (2005). <sup>159</sup>ibid., p. 153.
--[p261]-- <sup>160</sup>W.E. Feeley, J.C. Imhof, C.M. Stein, T.A. Fisher, and M.W. Legensa, “The role of the latent image in a new dual image, aqueous developable, thermally stable photoresist,” Polym. Eng. Sci. 26, 1101 (1986).
--[p264]-- SPIE 1466, 408 (1991); H. Ito, “Chemical amplification resists for microlithography,” Adv. Polym. Sci. 172, 156 (2005).
Scheme 6.20 Acid-catalyzed condensation cross-linking reaction of polystyrene by an added cross-linker.
dissolves much more slowly in aqueous base than its precursor resin, this concept is utilized in negative-tone imaging.<sup>170</sup> In addition, the methylolated phenol can undergo further cross-linking, which lowers the dissolution rate still further.<sup>171</sup>
--[p268]-- It is equally worthy to note that a resist based on hydrogen silesquioxanes (HSQs) and formulated in methylisobutyl ketone (MIBK) carrier solvent has recently been reported to have demonstrated pitch resolution down to 20 nm in a 30-nm-thick HSQ film with electron-beam direct-write lithography (exposure conditions: at 100 KV with 5000 $\mu \mathrm { C } / \mathrm { c m } ^ { 2 } )$ ).<sup>178</sup> A 350ºC postexposure bake of this negative resist in $\Nu _ { 2 }$ was reported to enhance the contrast properties of the film, which can be developed in a normal aqueous developer (0.26 N tetramethylammonium hydroxide).
<sup>174</sup>H. Ito, “Chemical amplification resists for microlithography,” Adv. Polym. Sci. 172, 158 (2005). <sup>175</sup>T. Ueno, H. Shiraishi, N. Hayashi, K. Tadano, E.
--[p263]-- Vac. Sci. Technol. B6, 1620 (1989); A.K. Berry, K.A. Graziano, L.E. Bogan, Jr., and J.W. Thackeray, Chapter 6 in Poly mers in Microlithography, ACS Symp. Series 412, E. Reichmanis, S.A. MacDonald, T. Iwayanagi, Eds., p. 87, American Chemical Society, Washington, DC (1989); J.W. Thackeray, G.W. Orsula, M.M. Rajaratnam, R. Sinta, D. Herr, and E. Pavelcheck, “Dissolution inhibition mechanism of ANR photoresists: crosslinking vs. OH site consumption,” Proc. SPIE 1466, 39 (1991).
<sup>162</sup>B.
--[p264]-- Specific examples include N-hydroxy- and acetoxymethylimides, which although are monofunctional latent electrophiles, do undergo acid-catalyzed condensation reaction with phenolic resins, reducing their dissolution rate in the exposed areas and providing negative imaging on aqueous base development.<sup>169</sup>
--[p268]-- Self-condensation of silanol compounds in phenolic matrix resins has also been adapted for use in water-developable negative-tone resist applications (Scheme 6.26).<sup>175</sup> These resists function on the basis of polarity change instead of cross-linking.
--[p261]-- Legensa, “The role of the latent image in a new dual image, aqueous developable, thermally stable photoresist,” Polym. Eng. Sci. 26, 1101 (1986); H. Y. Liu, M.P. de Grandpre, and W.E. Feeley, “Characterization of a high resolution novolak based negative electron beam resist with 4 mC/cm<sup>2</sup> sensitivity,” J. Vac. Sci. Technol. B6, 379 (1988); J.W. Thackeray, G.W. Orsula, J.F. Bohland, and A.W.
--[p263]-- Lee, “New three component aqueous base developable negative resist systems incorporating chemical amplification and tunable sensitivities,” Proc. SPIE 1925, 102 (1993).
<sup>164</sup>U. Schedli, N. Muenzel, and H. Holzarth, “1,3 dioxolyl acetals as powerful crosslinkers of pheno lic resin,” Proc. SPIE 1925, 109 (1993); W. S. Huang, K.Y. Lee, R.K. J. Chen, and D. Schepsis, “Negative tone resist system using vinyl cyclic acetal crosslinker,” Proc. SPIE 2724, 315 (1996).
<sup>165</sup>H.
--[p263]-- Iwayanagi, Eds., ACS Symp. Series 412, p. 74, American Chemical Society, Washington, DC (1989); J.M.J. Frechet, B. Kryczka, S. Matuszczk, B. Reck, M. Stanciulescu, and C.G. Willson, “Chemically amplified imaging materials based on acid catalyzed reactions of polyesters or electro philic crosslinking processes,” J. Photopolym. Sci. Technol. 3, 235 (1990).
<sup>163</sup>J.M.J. Frechet and S.M.
--[p263]-- The design principle of condensation resists has been extended to new platforms<sup>161</sup> that include polyhydroxystyrene as the resin, chloromethyltriazine as HCl acid generator, and various other cross-linkers (XXV).<sup>162</sup> Of particular importance are cross-linkers based on benzyl acetate derivatives, benzyl alcohol derivatives,<sup>163</sup> and vinyl cyclic acetals.<sup>164</sup> On acid treatment, these cross-linkers yield stable benzylic carbocation, which undergoes electrophilic substitution reactions onto the electron-rich benzene ring and cross-links the phenolic resin when the latent electrophile is multifunctional.<sup>165</sup>
The cross-linker may be an additive (Scheme 6.20) or incorporated into a phenolic resin through copolymerization (Scheme 6.21).
--[p266]-- In the presence of a photogenerated acid, the furan methanol residue, which is highly reactive toward electrophiles, attacks the ring carbons, a step that is facilitated by a mesomeric electron release from oxygen, resulting in a stable carbocation, which undergoes electrophilic substitution reactions onto the furfuryl ring, effectively cross-linking the chains and reducing the solubility of the exposed areas of the resin in aqueous base developer relative to the precursor (unexposed) resin, and resulting in a negative-tone image. In this way, the pendant furfuryl groups serve as both the latent electrophile and the nucleophile.<sup>172</sup>
<sup>172</sup>H. Ito, “Chemical amplification resists for microlithography,” Adv. Polym. Sci. 172, 157 (2005).
--[p261]-- Postexposure baking of the cross-linked resin followed by aqueous base development ensures that the exposed areas of the film remain insoluble, while the unexposed areas are dissolved away, generating a negative-tone relief image.<sup>159</sup> It should be pointed out that this resist can be developed in a positive-tone manner in the absence of a postexposure bake before the development step.<sup>160</sup>
<sup>157</sup>W.E. Feeley, J.C. Imhof, C.M. Stein, T.A. Fisher, and M.W.
--[p267]-- Another example of a self-condensation negative resist system comprises poly[4-(1-hydroxyethyl)styrene] with a secondary alcohol pendant group, which cross-links through acid-catalyzed interchain dehydration, forming ether linkages. Development with alcohol produces negative-tone images.
--[p261]-- The N-carbonium ion undergoes electrophilic substitution onto the electron-rich benzene ring of the novolac resin, regenerating a proton (Scheme 6.19). Cross-linking results because the melamine compound is multifunctional and can link up three different novolac polymer chains at each melamine molecule.
--[p263]-- Ito, “Chemical amplification resists for microlithography,” Adv. Polym. Sci. 172, 155 (2005). <sup>166</sup>ibid., p. 156.
Variations on the condensation reaction concept that do not involve crosslinking have also been employed in the design of negative resists.
--[p267]-- The aqueous-basedevelopable version of this resist is produced by copolymerizing styrenic secondary alcohol monomer with 4-acetoxystyrene, followed by base hydrolysis (Scheme 6.25).<sup>173</sup> On exposure, the photogenerated acid catalyzes intermolecular dehydration of the resin, resulting in self-condensation to di(a-methylbenzene)ether, O-alkylation to a-methylbenzyl phenyl ether, and C-alkylation to o-(a-methylbenzyl)phenol.
--[p261]-- McCullough, “Approaches to deep ultraviolet photolithography utilizing acid hardened resin photoresist systems,” J. Vac. Sci. Technol. B7, 1620 (1989); A.K. Berry, K.A. Graziano, L.E. Bogan, Jr., and J.W. Thackeray, Chapter 6 in Polymers in Microlithography, ACS Symposium Series 412, E. Reichmanis, S.A. Mac Donald, and T. Iwayanagi, Eds., p. 87, American Chemical Society, Washington, DC (1989); J. Lingnau, R. Dammel, and J. Theis, “Recent trends in x ray resist: part I,” Solid State Technol.
--[p263]-- Reck, R.D. Allen, R.J. Twieg, C.G. Willson, S. Matuszczk, H.D.H. Stover, N.H. Li, and J.M.J. Frechet, “Novel photoresist design based on electrophilic aromatic substitution,” Polym. Eng. Sci. 29, 960 (1989); J.M.J. Frechet, S. Matuszczk, H.D.H. Stover, C.G. Willson, and B. Reck, “Chemically amplified imaging materials based on electrophilic aromatic substitution: poly[4 (acetoxymethyl) styrene co 4 hydroxystyrene,” in Polymers in Microlithography, E. Reichmanis, S.A. MacDonald, T.
--[p268]-- Ueno, “Insolubilization mechanism of a chemical amplification negative resist system utilizing an acid catalyzed silanol condensation reaction,” Chem. Mater. 3, 621 (1991). <sup>176</sup>H. Ito, “Chemical amplification resists for microlithography,” Adv. Polym. Sci., 172, 549 (2005). <sup>177</sup>D.R. McKean, N.J. Clecak, and L.A. Pedersen, “Highly etch resistant, negative resist for deep UV and electron beam lithography,” Proc. SPIE 1262, 110 (1990).

===== [p207-208] Chapter 5 Lithographic Chemicals > 5.2.2 Manufacture of resists (8块) =====
--[p207]-- 5.2.2 Manufacture of resists
The process flow for the large-scale manufacturing of advanced commercial resists is shown in Fig. 5.2. The process begins with cleaning the reaction vessel or kettle, into which the appropriate resist solvent is subsequently loaded, followed by the resins, sensitizers, and additives.
--[p207]-- After properly mixing and dissolving of the solid contents of the resist into the solvent, aliquots of resist solution are withdrawn and analyzed to make sure that the components meet the vendor’s specification. Solutions that meet these specifications are then filtered, bottled, and labeled, before being shipped to their prospective customer.
--[p208]-- 2 Ethoxymethyl acetate (Ethyl cellusolve acetate) | 156 | 1.2 | Widely used in the past, but now considered unsafe
$\mathrm { C } _ { 2 } \mathrm { H } _ { 5 } \mathrm { O } ( \mathrm { C H } _ { 2 } ) _ { 2 } \mathrm { O C O C H } _ { 3 }$ 2 $\mathrm { : M e t h o x y e t h y l e t h e r ( D i g l y m e ) }$ | 162 | Widely used in the past, but now
--[p208]-- $\mathrm { C H _ { 3 } C O C H _ { 2 } C ( O H ) ( C H _ { 3 } ) _ { 2 } }$ Cyclohexanone $( \mathrm { C H } _ { 2 } ) _ { 5 } \mathrm { O }$ | 157 | 2.0 | Safe solvent, but not currently in use for positive resists
Amyl acetate $\mathrm { C H _ { 3 } C O O ( C H _ { 2 } ) _ { 4 } C H _ { 3 } }$ | 142 | 0.8 | Used only as cosolvent. Although considered safe, it is not currently
--[p208]-- $\mathrm { C H _ { 3 } O C H _ { 2 } C H _ { 2 } O C H _ { 2 } C H _ { 2 } O C H _ { 3 } }$ Ethyl $\mathrm { l a c t a t e \ C H _ { 3 } C H ( O H ) C O O C _ { 2 } H _ { 5 } }$ | 154 | 2.4 | considered unsafe Currently commercially available
Propyleneglycol monoethylether $\mathsf { a c e t a t e \ ( P G M E A ) }$ | 146 | 1.2 | and considered safe Currently commercially available and considered safe
--[p208]-- $\mathrm { C H } _ { 3 } ( \mathrm { C H } _ { 2 } ) _ { 4 } \mathrm { C O C H } _ { 3 }$ 2 Ethylethoxy propionate | 170 | 1.1 | and considered safe Used often as cosolvent in currently
$\mathrm { C H _ { 3 } C H _ { 2 } O ( C H _ { 2 } ) _ { 2 } C O O C _ { 2 } H _ { 5 } }$ Diacetone alcohol (4 Hydroxy 4 methyl 2 pentanone) | 168 | 2.9 | commercially available solvents. Safe solvent, but not currently in use for positive resists
--[p208]-- $\mathrm { C H _ { 3 } O ( C H _ { 2 } ) _ { 2 } C H _ { 2 } O C O C H _ { 3 } }$ Methylmethoxy propionate | 145 | Currently commercially available
$\mathrm { C H } _ { 3 } \mathrm { O } ( \mathrm { C H } _ { 2 } ) _ { 2 } \mathrm { C O O C H } _ { 3 }$ Ethyl pyruvate | 155 | and considered safe Currently commercially available
$\mathrm { C H } _ { 3 } \mathrm { C O C O O C } _ { 2 } \mathrm { H } _ { 5 }$ 2 Heptanone | 121 | and considered safe Currently commercially available
--[p207 [表]]-- Solutions that do not meet the manufacturer’s material specification are reformulated and the components adjusted appropriately to meet the specification. This iteration loop is executed as many times as necessary until the manufacturer’s specification is met.
<sup>5</sup>The absorption properties of EUV resists are covered in Chapter 14.
Table 5.1 Commonly used resist solvents.
Chemical and common names and formula | Boiling point (°C) | Viscosity (cP) | Comments

===== [p293-294] Chapter 5 Lithographic Chemicals > 6.6.5.1 The steady state approximation (11块) =====
--[p294]-- where $I _ { \mathrm { a } }$ represents the radiation flux absorbed by the initiator, $\phi _ { j }$ represents the overall initiation efficiency, and $k _ { \mathrm { p } }$ and $k _ { \mathrm { t } }$ are the rate constants of propagation and termination, respectively. In order to express the rate of propagation and the average chain length in terms of measurable quantities, the radical concentration must be eliminated from Eqs. (6.7) and (6.8).
--[p294]-- \nu = \frac { \mathrm { R _ { p } } } { \mathrm { R _ { t } } } = \frac { \mathrm { R _ { p } } } { \mathrm { R _ { i } } } = \frac { k _ { \mathrm { p } } } { 2 \sqrt { k _ { \mathrm { t } } } } ( \Phi _ { j } I _ { \mathrm { a } } ) \ ^ { 1 / 2 } [ \mathrm { M } ] .\tag{6:11}
$$
--[p293]-- \begin{array} { r } { { \bf R } _ { \mathrm { t } } = 2 k _ { \mathrm { t } } [ { \bf M } ^ { \bullet } ] ^ { 2 } , } \end{array}\tag{6:8}
$$
<sup>263</sup>M.J. Bowden, “Formation of macromolecules,” in Macromolecules, F.A. Bovery and F.H. Winslow, Eds., Chapter 2, Academic Press, New York (1979).
<sup>260</sup>ibid.
<sup>259</sup>A. Reiser, Photoactive Polymers: The Science and Technology of Resists, p. 128, John Wiley & Sons, Hoboken, NJ (1989).
<sup>261</sup>C.
--[p294]-- Rather, it assumes that termination occurs only by bimolecular encounters between macroradicals, leading either to recombination or disproportionation. It does also imply that $k _ { \mathrm { p } }$ and $k _ { \mathrm { t } }$ indeed have constant values. This is particularly true in dilute solutions where the physical properties of the medium do not change appreciably during the reaction.
--[p294]-- The ratio $k _ { \mathrm { p } } / \sqrt { k _ { \mathrm { t } } }$ , Reiser asserts, defines the characteristic ratio of the monomer system.<sup>264</sup> It is not dependent on the model of initiation, and it measures the ability of the monomer to support a radical chain reaction.
It should be mentioned that the above simple analysis does not take into consideration the attenuation of light intensity in the system, the depletion of the initiator, etc.
--[p294]-- However, in the transition from liquid monomer to highly viscous solution during polymerization, the physical properties of the cured polymer change gradually without any discontinuity. This is different from what happens when an amorphous system goes from its rubbery state to its glassy state. At the glass transition, almost all of the physical properties of the system change abruptly, as do its polymerization kinetics.<sup>265</sup>
<sup>265</sup>ibid., pp. 131, 137 138.
<sup>264</sup>A.
Reiser, Photoactive Polymers: The Science and Technology of Resists, p. 130, John Wiley & Sons, Hoboken, NJ (1989).
--[p293]-- Furthermore, the rate of initiation (i), propagation (p), and termination (t) can be fairly well described by 263   
the following equations:
$$
\mathrm { R } _ { \mathrm { i } } = 2 f _ { \mathrm { i } } \Phi _ { \mathrm { i } } I _ { \mathrm { a } } = 2 \Phi _ { j } I _ { \mathrm { a } } ,\tag{6:6}
$$
$$
\begin{array} { r } { { \bf R } _ { \mathrm { p } } = k _ { \mathrm { p } } [ { \bf M } ] [ { \bf M } ^ { \bullet } ] , } \end{array}\tag{6:7}
$$
$$
--[p294]-- \mathbf { R } _ { \mathrm { p } } = k _ { \mathrm { p } } \left( \frac { \Phi _ { j } I _ { \mathrm { a } } } { k _ { \mathrm { t } } } \right) ^ { 1 / 2 } [ \mathbf { M } ] ,\tag{6:10}
$$
and the kinetic chain length, which is determined by the competition between propagation and termination, is expressed as
$$
--[p293]-- 6.6.5.1 The steady state approximation
As Reiser<sup>262</sup> describes it, once a radical chain is initiated, it propagates spontaneously until it is terminated by an encounter with another radical, by disproportionation, or in some other way. The average chain length, which ultimately determines the photosensitivity of the system, according to Reiser, is linked to the kinetic rate constants of the individual processes.
--[p293]-- Decker, “A novel method for consuming oxygen instantaneously in photopolymerizable films,” Makromol. Chem., 180, 2027 (1979).
<sup>262</sup>A. Reiser, Photoactive Polymers: The Science and Technology of Resists, p. 130, John Wiley & Sons, Hoboken, NJ (1989).
--[p294]-- This is readily done for a steady state regime such as the case in the photostationary state, where the rates of initiation and termination are equal. For these conditions, the steady state concentration of $\mathbf { M } ^ { \bullet }$ can be expressed as
$$
[ \mathbf { M ^ { \bullet } } ] = \left( \frac { \Phi _ { j } I _ { \mathrm { a } } } { k _ { \mathrm { t } } } \right) ^ { 1 / 2 } .\tag{6:9}
$$
The rate of propagation can therefore be expressed in the form
$$

===== [p462-463] Antireflection Coatings and Reflectivity Control > 9.7.1 Reflectivity of absorbing layers (8块) =====
--[p462]-- D = i ( r _ { 1 2 } r _ { 2 3 } ^ { * } - r _ { 1 2 } ^ { * } r _ { 2 3 } ) ,\tag{9:26}
$$
$$
G = r _ { 1 2 } r _ { 2 3 } + r _ { 1 2 } ^ { * } r _ { 2 3 } ^ { * } ,\tag{9:27}
$$
$$
H = i ( r _ { 1 2 } ^ { * } r _ { 2 3 } ^ { * } - r _ { 1 2 } r _ { 2 3 } ) ,\tag{9:28}
$$
$$
\alpha = \frac { 4 \pi k _ { 2 } } { \lambda } ,\tag{9:29}
$$
$$
\beta = \frac { 4 \pi n _ { 2 } } { \lambda } .\tag{9:30}
$$
Therefore, the reflectivity from the BARC layer is then conveniently expressed as
$$
--[p462]-- 9.7.1 Reflectivity of absorbing layers
Consider a ray of light incident on a thin absorbing film of BARC sandwiched between two semi-infinite media, namely, photoresist and the silicon wafer substrate (Fig. 9.12).
--[p463]-- R = \frac { R _ { 1 2 } + R _ { 2 3 } e \ ^ { 2 \alpha d } + e \ ^ { \alpha d } ( C \cos \beta d + D \sin \beta d ) } { 1 + R _ { 1 2 } R _ { 2 3 } e \ ^ { 2 \alpha d } + e \ ^ { \alpha d } ( G \cos \beta d + H \sin \beta d ) } .\tag{9:31}
$$
For the limiting case of the infinitely thick layer 2 (photoresist),
$$
\operatorname* { l i m } _ { d  \infty } R = R _ { 1 2 } .\tag{9:32}
$$
For the limiting case of the infinitely thin layer 2,
$$
--[p463]-- C _ { \mathrm { d i e l e c t r i c } } = G _ { \mathrm { d i e l e c t r i c } } = 2 \frac { n _ { 1 } - n _ { 2 } } { n _ { 1 } + n _ { 2 } } \cdot \frac { n _ { 2 } - n _ { 3 } } { n _ { 1 } + n _ { 3 } } = 2 r _ { 1 2 } r _ { 2 3 } ,\tag{9:34}
$$
$$
D _ { \mathrm { d i e l e c t r i c } } = H _ { \mathrm { d i e l e c t r i c } } = 0 ,\tag{9:35}
$$
$$
R  \frac { R _ { 1 2 } + R _ { 2 3 } } { 1 + R _ { 1 2 } R _ { 2 3 } } .\tag{9:36}
$$
--[p462]-- Using a similar approach as in the case of the top antireflection coating above, and assuming normal incidence at the boundary between two media, for instance medium 1 (photoresist) and medium 2 (BARC), the reflection $( r _ { 1 2 } )$ and transmission $( t _ { 1 2 } )$ coefficients are given by the Fresnel equations above [Eqs. (9.5) and (9.6)]. Multiplication of the reflection amplitude with its complex conjugate yields
$$
--[p463]-- R ( d  0 ) = \frac { R _ { 1 2 } + R _ { 2 3 } + C } { 1 + R _ { 1 2 } R _ { 2 3 } + G } = \frac { ( n _ { 1 } - n _ { 3 } ) ^ { 2 } + ( k _ { 1 } - k _ { 3 } ) ^ { 2 } } { ( n _ { 1 } + n _ { 3 } ) ^ { 2 } + ( k _ { 1 } + k _ { 3 } ) ^ { 2 } } = R _ { 1 3 } .\tag{9:33}
$$
For the case in which all of the layers are nonabsorbing, $k _ { 1 } \quad k _ { 2 } \quad k _ { 3 } \quad 0 .$
$$
--[p462]-- \begin{array} { r l } { R } & { \ r r ^ { * } \quad \frac { R _ { 1 2 } + R _ { 2 3 } e ^ { - 2 i ( \phi - \phi ^ { * } ) } + r _ { 1 2 } r _ { 2 3 } ^ { * } e ^ { 2 i \phi ^ { * } } + r _ { 1 2 } ^ { * } r _ { 2 3 } e ^ { - 2 i \phi } } { 1 + R _ { 1 2 } R _ { 2 3 } e ^ { - 2 i ( \phi - \phi ^ { * } ) } + r _ { 1 2 } r _ { 3 3 } ^ { * } e ^ { 2 i \phi ^ { * } } + r _ { 1 2 } ^ { * } r _ { 2 3 } e ^ { - 2 i \phi } } } \\ & { \ R _ { 1 2 } + R _ { 2 3 } e ^ { - 8 \pi k _ { 2 } d / \lambda } + e ^ { - 4 \pi k _ { 2 } d / \lambda } \big [ ( r _ { 1 2 } r _ { 2 3 } ^ { * } + r _ { 1 2 } ^ { * } r _ { 2 3 } ^ { * } ) \cos ( 4 \pi n _ { 2 } d / \lambda ) + i ( r _ { 1 2 } r _ { 2 3 } ^ { * } } & { r _ { 1 2 } ^ { * } r _ { 2 3 } ) \sin { ( 4 \pi n _ { 2 } d / \lambda ) } \big ] } \\ &  \textstyl
--[p462]-- e \frac { R _ { 1 2 } + R _ { 2 3 } e ^ { - 8 \pi k _ { 2 } d / \lambda } + e ^ { - 4 \pi k _ { 2 } d / \lambda } \big [ ( r _ { 1 2 } r _ { 2 3 } ^ { * } + r _ { 1 2 } ^ { * } r _ { 2 3 } ^ { * } ) \cos ( 4 \pi n _ { 2 } d / \lambda ) + i ( r _ { 1 2 } r _ { 2 3 } ^ { * } } & { r _ { 1 2 } ^ { * } r _ { 2 3 } ) \sin { ( 4 \pi n _ { 2 } d / \lambda ) } \big ] }  1 + R _ { 1 2 } R _ { 2 3 } e ^ { - 8 \pi k _ { 2 } d / \lambda } + e ^ { - 4 \pi k _ { 2 } d / \lambda } \big [ ( r _ { 1 2 } r _ { 2 3 } ^ { * } + r _ { 1 2 } ^ { * } r _ { 2 3 } ^ { * } \end{array}\tag{9:24}
$$
Equation (9.24) can be simplified by the use of the following expressions for some of the terms:
$$
C = r _ { 1 2 } r _ { 2 3 } ^ { * } + r _ { 1 2 } ^ { * } r _ { 2 3 } ,\tag{9:25}
$$
$$

===== [p231-247] Chapter 5 Lithographic Chemicals > 6.3.2.1.2 Negative resists based on cross-link formation by radiation-generated reactive species (82块) =====
--[p235]-- Reiser, Photoactive Polymers: The Science and Technology of Resists, p. 33, John Wiley & Sons, Hoboken, NJ (1989).
[6.2]
[6.3]
[6.4]
[6.5]
[6.6]
[6.7]
The main reason for this chemistry, according to Reiser,<sup>62</sup> lies in the fact that nitrenes have a triplet ground state. The first step in this reaction mechanism (Reaction [6.2]) involves the photoinduced loss of nitrogen by the azido group, transforming the azido group into a (singlet) nitrene.
--[p237]-- While 2,6-bis(4-azidobenzal)-4-methylcyclohexanone enjoyed widespread application in the early days of the semiconductor industry because of its ease of synthesis,<sup>66</sup> some other bis-azides have also found meaningful applications in commercial resists, and these include 4,4<sup>0</sup>-diazidostilbene (X), 4,4<sup>0</sup>-diazidobenzophenone (XI), and 4,4<sup>0</sup>-diazidobenzalacetone (XII).
--[p233]-- Given that trivalent chromium is a well-known powerful coordination center, it was thought that cross-links may be formed by the coordinative bonding of $\mathrm { C r } ^ { 3 + }$ with the amide groups of the protein. This view is, incidentally, supported by the fact that all polymers that have been used as gelatin substitutes, such as other proteins, starch, poly(vinyl alcohol), poly(vinyl pyrrolidone), and poly(vinly butyral), carry ligands capable of forming complexes with Cr(III).
--[p237]-- This is the only photoreaction in the reaction mechanism. Readily, the singlet nitrene inserts into H—C bonds of the poly(cis-isoprene) rubber and forms, in a single step (Reaction [6.3]), a secondary amine with a link between the azide fragment and the rubber. Frequently, however, the singlet nitrene does decay to the ground state triplet nitrene (Reaction [6.4]) before the singlet reaction can occur.
--[p235]-- (ii) It causes some chain scission in the rubber, thereby lowering its intrinsic viscosity and allowing the formulation of coatings with higher solid content. (iii) It also functions to raise the softening point of the polymer from about 308C to nearly $6 0 ^ { \circ } \mathrm { C } .$ 58
--[p233]-- 23, John Wiley & Sons, Hoboken, NJ (1989)].
<sup>47</sup>Cited in A. Reiser, Photoactive Polymers: The Science and Technology of Resists, pp. 22 24, John Wiley & Sons, Hoboken, NJ (1989)].
<sup>48</sup>L. Stroebel and R. Zakia, Eds., Encyclopedia of Photography, 3rd ed., p. 7, Focal Press, Boston (1993).
--[p245]-- The highest sensitivity (0.5 mC/cm<sup>2</sup>) demonstrated with this class of materials was achieved with poly(chloromethylstyrene) (XX).<sup>96</sup> Other notable
<sup>93</sup>T. Ueno, H. Shiriashi, and S. Nonogaki, “Insolubilization mechanism and lithographic character istics of a negative electron beam resist iodinated polystyrene,” J. Appl. Polym. Sci. 29, 223 (1984). <sup>94</sup>ibid.
<sup>95</sup>ibid.
<sup>96</sup>E. Feit and L.
--[p246]-- These resists have demonstrated high dry etch resistance.<sup>97</sup>
<sup>97</sup>Y. Ohnishi, “Poly(vinylnaphthalene) and its derivatives as e beam negative resist,” J. Vac. Sci. Technol. 19, 1136 (1981).
Also worthy of mention is the introduction of conductive electron-beam resists that eliminate the charging effect that is so troublesome in electron-beam lithography.
--[p234]-- This peculiar characteristic of this resist limits its useful life to only a few hours after formulation, thus preventing it from being used in presensitized lithographic plate applications. In addition, being a protein, gelatin suffers from the problem that it does not have good etch resistance to strong acids and bases.
--[p231]-- Examples include (i) dichromate resists in which cross-links of the resin are formed by the coordinative bonding of $\mathrm { C r } ^ { 3 + }$ ions generated from the dichromate photoactive compound with the amide groups of the protein resin; (ii) azide resists in which cross-links are formed from thermal reactions of photogenerated nitrenes (electron-deficient species) with the poly(cis-isoprene) rubber resin, or with polyimide resin; (iii) acylsilane resists in which siloxycarbenes mediate the grafting of acylsilyl groups onto suitable polymers such as poly(vinyl alcohol) and poly(vinyl pyridine), causing the cross-linking of these polymers; (iv) functionalized polystyrene-based resists where radicals are coupled to form cross-links.
--[p245]-- Stillwagon, “Electron beam lithography of chlorinated polystyrenes with narrow molecular weight distributions,” Polym. Eng. Sci. 20, 1058 (1980); H.S. Choong and F.J. Kahn, “Mol ecular parameters and lithographic performance of poly(chloromethylstyrene) a high performance negative electron resist,” J. Vac. Sci. Technol. 19, 1121(1981).
electron-beam resists based on aromatic polymers have been described, including poly(vinyl naphthalene) and poly(chloromethyl styrene-co-2-vinyl naphthalene).
--[p232]-- In modern times, synthetic polymers such as poly(vinyl alcohol), poly(vinyl pyrrolidone), and poly(vinyl butyral) have, to a significant extent, displaced the above natural materials for use with dichromates; only gelatin and albumen have remained in use until quite recently. A typical modern recipe for dichromated albumen is given in Table 6.1.
--[p234]-- Horner had discovered that azides undergo photolysis to generate very reactive intermediates that easily graft onto substrates.<sup>53</sup>
Wagner’s main contribution in this story was the idea to synthesize a few bisazides and mix them with a low-molecular-weight rubber of the sort used in the familiar rubber cements that are still sold today.
--[p235]-- With time, the rubber in the formulation was replaced with a well-defined and cyclized poly(cis-isoprene) of molecular weight of about 150,000 Daltons. The cyclization process is carried out by treating the synthetic rubber with a Lewis acid. The cyclization process imparts many positive attributes to the rubber:<sup>57</sup> (i) It reduces the degree of unsaturation in the rubber and stabilizes it against oxygen-mediated cross-linking, thereby improving the shelf life of the resist.
--[p234]-- He synthesized these bis-azides, formulated them with rubber, and found that they produced excellent images that had perfect adhesion to glass and other surfaces, including even oxidized silicon
<sup>49</sup>C.G. Willson and R.A. Dammel, A. Reiser, “Photoresist materials: a historical perspective,” Proc. SPIE 3050, 38 51 (1997).
<sup>50</sup>ibid.
<sup>51</sup>ibid.
<sup>52</sup>ibid.
<sup>53</sup>ibid.
--[p239]-- Although the original KTFR resist based on 2,6-bis(4-azidobenzal)-4-methylcyclohexanone in poly(cis-isoprene) rubber resin that dominated the IC industry between 1957 and 1972 was organic solvent developed, in the 1980s, waterprocessable azide resists were described by Nonogaki and co-workers.<sup>71</sup> These water-processable azide resists were based on poly(acrylamide) or poly(vinyl pyrrolidone) resins together with water-soluble bis-azides such as (XIII).
<sup>70</sup>ibid., p. 38.
--[p233]-- It must be mentioned that the exposure requirements of dichromated gelatin are orders of magnitude less than those of bitumen of Judea resist material. In 1855, A.L. Poitevin demonstrated photolithography on stone sensitized with dichromated gelatin, glue, albumen, and gum.<sup>48</sup>
<sup>44</sup>ibid. [cited in A. Reiser, Photoactive Polymers: The Science and Technology of Resists, p. 5, John Wiley & Sons, Hoboken, NJ (1989)].
<sup>45</sup>M. Biltz and J.
--[p234]-- However, it can be stabilized by “burning in” the images after development, which involves heating the developed images to 3008F, which causes them to char and effectively degrades the image quality. 49
--[p242]-- (iv) Negative resists based on cross-linking by radicals—A substantial proportion of negative resists are based on radiation-induced cross-link formation initiated by radicals. Polymers such as polyethylene, various rubbers, polystyrene, and poly(vinyl chloride) are known to cross-link on irradiation; but from a lithographic standpoint, their radiation sensitivity is too low.
--[p242]-- (b) Epoxy-based negative resists based on cross-link formation by radicals— Epoxy groups in polymers can undergo radical-mediated cross-link formation under exposure with an electron beam (Scheme 6.9)—but, remarkably, not with light. The radiation chemical yield<sup>83</sup> of such systems tends to be high due to a chain mechanism in the cross-linking process, initiated by ions or radical ions, ${ \mathbf { M } } ^ { + }$ , which are the primary products of irradiation. 84
<sup>81</sup>M.P.C.
--[p243]-- This postirradiative polymerization leads to the gradual enlargement of features in the imaged resist, which degrades the resolution.<sup>85</sup> The use of radical scavengers such as 1,1-diphenyl-2-picrylhydrazyl (DPPH) has been demonstrated as an effective way of inhibiting this reaction.<sup>86</sup>
--[p235]-- It was only in 1964 that the real existence of nitrenes and their role as reaction intermediates in this particular crosslinking reaction was established by Wasserman et al. and by Reiser and Frazer in 1965.<sup>56</sup> But before we dive into the details of this mechanism, we provide here a brief history surrounding the invention of this resist system.
--[p245]-- When some or all of the phenyl rings are substituted with halogen (Scheme 6.11), the radiation sensitivity and the cross-linking efficiency of polystyrene can be enhanced significantly. Negative electron-beam resist formulated from iodinated<sup>92</sup> and chlorinated<sup>93</sup> polystyrene and based on this approach have been reported.
--[p243]-- Fujiwara, “Postirradiation polymerization of e beam negative resists: Theoretical analysis and method of inhibition,” J. Vac. Sci. Technol. 19, 1141 (1981).
<sup>87</sup>Y. Taniguchi, Y. Hatano, S. Shiraishi, S. Horigone, S. Nonogaki, and K. Naraoka, “PGMA as a high resolution, high sensitivity negative electron beam resist,” Jpn. J. Appl. Phys. 18, 1143 (1979).
<sup>88</sup>L.F. Thompson, J.P. Balantyne, and E.D.
--[p239]-- Makino, “Azide phenolic resin UV resist (MRL) for microlithography,” Polym. Eng. Sci. 23, 935 (1983); S. Nonogaki, M. Hashimoto, T. Iwayanagi, and H. Shiraishi, “Azide phenolic resin resists sensitive to visible light,” Proc. SPIE 539, 189 (1985); M. Hashimoto, T. Iwayanagi, H. Shiraishi, and S. Nonogaki, “Photochemistry of azide phenolic resin photoresists,” presented at Tech. Pap., Photo polym. Conf. SPE, Ellenville, NY, Oct. 1985.
--[p232]-- <sup>38</sup>Gelatin is a colloidal protein obtained by the thermal denaturation of collagen, which is isolated from animal skins and bones with very dilute acid. It can also be extracted from fish skin.
<sup>39</sup>A. Becquerel, “Expe´riences sur la chaleur rayonnante,” Compte Rend. 10, 469 (1840). <sup>40</sup>ibid.
<sup>41</sup>E. Courmont, La Photogravure: Histoire et Technologies, Gauthier Villars, Paris (1974).
<sup>42</sup>C.G. Willson, R.A. Dammel, and A.
--[p234]-- Resist folklore has it that dichromated gelatin was the first resist the inventors of the transistor tried to use when they sought to fabricate many transistors on the same substrate.<sup>50</sup> To their surprise, they found that the resist had the necessary resolution, but was not very effective in resisting the hydrofluoric acid etching of silicon dioxide (their semiconducting substrate on which the resist was coated), a key process step in the fabrication of their device.
--[p232]-- The solution of gelatin and ammonium dichromate resist is quite sensitive to light, casts fine films from water, and after exposure can be developed with water. In lithographic applications, the exposed area of the film remains on the stone, while the unexposed area is washed off with warm water. After drying, the gelatin image becomes hydrophobic and can accept printing ink.
--[p233]-- \mathrm { C r } _ { 2 } \mathrm { O } _ { 7 } ^ { 2 + } + 1 4 \mathrm { H } ^ { + } + 6 \mathrm { e } = 2 \mathrm { C r } ^ { 3 + } + 7 \mathrm { H } _ { 2 } \mathrm { O } .\tag{½6:1}
$$
Datta and $\mathrm { S o l l e r n } ^ { 4 6 }$ established that the detailed fate of the Cr(VI) depends somewhat on the colloidal medium, but that the final stage of the photoprocess always yields $\mathrm { C r } ^ { 3 + }$ ions.
--[p240]-- On irradiation, the photogenerated nitrenes abstract hydrogen from the polymer backbone, producing carbon radicals, which on recombination provide the cross-linking mechanism. Remarkably, these cross-linked resins do not swell in the aqueous developer, unlike earlier negative tone resists. Submicron resolution has been reported with them.<sup>75</sup>
<sup>72</sup>A. Reiser, Photoactive Polymers: The Science and Technology of Resists, pp. 38 39, John Wiley & Sons, Hoboken, NJ (1989); N.J.
--[p241]-- Next, by irradiating the film under vacuum, those parts that had been shielded during the first image exposure and therefore still contain azido groups will now be cross-linked. A positive image of the original is formed after development.<sup>77</sup>
(iii) Negative acylsilane resists based on cross-linking by carbenes—Cross-linking reactions of suitable polymeric resins by siloxycarbenes generated from the photoisomerization of acylsilanes can be the basis of negative resist imaging.
