Repository: NARUTOBEST/semiconductor-knowledge-qa

# heldout 泛化集出题管线(v2,2026-10-01)

与 `pipeline/dev/` 平行、互不混放的 heldout 侧出题管线。
总协议见 `../protocol_v2.md`(v2:取消 source 隔离红线,全库遴选文档)。

## 本目录内容
| 文件 | 用途 |
|---|---|
| `fetch_material.py` | 从 Qdrant(16333 转发)抓取本 track 8 篇文档的真实 chunk 原文 |
| `draft_material/` | 8 篇素材 txt + 草稿 json(每篇 25 题,含 evidence 逐字摘录) |
| `build_datasets_heldout.py` | 草稿 -> `eval/qa_sets/v2_20261001/heldout_200.json` + 校验报告 |
| `_extract_result.py` | 出题 agent 结果恢复(从会话 transcript) |
| `_verify_acceptance.py` | evidence 溯源覆盖率校验(自动发现本目录全部草稿) |
| `_prompt_template.txt` | 出题 agent 提示词模板 |
| `acceptance_report.json` / `_acceptance_failures.txt` | AI 验收记录(heldout 侧) |
| `verify_log.md` | 人工核对清单(heldout 200) |

File: eval/pipeline/heldout/draft_material/12_先进封装材料.txt (part 6 of 34)
Solder also has low electromigration resistance which is becoming more important as the diameter of interconnects continue to shrink and power requirements increase. Solder has a limited allowable range of current density due to this poor electromigration resistance.
--[p105]-- Therefore, alternative interconnect strategies are being explored that do not require solder. By removing the tin based material, the electromigration resistance and therefore the allowable current density for interconnects will increase. For example, by creating the connection between chip and substrate entirely with metallic pure copper, the allowable current density increases by approximately 10 times.
--[p104]-- Therefore, as pitch decreases the gap between the two surfaces will continue to shrink. The challenges related to this loss in separation are focused into two areas: underfill and thermo-mechanical stress. During the packaging process underfilling between the chip and substrate is done with a silica particle filled epoxy material to alleviate thermal stress/strain on the weak solder connections.
--[p104]-- 3.4 Solder-Free Chip-to-Substrate Interconnects
Current industry standard flip-chip interconnects employ the use of solder balls to make electrical connection between the chip and substrate. Solder has many weaknesses for this application, and they are becoming more important as the required interconnect size continues to shrink to meet the $_ { \mathrm { I / O } }$ demands of modern high performance microchips.
--[p105]-- Despite the properties that make solder undesirable for future I/O needs, solder still has properties that are very useful for manufacturing. Primarily solder has exceptional capabilities for low temperature processing that is compatible with the low cost organic substrates such as FR-4. Solder also can elongate and flatten during reflow to bond misaligned and non-planar locations between chip and substrate.
--[p105]-- These properties simplify manufacturing and increase yield, and therefore any practical solution for future interconnect needs should attempt to satisfy these properties that have made solder connections tractable for so many years.
The need for solder-free solutions which satisfy the needs for higher density and improved reliability interconnects at this level will be discussed in the following sections. Several different solutions have been active topics of research.
Electrically connecting the chip to the substrate without the use of low temperature melting solder materials is a very challenging problem.

===== [p320-323] Chapter 9 Flip-Chip Underfill: Materials, Process and Reliability > 9.3 Reliability of Flip Chip Underfill Packages (22块) =====
--[p320]-- f ( x ) = { \left( { \frac { \beta } { x } } \right) } { \left( { \frac { x } { \theta } } \right) } ^ { \beta } \mathrm { e x p } { \left( - { \left( { \frac { x } { \theta } } \right) } ^ { \beta } \right) }\tag{9:2}
$$
where x is the thermal cycling life as a random variable;  is the characteristic life; b is the shape parameter. The mean time to failure (MTTF), which is the expectation of the time to failure, for the Weibull distribution is:
$$
--[p323]-- However, one has to keep in mind that different failure modes coexist in a reliability test, which sometimes present conflicting requirements on underfill. For instance, to effectively couple the stress on the solder joints, high modulus underfill is desired. On the other hand, high underfill modulus can lead to high residual stress and therefore die crack. Another example is the filler loading. Low CTE requirement on underfill indicates high filler loading.
--[p321]-- Many numerical models have been developed to study the solder fatigue life of a flip chip package with or without underfill. The polymeric nature of the underfill material requires careful characterization for correct material property input to the numerical models. The modulus of a polymeric material is not only a function of temperature, but also a function of time, i.e., it is a viscoelastic material.
--[p321]-- They found that although the use of underfill can effectively reduce the shear strain, it can also cause bump creep strain in the transverse board direction due to stretching and compressing ofthe bump during thermal cycling. This load is due to the CTE mismatch between the solder and underfill/solder-mask layer. Underfill with CTE that matched the solder material (22–26 ppm/8C) gives the best thermal cycling life based on the creep strain criterion.
--[p322]-- Delamination decouples underfill with the Si die and cause stress concentration on the surrounding solder joints, leading to early fatigue failure of those joints. The absorbed moisture also causes hygroscopic swelling. Lahoti et al. studied the combined effect ofmoisture and temperature on the reliability of flip chip ball grid array (FCBGA) packages using FE analysis.
--[p320]-- 9.3 Reliability of Flip Chip Underfill Packages
The reliability of a flip chip package can be evaluated in a number of different methods, including thermal cycling, thermal shock, pressure-cook test, etc. The lifetime of a solder joint interconnect during temperature cycling can often be described by statistical models such as Weibull distribution. The probability density function (PDF) of the Weibull distribution is given by:
$$
--[p322]-- The test uses harsh environment conditions such as high temperature, high humidity, and high pressure. A typical test condition can be $1 2 1 ^ { \circ } \mathrm { C } .$ , 100% RH (relative humidity), and 2 atm pressure. It has also been known as the autoclave or pressure cooker test (PCT).
--[p321]-- N _ { f } = \frac { 1 } { 2 } \left( \frac { \Delta \gamma } { 2 \varepsilon _ { f } ^ { \prime } } \right) ^ { 1 / c }\tag{9:4}
$$
where $N _ { f }$ is the number of cycles to fatigue failure, $\Delta \gamma$ is the inelastic shear strain, $\varepsilon ^ { \prime } { } _ { f }$ is the fatigue ductility coefficient, and c is the fatigue ductility exponent. Other strain based fatigue equations have been proposed, among which Solomon’s model is often used (Soloman, 1986):
$$
--[p322 [表]]-- The effect of coupling agents on adhesion and adhesion retention after temperature moisture aging was highly dependent on coupling agent type and interacting surfaces. The addition of titanate and zirconate coupling agents can improve adhesion of epoxy underfill with BCB passivated silicon. However, with the addition of same coupling agents, the adhesion strength of underfill with polyimide passivation decreased after aging at $8 5 C /$ 85% RH [16].
--[p322]-- One way to improve the reliability under temperature and humid aging is to incorporate adhesion promoters, or coupling agents, into underfill to increase adhesion of underfill to the surrounding materials. Luo et al. studied 6 different coupling agents and their effect on underfill. The authors found that the incorporation of the coupling agents clearly affected the curing profile and bulk property of the underfill, such as Tg and modulus.
--[p321]-- on the die edge cracking in flip chip PBGA packages also concluded that the energy release rate for horizontal Si facture increases with underfill modulus and CTE [14].
In addition to temperature related thermomechanical failure, moisture induced failures such as delamination and corrosion are common for a flip chip underfill package. HAST (highly accelerated stress test) is often used to determine the temperature and moisture sensitivity of the package.
--[p321]-- The function of the underfill in a flip chip package is stress redistribution, not stress reduction. A rigid underfill material mechanically couples the device and the substrate, changing partially the shear stress experienced by the solder joints into bending stress on the whole structure. Shrinkage of the underfill during cure and the CTE mismatch during cooling after cure can generate large stress on the Si chip, resulting in die crack in some cases. Palaniappan et al.
--[p323]-- Fracture toughness | ${ > } 1 . 3 \ \mathrm { M P a } ^ { * } \mathrm { m } ^ { 1 / 2 }$
Moisture absorption (8 hrs boiling water) | ${ < } 0 . 2 5 \%$
Filler contents | ${ < } 7 0 \ \mathrm { w t \% }$
In summary, many studies have concluded that underfill material property is one of the key factors determining the reliability of the package. The general guideline on the material properties of underfill for flip chip package can be summarized in Table 9.1.
--[p321]-- N _ { f } = \left( \frac { \theta } { \Delta \gamma _ { p } } \right) ^ { 1 / \alpha }\tag{9:5}
$$
where $\Delta \gamma _ { p }$ is the percentage inelastic shear strain,  and  are constants.
It has been shown that the use of the underfill can increase the lifetime of the solder joints by at least an order of magnitude during thermal cycling [10]. It was found that in an underfilled flip chip package, the fatigue life is highly dependent on the material properties of the underfill.
--[p321]-- Thermal mechanical analyzer (TMA) and dynamical mechanical analyzer (DMA) are typically used to characterize the viscoelastic properties of the underfill material. Dudek et al. characterized 4 commercial electronic polymers and used finite element (FE) analyses to study the effect of die size and underfill material properties on the thermo-mechanical reliability of the flip chip on board (FCOB) package [12].
--[p322]-- The simulation results revealed the significance ofhygroscopic induced tensile stress on the under bump metallurgy (UBM) and inter dielectric layer (ILD) [15].
Interfacial delamination of underfill to various materials such as die passivation, solder material, and solder mask on the substrate is a leading cause for failure in flip chip underfill packages.
--[p320]-- \mathrm { M T T F } = \theta \cdot \Gamma \left( 1 + \frac { 1 } { \beta } \right)\tag{9:3}
$$
where - is the gamma function. It is generally believed that fatigue of the solder joints is a major reason for structure and electrical failures (Tummala 2001).
The solder fatigue life can be described as a function of inelastic shear strain in Coffin-Manson equation (Manson & Coffin 1965, 1954):
$$
--[p323]-- However, an underfill with higher filler loading typically has a higher viscosity, causing difficulty in underfill dispensing. The result might be underfill voids and non-uniformity, which would cause reliability issues. Therefore, the choice of underfill highly depends on the application, e.g., die size, passivation material, substrate material, type of solder, and environment conditions the package will be subjected to during application, etc.
--[p321]-- The analytic model by Nysaether et al. [11] showed that while an underfill without filler increased the lifetime by a factor of5–10, a filled underfill with a lower CTE gave a 20–24-fold increase in lifetime. For both filled and non-filled sample, the lifetime is nearly constant regardless of distance to the neutral point (DNP), indicating that the underfill effectively couples the stress among all the solder joints.
--[p323]-- Table 9.1 Desirable underfill properties for flip-chip packages
Curing Temperature | ${ < } 1 5 0 ^ { \circ } \mathrm { C }$
Curing time | ${ < } 3 0 \mathrm { m i n }$
$\mathrm { T g }$ | ${ } _ { > } 1 2 5 ^ { \circ } \mathrm { C }$
Working life (viscosity double $\textcircled { a } 2 5 ^ { \circ } \mathrm { C } )$ | ${ > } 1 6 \mathrm { ~ h ~ }$
$\mathrm { C T E } \left( \alpha _ { 1 } \right)$ | $2 2 { - } 2 7 \ \mathrm { p p m / ^ { \circ } C }$
Modulus | $8 { - } 1 0 \mathrm { G P a }$
--[p322]-- The moisture absorbed by the polymeric materials can hydrolyze the interfacial bonds between underfill and the die, resulting in delamination starting from the corner ofthe die, which further promotes the moisture diffusion along the interface. The moisture at the interface can cause corrosion of the solder joints and metal traces on the substrate.
--[p321]-- performed in-situ stress measurements in the flip chip assemblies using a test chip with piezoresistive stress sensing devices [13]. The study concluded that the underfill cure process generates large compressive stress on the active die surface, indicating a complex convex bending state in the flip chip. The level of stress measured can lead to Si fracture. The residual die stress was found to be strongly dependent on underfill CTE, modulus, and Tg. A finite element analysis by Mercado et al.

===== [p214-215] Chapter 5 Lead-Free Soldering > 5.11.1 Microstructure (3块) =====
--[p214]-- At Ag content above approximately 2.5 wt%, large $\mathrm { A g } _ { 3 } \mathrm { S n }$ platelet formation may also be formed [74].
At reflow, upon cooling, the large $\mathrm { A g } _ { 3 } \mathrm { S n }$ platelets may form first, followed by tin dendrites formation from liquid solder. Upon further cooling, small $\mathrm { A g } _ { 3 } \mathrm { S n }$ and $\mathrm { C u } _ { 6 } \mathrm { S n } _ { 5 }$ particles further precipitate out in between tin dendrite globes [75].
--[p215]-- For eutectic SnAg and SnCu alloys, similar small rods of $\mathrm { A g } _ { 3 } \mathrm { S }$ n particles and $\mathrm { C u } _ { 6 } \mathrm { S n } _ { 5 }$ particles are formed respectively in between tin dendrites.
--[p214]-- 5.11.1 Microstructure
The microstructure of tin-silver-copper solders, such as SAC387, is shown in Fig. 5.17, where a number of short rod-like bright $\mathrm { A g } _ { 3 } \mathrm { S n }$ particles and some small dark grey $\mathrm { C u } _ { 6 } \mathrm { S n } _ { 5 }$ particles dispersed in the tin matrix between the grey tin dendrites. Few large $\mathrm { C u } _ { 6 } \mathrm { S n } _ { 5 }$ particles can also be seen randomly dispersed.

===== [p63-63] Chapter 2 Advanced Bonding/Joining Techniques > 2.1.2 Applications ofAdhesives in Electronics (1块) =====
--[p63]-- 2.1.2 Applications ofAdhesives in Electronics

===== [p193-193] Chapter 5 Lead-Free Soldering > 5.2.3 SnAg (+Bi, +Cu, +In, þ dopants) (4块) =====
--[p193]-- 5.2.3 SnAg (+Bi, +Cu, +In, þ dopants)
Lead-free alloys with Bi generally exhibit a lower melting temperature. Furthermore, they are typically better in wetting than other lead-free alloys [16], presumably due to the low surface tension of Bi (0.376 N/m for Bi versus 0.537 N/m for Sn) [17]. The low melting and good wetting features promise a user-friendly soldering process.
--[p193]-- Addition of Bi to SnAgCu system also refines the intermetallic compound (IMC) grain size and retards the excessive growth of IMC [18]. Addition of small amount of In reduces the melting temperature and increases the ductility of lead-free alloys [7].
However, Bi-containing alloys normally exhibit a high rigidity, thus may pose a concern for applications involving a high CTE mismatch or a wide range of service temperature.
--[p193]-- Sn97.4Ag1.3Bi0.8Cu0.5 (214–2198C, Nihon Genma)
Sn95.5Ag2.0Bi2.0Cu0.5 (211–2218C, Senju)
Sn94.25Ag2.0Bi3.0Cu0.75 (207–2188C, Senju)
Sn96.0Ag2.5Bi1.0Cu0.5 (214–2218C, Senju, Nihon Almit, Tamura Kaken, Nihon Genma)
Sn95.7Ag2.8Bi1.0Cu0.5 (214–2158C, Nihon Genma)
Sn93.6Ag2.9Bi3.0Cu0.5 (205–2168C, Tamura Kaken)
Sn92.8Ag3.0Bi1.0Cu0.7In2.5 (204–2158C, Senju)
Sn93.3Ag3.0Bi3.0Cu0.7 (206–2158C, Nihon Almit)
Sn91.5Ag3.5Bi2.5In2.5 (Matsushita)
Sn92.5Ag3.5Bi3.0Cu1.0 (208–2138C, Nihon Superior)
Sn91.7Ag3.5Bi4.8 (205–2108C, Sandia National Lab)
--[p193]-- In addition, in the presence of lead-contamination, formation of $9 6 ^ { \circ } \mathrm { C }$ low melting Bi52Pb30Sn18 ternary eutectic phase can result in early failure at temperature cycling test [19].
The SnAgBi-containing family is primarily used in Japanese industry, such as Panasonic (SnAgBiCu, SnAgBi, SnAgBiIn), Hitachi (SnAgBi), and Sony (SnAgBiCu) [20, 21]. Examples of those alloys supplied mainly in Japanese industry are given below [22]:

===== [p256-259] Chapter 7 Advanced Substrates: A Materials and Processing Perspective > 7.3.1 2L PBGA Substrates (18块) =====
--[p257]-- The basic building block is a core or copper clad laminate (CCL) which consists of glass fabric, coated with an electrically insulating organic resin sandwiched between two copper foils. Several plies of impregnated fabric, called prepreg (PP), may be used to achieve the desired thickness of the core. The fabric itself may be woven from glass fibers of varying thickness and thread count to provide more options to control the CCL thickness.
--[p259]-- Essentially, it is a solder mask coated and supplied in the same fashion as dry film photo resist. The solder mask is coated onto a PET carrier film which protects the solder mask from contamination, handling and oxygen during exposure, and a PE (polyethylene) separator sheet to allow rolling up of the solder mask. Dry film solder mask does require vacuum lamination (vacuum, pressure, and elevated temperature) to fully encapsulate the traces without entrapping air.
--[p259]-- The biggest benefit of the PET film however is an increase in image resolution. The acrylate photo reaction is usually retarded by oxygen which is present even in vacuum exposure systems and leads to a loss of resolution. The PET film minimizes rediffusion of oxygen into the solder mask during exposure and thereby yields much sharper images at higher resolution.
d) Dry film solder mask: the most effective and simplest way to minimize topography and thickness is to use a dry film solder mask.
--[p257]-- Tensile Strength (MPa) | 200-300 | 280
Young&#x27;s Modulus (GPa) | 20-26 | 29
Poisson&#x27;s Ratio | 0.20–0.21
Water Absorption (%) | 0.05 | 0.47
Flammability UL | 94-V0 | 94-V0
Environmental | RoHS &amp; green | RoHS &amp; green
Common CCL thickness used to be 200 mm or greater. Now 150 mm and 100 mm have become popular in order to reduce the thickness of the finished substrate and thereby the final package thickness.
--[p256]-- 7.3.1 2L PBGA Substrates
As mentioned before, PBGA substrates come in a few simple configurations: two layers (2L), four layers (4L) and six layers (6L) of circuitry which are interconnected by plated through holes (PTH). Recently blind holes or vias are also used as interconnects to form HDI substrates with 2L, $1 + 2 + 1 , 2 + 2 + 2$ and $1 + 4 + 1$ layers.
--[p257 [表]]-- Every process step listed here actually consists of many sub-processes. For example, the patterning step can be divided into pretreatment, photo resist application, expose, develop, etch, strip and inspection steps which in themselves are composed of further sub-divisions with many different chemicals and rinses. All wet chemical process steps are water based to minimize the use of organic solvents and to minimize the impact on the environment.
--[p258]-- In order to reduce the thickness further, solder resist thickness has to be reduced and controlled more tightly. Typical solder resist thickness specification averages range between 15 and 30 mm. The de facto industry standard solder masks are from Taiyo Ink Mfg. Co., Ltd., Japan, and are liquid, photo imageable inks which are applied either by screen printing or roller coating. Immediately after applying the ink, the surface will level to be relatively flat.
--[p257]-- Thermal stress T288 (min) | 25
Thermal conductivity (W/mK) | 0.71-0.83 | 0.44
$\mathrm { D } _ { \mathrm { k } } 1 \mathrm { G H z }$ | 4.6 | 4.7
Loss tangent 1 GHz | 0.017 | 0.013
Volume Resistance (MOhm cm) | $1 . 0 0 \ \mathrm { E } + 8 $ | $5 . 0 0 \mathrm { E } + 8 $
Surface Resistance (MOhm) | $1 . 0 0 \mathrm { E } + 7$ | $5 . 0 0 \mathrm { E } + 8 $
Peel Strength (KN/m) 1/3 oz | 0.65 | 0.75
Flex Strength (MPa) | 450-550 | 450
Flex Modulus (GPa) | 37 | 28
--[p257]-- Table 7.2 Properties of the most common dielectric CCL materials
Company | Hitachi | MGC
Type of CCL | MCL-E679FGB | HL832NX
$\mathrm { T g } \left( ^ { \mathrm { o } } \mathrm { C } \right) \mathrm { D M A }$ | 190 | 220
$\mathrm { T d } \left( ^ { \mathrm { o } } \mathrm { C } \right) \mathrm { T G A } \left( 5 \% \right)$ | 310
$\mathrm { C T E ( p p m / ^ { o } C ) x / y \ a _ { 1 } }$ | 13-15 | 14
$\mathrm { { C T E } ( p p m / ^ { o } C ) \ : z \ : a _ { 1 } }$ | 23-33 | 30
--[p258]-- Such thickness reductions require ever more careful handling of the cores during processing as well as either upgrading or new process equipment. These thin CCLs are easily torn or bent and creased manually or in the horizontal process equipment. The fragility increases especially in the pattern process when all the spaces have been etched to form the Cu traces and the reinforcement from the Cu foils no longer supports the prepreg (PP).
--[p258]-- A good reminder of the magnitude of the thickness challenge is the comparison to a typical human hair which is 100 mm thick. The thinnest core material available now is 60 mm and 50 mm thick of which 60 mm is already used in considerable volume to yield a finished substrate of a total thickness of 120 mm. The next target is to achieve a finished substrate thickness of 100 mm. Table 7.3 shows some representative substrate thickness and cross-sections.
--[p257]-- After the migration to RoHS and ‘green’ resin systems i.e. resins that contain less than 900 ppm of Chlorine, Bromine, Antimony and no Phosphorous, there are two major resin systems in use: Mitsubishi Gas & Chemicals $\mathbf { \partial } ^ { \left. \right.} \mathbf { B } \mathbf { T } - \mathbf { N } \mathbf { X } ^ { \mathbf { \theta } } $ series and Hitachi Chemicals $\mathrm { ^ { \circ } E 6 7 9 - F G B } ^ { \prime }$ series.
--[p259]-- The most effective temperature profiles may therefore be step profiles.
b) Adding solvents of varying boiling points can help to manage the viscosity profile very effectively but do require extensive experimentation to determine the best solvent mix and concentration. This is a common practice in impregnation of glass fabric to make prepreg.
c) Lamination of PET cover film (polyethylenetherephthalate) under temperature and pressure can provide some degree of leveling.
--[p258]-- Cu | 15 | 15 | 20 | 25 | 25 | 25 | 25
Solder mask | 15 | 20 | 30 | 30 | 30 | 30 | 30
a) Careful control of the drying profile prior to exposure. As the solvent evaporates, the viscosity increases and retards leveling flow. This viscosity increase can be counter acted by increasing the temperature but of course evaporation rates increase as well. High temperatures can also lead to a skinning effect where the surface evaporation is faster than the bulk diffusion rate of the solvent.
--[p258]-- During drying, the ink will begin to develop a conformal topography over the traces and spaces i.e. the total amount of solvent to evaporate in the space between lines is much greater than over traces. Hence, hills and valleys are formed replicating the trace/space pattern. During curing ofthe solder mask, the topography is typically exacerbated due to cure shrinkage.
--[p258 [表]]-- Both reactive moieties in the solder mask, acrylate for photo reactivity and epoxy for thermal reactivity and chemical resistivity, typically exhibit large amounts of shrinkage during polymerization and cure. The topography can be minimized by several means:
Table 7.3 Typical substrate thickness for 2L substrates
Total | 100 | 130 | 160 | 210 | 260 | 360 | 560
Solder mask | 15 | 20 | 30 | 30 | 30 | 30 | 30
Cu | 15 | 15 | 20 | 25 | 25 | 25 | 25
Core | 40 | 60 | 60 | 100 | 150 | 250 | 450
--[p259]-- It does have another big manufacturing advantage. The cleanliness requirements of coating the material are handled by the material supplier instead of the substrate manufacturer. Dry film solder masks have been available for many years, the first of which where supplied for PCBs by DuPont under the trade name of Vacrel. The materials cost is significantly higher than liquid solder masks and has therefore delayed the implementation.
For substrates the Dry Film solder mask standard is again from Taiyo Ink: AUS 410. Typical solder masks and properties are listed in Table 7.4.
--[p257]-- Cu foils come in varying degrees of thickness also designated by weight (ounces of Cu per sq foot). Most common are $1 2 \mu \mathrm { m } =$ $1 / 3$ oz and $1 8 \mu \mathrm { m } = 1 / 2$ oz although $3 7 \mu \mathrm { m } = 1$ oz and $7 5 \mu \mathrm { m } = 2$ oz are available for thermal or power designs. The properties of the most commonly used core materials are listed in Table 7.2.
The typical, simplified process flow for a 2L substrate is shown in Fig. 7.2.

===== [p210-210] Chapter 5 Lead-Free Soldering > 5.8.2 Design ofPCB (3块) =====
--[p210]-- (2) A design with hole diameter at least 10 mils (0.25 mm) larger than the pin diameter is needed in order to allow sufficient hole-fill and minimize voiding.
(3) To facilitate solder drainage, a drainage pad following the row of pads is recommended. Elongated through-hole pads along travel direction can also help reducing bridging.
For controlling fillet lifting, besides increasing the cooling rate, reduction in exposed pad size using solder mask defined pad is recommended.
--[p210]-- Besides the design modification described above, some routine design practices used for tin-lead process should also be carried over to lead-free process. For instance, discrete components should be aligned parallel to travel direction in order to minimize bridging [63].
--[p210]-- 5.8.2 Design ofPCB
Several modifications in PCB designs are recommended in order to cope with the transition to lead-free wave soldering process, as shown in Fig. 5.15.
(1) A center cable support under the PCB can be used to address the board sagging due to the higher temperature. To accommodate this cable support, a no-components line about 3–4 mm wide at center of the bottom side ofthe board is necessary.

===== [p75-80] Chapter 2 Advanced Bonding/Joining Techniques > 2.3.3 Oxidation-Free Fluxless Soldering Technology (26块) =====
--[p76]-- Expected composition of the joint is 96.9 at.% Sn and 3.1 at.% Ag, which is near the eutectic composition of the Sn-Ag system. The Ag layer over the Sn prevents the inner Sn layer from oxidation. This Si wafer with $\mathrm { C r / A u / S n / }$ Ag structure is diced into 4.5 mm $\times 4 . 5$ mm chips. Another Si wafer is deposited with $0 . 0 3 \mu \mathrm { m } \mathrm { c r } .$ , followed by 0.1 mm Au in one vacuum cycle again, and diced into 6.5 mm $\times ~ 6 . 5$ mm substrates.
--[p80]-- At and beyond $3 0 0 ^ { \circ } \mathrm { C } , \mathrm { A g } _ { 2 } \mathrm { I n }$ turns into $\gamma$ phase which remains solid until temperature reaches $6 3 0 ^ { \circ } \mathrm { C }$ Thus, the joint produced has very high melting temperature even though it is made at $2 0 5 ^ { \circ } \mathrm { C }$
--[p79]-- It means that the joint is really strong. To study the microstructure, several samples were cut in cross section and polished. SEM and EDX analysis were used to examine these samples. Figure 2.13 (a) and (b) are the secondary electron images of a joint cross section. Three distinct layers are identified as $\mathrm { A g / A g _ { 2 } I n / A g }$ .
--[p75]-- Since we reported this technology in 1991 [55], it has been applied to developing various fluxless processes based on Sn-Au, Sn-Cu, Sn-Ag, Sn-Bi, Sn-In, In-Au, In-Cu, In-Ag binary systems and In-Pb-Au ternary system [69–77].
We now present our recent bonding processes based on Sn-Ag and In-Ag systems, respectively, to illustrate these fundamental requirements [77, 78]. The process using Sn-Ag system is chosen as a representative one because Sn-rich Sn-Ag alloy gets oxidized easily.
--[p76]-- The melting temperature of the designed composition (96.9 at.% Sn and 3.1 at.% Ag) is slightly higher than Sn-Ag eutectic point of $2 2 1 ^ { \circ } \mathrm { C }$ As temperature increases towards the bonding temperature of $2 4 0 ^ { \circ } \mathrm { C } ,$ , the thick Sn layer melts at $2 3 2 ^ { \circ } \mathrm { C }$ and the molten Sn starts to react with the Ag capping layer to initially form $\mathrm { A g } _ { 3 } \mathrm { S n }$ intermetallic compound and subsequently dissolve this layer to turn into Sn-rich (L) phase. The molten (L) phase would wet the Au layer on the substrate to form $\mathrm { \ A u S n _ { 4 } }$ intermetallic compound, as shown in Fig. 2.9(b).
--[p80]-- The absence of $\mathrm { A g I n } _ { 2 }$ indicates that, during the bonding process, the molten phase (L) dissolves enough Ag and turns into $\mathrm { A g } _ { 2 } \mathrm { I n }$ completely. The $\mathrm { A g } _ { 2 } \mathrm { I n }$ compound is in solid phase at the bonding temperature. Therefore, the joint solidifies during the bonding process and before cooling to room temperature. This effect is usually referred to as transient liquid phase bonding.
--[p79]-- Thus, between 166 and $2 0 5 ^ { \circ } \mathrm { C } ,$ the (L) phase exists and can react with the Ag layer on the Si chip. In experiment, the Si chip is placed over Ag-laminated Cu substrate and held with static pressure to ensure intimate contact. The bonding is performed at $2 0 5 ^ { \circ } \mathrm { C }$ for 3 min in 50 millitorr vacuum. Many samples were fabricated. When we tried to break the samples with a hand tool, the silicon chip always broke first.
--[p76]-- Upon cooling down to room temperature, the joint solidifies and is expected to consist of small $\mathrm { \ A u S n _ { 4 } }$ and $\mathrm { A g } _ { 3 } \mathrm { S n }$ intermetallic grains in a Sn rich matrix, indicated in Fig. 2.9(d).
The samples fabricated are examined by a reflection mode SAM (C-SAM) to evaluate the quality of fluxless Sn-Ag joints. Figure 2.10 shows C-SAM images of two samples. In the reflection mode SAM, the voids show up as bright spots on a gray background.
--[p75]-- Thus, it is particularly difficult to achieve fluxless feature. The process based on In-Ag system is interesting as it involves transient liquid phase bonding effect where the molten phase solidifies even at the bonding temperature due to solid liquid reaction.
To begin, a thin 0.03 mm Cr layer and 0.1 mm Au layer are deposited on a Si wafer in a high vacuum E-beam evaporator $\left( 2 \times 1 0 ^ { - 6 } \right.$ torr).
--[p77]-- The joints are virtually void free. To study the microstructure of the joint, several samples are cut in cross-section and polished. SEM and EDX analysis are used to examine the cross-section of these samples. Figure 2.11 exhibits the secondary electron (SE) image of a joint cross section. The bonding layer is quite uniform with a thickness of 2.5 mm, which is less than expected. The reason is that significant amount of molten Sn is squeezed out in the bonding process.
--[p76]-- Then, Ag film is plated over Sn layer for 1 min expecting 0.2 mm thickness. Prior to the Ag plating process, the sample is chemically treated to reduce the possibility of an oxide layer over the Sn. The Ag plating bath is a cyanide-free, mildly alkaline plating solution at pH 10.5. The current density and process temperature are 4 $\mathbf { \bar { m } } \mathbf { A } / \mathbf { c m } ^ { 2 }$ and room temperature, respectively.
--[p77]-- We tried to break the joint with a hand tool but the silicon chip always break first. A de-bonding test is performed on several samples to measure the melting temperature. The melting temperature ranges from 219 to $2 2 6 ^ { \circ } \mathrm { C }$ , which is close to the expected solidus temperature.
We next move onto the In-Ag process [78]. Figure 2.12 depicts the bonding design. Layer of Ag is electroplated on the silicon chip.
--[p76]-- As temperature goes up to $2 4 0 ^ { \circ } \mathrm { C }$ bonding temperature, the (L) phase dissolves the $\mathrm { A g } _ { 3 } \mathrm { S n }$ and $\mathrm { \ A u S n _ { 4 } }$ intermetallics completely, depicted in Fig. 2.9(c). When this happens, the essential condition of producing a joint is achieved.
--[p79]-- The substrate chosen is Cu laminated with 280 mm thick of Ag foil by a new direct bonding process developed recently. In (Indium) is electroplated on the Ag foil, followed by a cap layer of Ag. We have found that electroplated In over Ag foil does not exist as pure In, but forms $\mathrm { A g I n } _ { 2 }$ IMC layer by reaction with Ag atoms during the plating process.
--[p76]-- Optimal bonding temperature appears to be $2 4 0 ^ { \circ } \mathrm { C }$ with a dwell time at peak temperature of 1 min. Reflow time is about 6 min. The heating platform is turned off and the assembly is allowed to cool naturally to room temperature in the same vacuum ambient.
Figure 2.9 depicts the schematics of the bonding principle.
--[p80]-- After cooling down to room temperature, the resulting joint would consist of $\mathrm { A g , A g _ { 2 } I n }$ and $\mathrm { A g I n } _ { 2 }$ layers. The SEM image in Fig. 2.13 shows that the joint consists of only $\mathbf { A } \mathbf { g }$ and $\mathrm { A g } _ { 2 } \mathrm { I n }$ without $\mathrm { A g I n } _ { 2 }$ .
--[p77]-- One possible reason is that the SEM image does not pick up very small $\mathrm { \ A u S n _ { 4 } }$ or $\mathrm { A g } _ { 3 } \mathrm { S n }$ grains with adequate contact. Another possibility is that the small amount of Au and Ag is not enough for intermetallic nucleation in the Sn matrix. In the latter case, the Au and Ag atoms are just dissolved in Sn to form a solid solution. The solder joints are very strong.
--[p77]-- This molten Sn wets, reacts with, and stays on the area of Cr/Au coated substrate not covered by the chip. The surface of the cross section is not as smooth as desired, caused by the polishing process that still needs to be refined. The SEM image shows a homogeneous phase with about 97 at.% ofSn. To our surprise, $\mathrm { A g } _ { 3 } \mathrm { S n }$ and $\mathrm { \ A u S n _ { 4 } }$ intermetallic grains are not observed.
--[p76]-- As mentioned earlier, the electroplated Si chip (with $\mathrm { C r / A u / S n / A g ) }$ and Si substrate deposited with $\mathrm { C r / A u }$ are placed together and mounted on the heating platform inside a vacuum chamber that is pumped to 100 millitorrs. In the solder structure on the Si chip, thin Ag layer covers the inner Sn as illustrated in Fig. 2.9(a).
--[p79]-- $\mathrm { A g I n } _ { 2 }$ has an interesting characteristic; at $1 6 6 ^ { \circ } \mathrm { C } ,$ , it turns into a mixture of In-rich molten phase (L) and $\mathrm { A g } _ { 2 } \mathrm { I n }$ solid grains. This situation continues until temperature reaches $2 0 5 ^ { \circ } \mathrm { C }$ . At and above $2 0 5 ^ { \circ } \mathrm { C } , \mathrm { A g } _ { 2 } \mathrm { I } 1$ n grains convert to g-phase grains.
--[p76]-- The Si chip and substrate are held together with a static pressure of 50 psi (0.35 MPa) in a graphite fixture to ensure intimate contact. The assembly is mounted on a graphite heating platform inside a small vacuum chamber that is pumped down to 100 millitorrs. The graphite platform is heated using a temperature controller/driver. The fixture temperature is monitored by a thermocouple and controlled by the temperature controller.
--[p75]-- 2.3.3 Oxidation-Free Fluxless Soldering Technology
Fundamentally, this technology provides oxidation-free environment from the beginning to the end, i.e., from solder manufacture to solder joint formation.
--[p79]-- While $6 \mu \mathrm { m }$ of Ag still remains on the chip side connected to silicon, the $\mathrm { A g } _ { 2 } \mathrm { I n }$ layer has grown to 18 mm, resulting from rapid solid liquid reaction between Ag and the molten phase (L). Based on the observations, we present bonding mechanism.
--[p79]-- As temperature increases towards the bonding temperature of $2 0 5 ^ { \circ } \mathrm { C } ,$ , the $\mathrm { A g I n } _ { 2 }$ layer starts melting at $1 6 6 ^ { \circ } \mathrm { C }$ and converts to a mixture of molten phase (L) and
Ag In solid grains. The molten phase now reacts with upper and bottom $\mathbf { A } \mathbf { g }$ layers and dissolves some of the Ag layers and a joint is formed.
--[p75]-- There are four basic requirements: (a) oxidation prevention measure during solder manufacture, (b) capping layer to block oxygen penetration into the solder afterwards, (c) capping layer being dissolved into and becoming a part of the solder joint, and (d) proper environment to inhibit oxidation during the bonding process.
--[p76]-- The Cr layer acts as an adhesion layer and the Au layer prevents the Cr from oxidation. The $\mathrm { C r } / \mathrm { A } \mathfrak { r }$ u dual layer is used as a seed layer of electroplating as well as the underbump metallurgy (UBM). A 10 mm layer of Sn is then electroplated in a stannous Snbased bath at 21.5 m $\mathbf { A } / \mathrm { c m } ^ { 2 }$ in 25 min. The plating bath temperature and pH value are $4 6 \mathrm { { } ^ { \circ } C }$ and 1, respectively.

===== [p318-320] Chapter 9 Flip-Chip Underfill: Materials, Process and Reliability > 9.2 Conventional Underfill Materials and Process (10块) =====
--[p320]-- observed the flow of commercial underfills and used a 3D PLICE-CAD to model the underfill flow front [8]. A comparison between the peripheral and area array chips showed that the bumps enhanced the flatness of the flow front by providing periodic wetting sites. A racing effect along the edges was observed. Voids can be formed at the merging of flow fronts.
--[p318]-- The silica fillers are incorporated into the resin binder to enhance the material properties of cured underfill such as low CTE, high modulus, and low moisture uptake, etc. Other agents that can be found in an underfill formulation include adhesion promoters, toughening agents, and dispersing agents, etc. These chemicals are incorporated to help the resin mixing and enhance the cured underfill properties.
Figure 9.5 shows the process steps of flip-chip with conventional underfill.
--[p318]-- The organic binders are often epoxy resin mix, although cyanate ester or other resin has been used for underfill application as well. Fig. 9.4 shows the chemical structure of some commonly used epoxy resins. In additional to epoxy resin, a hardener is often used to form cross-linking structure upon curing. Sometimes a latent catalyst is incorporated to achieve long pot life and fast curing. Inorganic fillers typically used in underfill formulation are micron-sized silica.
--[p318]-- 9.2 Conventional Underfill Materials and Process
The generic schematic of a flip chip package is shown in Fig. 9.3. Conventional underfill is applied after the flip chip interconnects are formed. The resin flows into the gap between the chip and the substrate by a capillary force. Therefore, it is also called ‘‘capillary underfill’’. A typical capillary underfill is a mixture of liquid organic resin binder and inorganic fillers.
--[p320]-- It was found that the capillary force parameter would approach a constant value at very large pitch for the same gap height. As the bump pitch reduces, the capillary force will increase to a maximum as a result of underfill wetting on the solder given the contact angle on the solder is small, and then quickly drops to zero as the pitch approaches the bump diameter. Their study also showed that a hexagonal bump arrangement is more efficient to enhance the capillary force at critical bump pitch.
--[p319]-- Separate flux dispensing and cleaning steps are required before and after the assembling of the chip, respectively. After the chip is assembled onto the substrate, the underfill is usually needle-dispensed and is dragged into the gap between the chip and the substrate by a capillary force. Then a heating step is needed to cure the underfill resin to form a permanent composite.
--[p319]-- One can use the Hele-Shaw model to simulate the underfill flow with the above approximation. The time required to fill a chip of length L can be calculated as [6]:
$$
t _ { \mathrm { f i l l } } = { \frac { 3 \eta L ^ { 2 } } { \sigma h \cos \theta } }\tag{9:1}
$$
