Repository: NARUTOBEST/semiconductor-knowledge-qa

# heldout 泛化集出题管线(v2,2026-10-01)

与 `pipeline/dev/` 平行、互不混放的 heldout 侧出题管线。
总协议见 `../protocol_v2.md`(v2:取消 source 隔离红线,全库遴选文档)。

## 本目录内容
| 文件 | 用途 |
|---|---|
| `fetch_material.py` | 从 Qdrant(16333 转发)抓取本 track 8 篇文档的真实 chunk 原文 |
| `draft_material/` | 8 篇素材 txt + 草稿 json(每篇 25 题,含 evidence 逐字摘录) |
| `build_datasets_heldout.py` | 草稿 -> `eval/qa_sets/v2_20261001/heldout_200.json` + 校验报告 |
| `_extract_result.py` | 出题 agent 结果恢复(从会话 transcript) |
| `_verify_acceptance.py` | evidence 溯源覆盖率校验(自动发现本目录全部草稿) |
| `_prompt_template.txt` | 出题 agent 提示词模板 |
| `acceptance_report.json` / `_acceptance_failures.txt` | AI 验收记录(heldout 侧) |
| `verify_log.md` | 人工核对清单(heldout 200) |

File: eval/pipeline/heldout/draft_material/10_EUV_Lithography.txt (part 7 of 32)
--[p281]-- The figure indicates the wide radius of the diffraction pattern due to the high-NA at the wafer. By means of the increased MAG, the NA at the mask can be reduced to a value even below the $N A = 0 . 3 3$ case. In the $N A = 0 . 3 3$ case it is $N A _ { m a s k } = 0 . 3 3 / 4 = 0 . 0 8 2 5$ , and in the $N A = 0 . 4 5$ case with a MAG of 6 it is $N A _ { m a s k } = 0 . 4 5 / 6 = 0 . 0 7 5$ . All mask effects are reduced compared to the $N A = 0 .
--[p281]-- 4 5$ case; i.e., $N A \times h p / \lambda = \mathrm { c o n s t . } = 0 . 3 7$ in all cases. There is absorber shadowing even in the diffraction pattern of the case with $N A = 0 . 3 3$ The zeroth order of the lower pole (large incidence angles) is slightly attenuated compared to the upper pole. This shadowing effect is tolerable for $N A = 0 . 3 3$ . For the $N A = 0 . 4 5$ case, however, the imbalance between the two poles of the dipole is much more severe.
--[p279]-- The absorber-covered area of the mask still reflects roughly 2% of the incident light.<sup>62</sup>
All of these effects are accounted for in rigorous simulations. Results from such rigorous simulations turn out to qualitatively agree with this simplified geometric picture.<sup>54</sup> Figure 5.20 shows simulated diffraction patterns for $N A = 0 . 3 3$ (CRAO 6 deg) and $N A = 0 . 4 5$ (CRAO  9 deg).
--[p281]-- The third option is different from the first two, as it still uses the standard mask stack. Instead of tuning the mask, the MAG of the projection optics is used to accommodate for the high-NA. As can be seen in the last column in Fig. 5.20, the diffraction pattern, both open frame and with absorber, looks very much like that in the $N A = 0 . 3 3$ case, but now at a finer resolution of 11-nm half-pitch instead of 15 nm.
--[p284]-- Utilizing the edge of the pupil in the illumination, i.e., the edge of the illumination light cone, this use case tests the angular effects of the anamorphic system. Simulated process windows are shown in Fig. 5.24. Again, the focus axis is scaled according to $1 / ( N A ) ^ { 2 }$ , and the process windows are very similar apart from the expected DOF difference. The anamorphic imaging concept works well, and the high-NA system extends the imaging performance of the $N A = 0 .
--[p281]-- Three possible strategies to cope with the mask effects at high-NA imaging are considered in the remaining columns of Fig. 5.20. The first two options correspond to two different optimizations of the multilayer stack. One multilayer is optimized for broadband reflectivity, as can be seen in the open frame pattern (upper row) of the third column. With this multilayer stack, both poles are reflected with the same efficiency in spite of their different angles of incidence.
--[p283]-- For the sake of simplicity in this explanation of fundamental effects, anamorphic imaging is not yet employed and MAG is changed simultaneously in all orientations. The anamorphic performance is verified at the end of this section, including the obscuration and proving that this system indeed yields good imaging performance. Note that only the standard mask stack with a Ta-based absorber on top of a Mo/Si-based multilayer is presented, together with minor modifications.
--[p282]-- Using the standard multilayer, image contrast and mask reflectivity drop for the $N A = 0 . 4 5$ case, although the half-pitch has been scaled such that in both cases $k _ { 1 } = 0 . 3 7$ holds, naively suggesting a similar performance. The difference between these two cases is given by the large incidence angles at the mask in the $N A = 0 . 4 5$ case.
--[p281]-- The full diffraction pattern including absorber still yields a noticeable asymmetry (lower row), since the absorber attenuates the large angles of incidence. The second option uses a multilayer stack optimized for the specific-use case at hand, and the resulting diffraction patterns can be seen in the fourth column.
--[p284]-- 3 3$ reference system by roughly two more nodes. Restricting the examples to one probing the central obscuration and one probing angular effects, more results regarding the imaging behavior of an anamorphic high-NA system with central obscuration can be found in the literature.<sup>59,74</sup>
--[p281]-- While the open frame reflectivity (upper row) shows a significant imbalance due to an attenuation of the upper pole (small angles of incidence), the full diffraction pattern with absorber (lower row) is well balanced. The absorber attenuates the large angles of incidence—in exact opposition to the multilayer behavior. This mutual attenuation of small and large incidence angles by multilayer and absorber comes at the loss of mask reflectivity.

===== [p460-460] Chapter 7 EUV Mask and EUV Mask Metrology > 7.4.5 Backside conductive coating and mask handling (5块) =====
--[p460]-- However, consistency in mask mounting during e-beam writing and wafer exposure will minimize IPD and OPD as long as the substrate flatness meets the requirements.
Another critical issue in the EUVL process is mask protection from particle contamination during storage, handling, and exposure. A specially designed mask carrier is utilized for mask handing and transportation.
--[p460]-- The inner pod should be housed outside the vacuum environment on an outer carrier called the outer pod.<sup>62,63</sup> A pellicle placed in front of the masks plays the most important role in protecting the masks from particle contamination. However, organic film, which has been used for the DUV pellicle membrane, cannot be used for the EUV pellicle due to the extreme absorption at the EUV wavelength. A new concept for EUV pellicles is under development and will be discussed in Section 7.7.1.
--[p460]-- A dualpod approach led to nearly particle-free use during a simulated life cycle at 50-nm inspection sensitivity.<sup>61</sup> The dual-pod mask carrier consists of two parts. An inner pod protects the mask surface from particle contamination until the mask is inserted into the EUV scanner.
--[p460]-- 7.4.5 Backside conductive coating and mask handling
Since the EUV mask is a reflective mask, it is possible to chuck the mask from its backside to flatten it. A traditional vacuum chuck will not work in an EUV exposure tool since the wafer exposure is performed in high vacuum. One possible alternative is to use an electrostatic chuck (e-chuck), in which case a conductive mask backside coating is required.
--[p460]-- As a result, the SEMI P38-1103 standard requires a backside conductive coating for the EUV mask blank, and the SEMI P40-1109 standard sets stringent flatness requirements for the EUV mask chuck. Mask distortion—both inplane distortion (IPD) and outof-plane distortion (OPD)—will occur due to the residual stress of the ML, absorber layer, and ARC.

===== [p7-7] Lithography SECOND > Contents (28块) =====
--[p7]-- 6B Collector Contamination: Normal-Incidence (Multilayer) Collectors 369   
Daniel T. Elg, Shailendra N. Srivastava, and David N. Ruzic   
6B.1 Introduction 369   
6B.2 Overview of Normal-Incidence Collector Mirrors 371   
6B.3 Collector Performance 375   
6B.3.1 Debris mitigation and contamination 375   
6B.3.2 Atomic hydrogen cleaning 387   
6B.3.3 Hydrogen plasma cleaning 393   
6B.3.4 Compatibility of multilayer mirrors with H plasma 398   
6B.4 Summary 401   
Acknowledgments 403
--[p7]-- 7.4.3 Multilayer performance improvement techniques and defect   
mitigation 422   
7.4.4 Capping layer 427   
7.4.5 Backside conductive coating and mask handling 428   
7.5 Absorber Stack and Pattern Fabrication 428   
7.5.1 Absorber layer 429   
7.5.2 Antireflection coating 430   
7.5.3 E-beam patterning 431   
7.5.4 Absorber stack etch 431   
7.6 Mask Inspection, Metrology, and Repair 432   
7.6.1 Multilayer defect inspection 432   
7.6.2 Absorber pattern inspection 435
--[p7]-- 8.9.2 Modeling steps 550   
8.9.3 Specific resist models 553   
8.10 Benchmarking Studies: Tool Dependence and Resist Performance 561   
8.10.1 Introduction 561   
8.10.2 Interference lithography 562   
8.10.3 MET imaging 563   
8.10.4 Beta tool and production scanner imaging 565   
8.10.5 Comparison to ArF 565   
8.10.6 Comparison of organic and metal-based resists 565   
8.11 Summary 566   
8.11.1 Background 566   
8.11.2 Mechanism of EUV exposure 566   
8.11.3 Types of resists 567
--[p7]-- 5.6 Optical Modules: Projection Optics 270   
5.6.1 Introduction 270   
5.6.2 Basic design specifications 271   
5.6.3 Optics manufacturing: mirror surface 273   
5.6.4 Modeling and simulating stray light and flare 279   
5.6.5 Optics manufacturing: mirror coating 297   
5.7 Mask Inspection: The ZEISS AIMS EUV 308   
5.7.1 Introduction 308   
5.7.2 Principle and application 308   
5.7.3 System concept 311   
5.7.4 Tool capabilities 312   
5.7.5 Tool performance 314   
5.7.6 Summary 316
--[p7]-- 5.3.3 Theoretical background 246   
5.3.4 Conclusion on optical systems for EUVL 253   
5.4 Optical Modules: Collector 254   
5.4.1 Introduction 254   
5.4.2 EUV collector types 254   
5.4.3 Grazing-incidence collectors 255   
5.4.4 Normal-incidence collectors 260   
5.5 Optical Modules: Illuminator 263   
5.5.1 Introduction 263   
5.5.2 Key performance parameters 263   
5.5.3 Realization options 265   
5.5.4 Pupil tuning 269   
5.5.5 Technical challenges 269
--[p7]-- 1.3.3 MOS device demonstration using EUVL 17   
1.4 Other Developments in Japan and Europe 19   
1.5 The Development of Individual Technologies 21   
1.5.1 Selection of the exposure wavelength 22   
1.5.2 Design of reflective imaging systems 25   
1.5.3 Fabrication and evaluation of aspherical mirrors 28   
1.5.4 Multilayer coatings and reflection masks 32   
1.5.5 EUV resist development 37   
1.5.6 EUV light source development 38   
1.6 EUVL Conferences 41   
1.7 Summary 42
--[p7]-- 7.6.3 Multilayer defect repair 437   
7.6.4 Multilayer defect compensation 440   
7.6.5 Absorber defect repair 442   
7.6.6 Next-generation repair 444   
7.6.7 Aerial image metrology 447   
7.7 Mask Contamination Protection and Cleaning 450   
7.7.1 Pellicle 450   
7.7.2 Mask cleaning 457   
7.8 Advanced Mask Structure for Better Imaging 458   
7.8.1 Shadowing effect 458   
7.8.2 Bossung curve asymmetry and focus shift 460   
7.8.3 Alternative mask structures 461
--[p7]-- 2.4.1 Technical accomplishments 74   
2.4.2 IP portfolio 77   
2.4.3 Program statistics 83   
2.4.4 Delays 83   
2.5 Retrospective Observations 85   
2.5.1 Improvements 85   
2.5.2 External issues 88   
2.5.3 Benefits 89   
2.6 Status of EUV Development at the End of the EUV LLC 91   
2.6.1 Risk reduction 91   
2.7 Summary 92   
Appendix 2A: Major Accomplishments of the EUV LLC Program 94   
Appendix 2B: EUV LLC Program Patents 99   
Acknowledgments 105   
References 106
--[p7]-- 8.7.4 Synthesis and preliminary lithographic performance of   
fluorine-stabilized polymers 531   
8.7.5 Photosensitized chemically amplified resists (PSCAR) 531   
8.7.6 Conclusions 534   
8.8 Metal-Containing Resists 534   
8.8.1 Metal oxide resists from Oregon State University and Inpria 535   
8.8.2 Tin oxide cluster resists from CNSE 539   
8.8.3 Mononuclear metal resists 542   
8.9 LER and Modeling 548   
8.9.1 Background: continuous and stochastic models 548
--[p7]-- 4A The EQ-10 Electrodeless Z-Pinch<sup>TM</sup> Metrology Source 193   
Stephen F. Horne, Matthew M. Besen, Paul A. Blackborow, Ron Collins,   
Deborah Gustafson, Matthew J. Partlow, and Donald K. Smith   
4A.1 Operating Principles 193   
4A.2 Diagnostics for the EQ-10 196   
4A.3 Source Performance 197   
4A.3.1 Power and brightness 198   
4A.3.2 Spatial and temporal stability 200   
4A.4 Typical Installations 202   
4A.5 Conclusions 202   
References 202
--[p7]-- 3A EUV Sources for High-Volume Manufacturing 109   
Igor V. Fomenkov, David C. Brandt, Alexander I. Ershov, Alexander A.   
Schafgans, Yezheng Tao, Georgiy O. Vaschenko, and Bruno La Fontaine   
3A.1 Introduction to EUV Light Sources 109   
3A.2 EUV Source Requirements 114   
3A.3 Laser-Produced Plasma Source System 119   
3A.3.1 EUV power scaling 119   
3A.3.2 Tin target delivery 130   
3A.3.3 Pre-pulse technology 135   
3A.3.4 EUV collector 136   
3A.3.5 Debris mitigation 143
--[p7]-- 8.11.4 Acid amplifiers and PSCAR 568   
8.11.5 LER and modeling 569   
8.11.6 Benchmarking of resists 570   
Notes and References 570   
9 Fundamentals of EUVL Scanners 593   
Jan B. P. van Schoot and Johannes C. M. Jasper   
9.1 Introduction 593   
9.1.1 EUVL scanner outline 593   
9.1.2 Business drivers 594   
9.2 EUVL Projection Tool Overview: History and Future 605   
9.2.1 Small-field tools 605   
9.2.2 Full-field tools: past 0.25 NA 606   
9.2.3 Full-field tools: current 0.33 NA 606
--[p7]-- 8.4.5 Total electron yield in EUV photoresists 509   
8.4.6 Mechanisms of acid generation in CARs 510   
8.4.7 Electron travel distance in photoresists 515   
8.4.8 Conclusions 516   
8.5 Organic Photoresists 518   
8.5.1 Polymethylmethacrylate (PMMA) resists 518   
8.5.2 Environmentally stable chemically amplified photoresists 518   
8.5.3 Low-activation-energy acetal or ketal resists 520   
8.5.4 Chain-scission resists 521   
8.5.5 ArF polymer platforms 522
--[p7]-- 10 EUVL System Patterning Performance 651   
Patrick Naulleau and Gregg Gallatin   
10.1 Introduction: The Benefits of EUV Imaging 651   
10.2 Parameters Affecting EUV Patterning Performance 654   
10.2.1 Partial coherence 654   
10.2.2 Aberrations and contrast 654   
10.2.3 Flare and contrast 655   
10.2.4 Chromeless phase-shift-mask printing in the EUV range 656   
10.3 EUV and Aerial Image Variability 659   
10.3.1 LER transfer from the mask to the wafer 660
--[p7]-- 6A.2.3 Development of contamination-resistant cap layers 341   
6A.3 Optics Contamination Experiments 343   
6A.3.1 Facilities 343   
6A.3.2 Carbonization: admitted-gas studies 345   
6A.4 Resist Outgas Testing 353   
6A.4.1 Early measurements 353   
6A.4.2 Witness-sample testing 355   
6A.4.3 Witness-sample testing: nonconventional resists 356   
6A.5 Cleaning and Contamination Control 357   
6A.6 Summary and Future Outlook 358   
References 358
--[p7]-- 8.5.6 Sulfonium-based resists 522   
8.5.7 High-fluorine resists 522   
8.5.8 Non-polymer-based organic EUV resists 523   
8.6 Characterization of Development Using AFM 524   
8.7 Strategies for Improving Resist Sensitivity: Acid Amplifiers and   
Photosensitized CARs 526   
8.7.1 Introduction to acid amplifiers 526   
8.7.2 Lithographic capabilities of acid amplifiers in EUV   
photoresists 527   
8.7.3 Fluorine-stabilized AAs and olefin triggers 529
--[p7]-- 7.8.4 Etched ML binary mask 462   
7.8.5 Attenuated phase shift mask 465   
7.8.6 Alternating phase shift mask 470   
7.8.7 Black border 472   
7.8.8 Mask design for high-NA 473   
7.9 Summary and Future Outlook 474   
Acknowledgments 475   
References 475   
Photoresists for EUV Lithography 493   
Robert L. Brainard, Mark Neisser, Gregg Gallatin, and Amrit Narasimhan   
8.1 Introduction 494   
8.2 Earliest EUV Resist Imaging 495   
8.3 Absorption Coefficients of EUV Photoresists 500
--[p7]-- 10.3.2 Mask roughness effects on LER 664   
10.3.3 Mask roughness effects on printed contact size variations 672   
10.4 Stochastics in Patterning 674   
10.4.1 Introduction 674   
10.4.2 Photon stochastics: an analytic description 675   
10.4.3 A stochastic model 678   
10.4.4 Photon and material effects 679   
10.4.5 Contact CDU limits 681   
References 683   
Appendix: Reference Data for the EUV Spectral Region 689   
Eric M. Gullikson and David Attwood   
A.1 Introduction 689
References 707   
Index 709
--[p7]-- Acknowledgments 43   
References 46   
2 The EUV LLC: An Historical Perspective 57   
Stefan Wurm   
2.1 Introduction 58   
2.1.1 Background 59   
2.1.2 Need for a revolutionary approach 60   
2.2 Formation of the EUV LLC 60   
2.2.1 Vision 60   
2.2.2 Implementation 61   
2.2.3 Organizational structure 64   
2.3 Program Structure 69   
2.3.1 Organization 69   
2.3.2 Risk management 69   
2.3.3 Reporting 71   
2.3.4 Documentation 72   
2.4 Program Results 74
--[p7]-- 9.2.4 Full-field tools: future 0.55 NA 606   
9.3 EUVL Scanner Architecture 619   
9.3.1 Introduction: architecture overview 619   
9.3.2 The optical system 620   
9.3.3 Mechatronic architecture 626   
9.3.4 Wafer and mask stage 627   
9.3.5 Optics and contamination control 628   
9.3.6 Metrology 630   
9.3.7 Material handling systems and clamps 634   
9.3.8 EUV pellicles 635   
9.4 Outlook 636   
9.4.1 Future prospects 638   
Acknowledgments 640   
References 640
--[p7]-- Acknowledgments 316   
References 317   
6A Optics Contamination 335   
Charles S. Tarrio, Shannon B. Hill, Robert F. Berg, and Saša Bajt   
6A.1 Introduction 335   
6A.1.1 Background 337   
6A.1.2 The chemical processes 338   
6A.2 Optics Contamination Research 339   
6A.2.1 Carbonization and oxidation: photons or photoelectrons 339   
6A.2.2 The elimination of oxidation as a problem: requirements for   
oxidation-resistant cap layers 340
--[p7]-- References 403   
7 EUV Mask and EUV Mask Metrology 411   
Jinho Ahn and Chan-Uk Jeon   
7.1 Introduction 412   
7.2 EUVL Mask Structure and Process Flow 413   
7.3 Mask Substrate 414   
7.3.1 Thermal expansion coefficient 414   
7.3.2 Surface figure requirements 415   
7.3.3 Defect requirements 417   
7.4 Multilayer and Backside Conductive Coating 418   
7.4.1 Multilayer deposition process 418   
7.4.2 Multilayer characterization 421
--[p7]-- Contents
Foreword to the Second Edition xvii   
Preface to the Second Edition xix   
List of Contributors xxv   
List of Acronyms and Abbreviations xxvii   
1 EUV Lithography: An Historical Perspective 1   
Hiroo Kinoshita and Obert Wood   
1.1 Introduction 1   
1.2 The Early Stage of Development—1981 to 1992 3   
1.3 The Second Stage of Development—1993 to 1996 11   
1.3.1 Two-mirror imaging system development 13   
1.3.2 Three-mirror imaging system development 16
--[p7]-- 3A.3.6 Hydrogen as a buffer gas 147   
3A.3.7 Tin management 150   
3A.3.8 Controls 154   
3A.4 Summary and Future Outlook 155   
References 156   
3B High-Power EUV Source by Gigaphoton for High-Volume Manufacturing 165   
Hakaru Mizoguchi, Taku Yamazaki, Tatsuya Yanagida, Krzysztof M. Nowak,   
and Takashi Saito   
3B.1 Introduction 165   
3B.2 High-Power LPP EUV Light Source with Pre-pulse Technology 166   
3B.2.1 System concept 166   
3B.2.2 Tin droplet generation technology 166
--[p7]-- 4B High-Brightness LDP Source for Mask Inspection 207   
Yusuke Teramoto   
4B.1 Introduction 207   
4B.2 LDP System Configuration 209   
4B.3 EUV Brightness and Power 212   
4B.4 EUV Spectrum and Out-of-Band Radiation 214   
4B.5 Stability and Reliability 215   
4B.6 Source Cleanliness 217   
4B.7 Summary 221   
Acknowledgments 221   
References 221   
5 Optical Systems for EUVL 225   
Sascha Migura, Winfried Kaiser, Jens Timo Neumann, Hartmut Enkisch, and   
Dirk Hellweg
--[p7]-- 8.3.1 Definitions of transmission and absorption 500   
8.3.2 Early absorption goals 501   
8.3.3 A change in absorption goals: from light to dark 502   
8.3.4 Measuring absorption of actual resist films 503   
8.4 Mechanisms of Resist Exposure to EUV Light 505   
8.4.1 Introduction 505   
8.4.2 The physics of EUV exposure mechanisms 506   
8.4.3 The chemistry of EUV exposure mechanisms 508   
8.4.4 Maximum quantum yield in chemically amplified photoresists 508
--[p7]-- 5.1 Introduction 226   
5.2 Optical Systems: Beginning and Present 228   
5.2.1 Introduction 228   
5.2.2 Beginning: collaborations and funding in Europe 229   
5.2.3 Early optical systems: MET, HiNA, and SFET 230   
5.2.4 Prototypes: Alpha Demo Tool and EUV1 232   
5.2.5 Preproduction system: Starlith<sup>®</sup> 3100 235   
5.2.6 HVM: Starlith<sup>®</sup> 3300/3400 family 237   
5.3 The Future: High-NA 240   
5.3.1 Introduction 240   
5.3.2 Optical system for high-NA 241
--[p7]-- 3B.2.3 Pre-pulse technology and high-CE operation 167   
3B.2.4 Superconducting magnet debris mitigation method (SM3) and   
the collector mirror 171   
3B.2.5 Driver CO laser system 173   
3B.3 250-W HVM LPP-EUV Source 181   
3B.3.1 Pilot #1 system construction 181   
3B.3.2 CE measurements and improvement 182   
3B.3.3 Latest data of the Pilot #1 system 183   
3B.3.4 Change of collector mirror reflectance during operation 184   
3B.4 Conclusion and Acknowledgment 185   
References 186

===== [p269-271] Chapter 5 Optical Systems for EUVL > 5.2.6 HVM: Starlith<sup>®</sup> 3300/3400 family (15块) =====
--[p270]-- The interferograms are recorded simultaneously by a camera chip. By the simultaneous measurement of the field points in their fixed spatial relation, the relative tilts of the wavefronts can be measured and distortion can be calculated. Another advantage of parallelization is the substantial avoidance of error contributions due to time drift.
--[p270]-- For the Starlith<sup>®</sup> 3300 system metrology, the actinic and nonactinic metrology are transferred into vacuum and merged into a single machine. In addition, the interferometer has a setup that allows parallel full-field measurements for the nonactinic part (i.e., obtaining all data over the full field simultaneously) and sequential full-field measurements for the actinic part. Figure 5.10 shows the wavefronts of the nonactinic setup.
--[p269]-- The first scanner featuring the optics of the Starlith<sup>®</sup> 3300 was shipped by ASML in 2013. Meanwhile, the Starlith<sup>®</sup> 3300/3400 family is being produced in significant numbers. The basic illumination setting of the Starlith<sup>®</sup> 3300 is a large conventional pupil filling up to s 0.9, which is sufficient for 22-nm resolution. In order to enable 18-nm resolution, annular, dipole, and quadrupole base settings are provided (Fig.
--[p271]-- Printing 22-nm lines over the full wafer with CDU ≤ 1.5 nm (3s) was shown. The overlay to a reference layer printed with immersion lithography was measured to be better than 3.5 nm. At the time of this writing, the NXE:3300B has been under thorough qualification by major chipmakers for quite some time.
--[p271]-- ASML presented wafer data of the NXE:3300B at the SPIE Advanced Lithography Symposium in 2013.<sup>50</sup> Dense lines of 16 nm were printed with significant process margins. Dose tolerance, or exposure latitude, was larger than 15%, proving that the increased contrast due to the reduced flare level of 4% indeed enables a robust imaging process. Depth of focus (DOF) was shown to be larger than 120 nm.
--[p271]-- Quite comprehensive reviews of the status of EUV lithography were presented at this symposium.<sup>52</sup> The NXE:3300B and NXE:3350B have been tested in real fab environments and processes. CD and overlay performance were found to be stable over several months. In particular, the NXE machines could be combined with existing immersion scanners without any overlay penalty as compared to the traditional immersion–immersion mix.
--[p269]-- 5.2.6 HVM: Starlith<sup>®</sup> 3300/3400 family
The Starlith<sup>®</sup> 3300 is the first EUV lithography optics to be developed for HVM. Compared to the Starlith<sup>®</sup> 3100, the Starlith<sup>®</sup> 3300 is a completely new set of optics for the projection, for the illuminator, and for the collector (Fig. 5.7). The NA of the projection optics has been increased by more than 30%—from 0.25 to 0.33—keeping the MAG of 4 and the full-field size of 26 mm 33 mm (after scanning).
--[p271]-- Samsung announced in May 2016 the intention to use the NXE for volume production already in their L7 technology.<sup>53</sup> Today, EUVL optical systems support the requirements of HVM in terms of specifications and anticipated production volume. Figure 5.13 gives a concise overview of the product specifications for the discussed optical systems.
--[p270]-- Starting with the principle attempt to produce an interferogram at EUV wavelengths for the MET, a standard system metrology fit for serial production has finally been achieved.
Figure 5.11 shows the flare performance for individual units of the ADT optics, the Starlith<sup>®</sup> 3100 and the Starlith<sup>®</sup> 3300/3400 family. Figure 5.12 shows the corresponding wavefront rms of these shipped units.
--[p269]-- 5.8), thus allowing enough process flexibility for a serial production tool. A flexible illuminator concept has been introduced for the Starlith<sup>®</sup> 3300, allowing setting changes without losing transmission. The idea behind this concept is explained in Section 5.5.
--[p271]-- At the Photomask Japan 2015 Symposium, Intel observed significant progress, claiming that the introduction of EUV into HVM is “a matter of when, not if.”<sup>51</sup> At the SPIE Advanced Lithography 2016 Symposium, Intel, TSMC, and Samsung reported their findings in three keynote presentations, all of which provided consistent results.
--[p269]-- SMO aims at maximizing the process window, simultaneously optimizing the pattern on the mask and the angular distribution of the illumination settings.<sup>49</sup> SMO capabilities are even enhanced in the NXE:3400B, which features a highly flexible illuminator, offering customers the opportunity to apply additional illumination settings with a maximum s 1.0, lower PFR of 20%, and rotated dipole settings for 13-nm resolution. Figure 5.9 shows these additional settings.
--[p271]-- Other examples of the superior resolution capabilities of the NXE:3300B include 24-nm contact holes (sufficient to support 1 DRAM node), logic metal1 patterns with a minimum half-pitch of 23 nm and even 13-nm dense lines and spaces, showing the extendibility of the NXE:3300B. Not only the resolution, but also the imaging performance— and in particular the overlay performance—of the NXE:3300B met the expectations and noticeably exceeded those of the NXE:3100.
--[p269]-- In the NXE:3350B, the flexible illuminator concept with a PFR of 40% not only allows setting changes without light loss, it also enables customized illumination settings for specific patterns that are found by source mask optimization (SMO) for 16-nm resolution.
--[p271]-- Chips containing layers printed with NXE showed electrical performance comparable to the immersion-only manufactured chips. In other words, resolution, CDU, and overlay performance meet the requirements of chipmakers. Tool availability and source power remain key issues to be solved for HVM. Nevertheless, TSMC announced that the NXE will be used for production at the N5 node,<sup>13–15</sup> and, as announced later, at a shrink version of the N7 node.

===== [p371-372] Chapter 6A Optics Contamination > 6A.2.1 Carbonization and oxidation: photons or photoelectrons (8块) =====
--[p371]-- They observed a rapid growth of carbon for the first 5 nm, then a less rapid growth. A similar pattern was observed in the secondary-electron yield, which was consistent with the smaller electron yield of carbon, leading to their model of secondary electrons as the predominant agent. The growth rate was weakly dependent on pressure because the pressure was governed only by a pumpdown time so that the pressure of water vapor, a mitigating gas, was considerably higher than any hydrocarbons.
--[p371]-- The authors observed a much higher growth at room temperature than at elevated temperatures, which is expected due to the lower adsorbate coverage at higher temperatures.
Hillier<sup>7</sup> investigated carbon growth in an electron microscope. He found that growth was very slow when the beam was illuminating only the thin-film sample being investigated, but much faster if part of the beam was hitting the support grid.
--[p371]-- The literature, however, is not clear as to whether the activation is predominantly done by the EUV radiation itself or by the secondary electrons generated by the EUV photons.
Boller et al.<sup>8</sup> carried out measurements of carbon growth using an undispersed synchrotron beam at different background pressures, doses, and temperatures. They constructed a semi-quantitative model based on incident molecular flux, cracking, and desorption.
--[p371]-- 6A.2.1 Carbonization and oxidation: photons or photoelectrons
In high-volume manufacturing, the repeated introduction and EUV exposure of photoresist-coated wafers in the scanner means that the scanner’s atmosphere will always contain levels of water and organics that are higher than in a research tool. The resulting combination of oxidation and carbonization depends on the balance between the two species and their activation by the EUV photons.
--[p372]-- This also seems to indicate the mechanism is initiated by secondary electrons.
Hollenshead and Klebanoff,<sup>17,18</sup> on the other hand, found via a combination of simulations and experiments that photo-absorption in the adsorbate is the primary mechanism driving carbon growth and oxidation.
--[p372]-- They found that the secondary electron cross-section was only about 20% to 25% as great as the photon cross-section.
Leontowich and Hitchcock<sup>20,21</sup> bear out the work of Boller et al.<sup>8</sup> They used an EUV microscope to focus the radiation down into a tunable monochromatic beam that irradiated a surface in an atmosphere of organic contaminants.
--[p372]-- They found that the rate of carbon growth varied strongly with the photon-absorption cross-section of the deposited carbon and not with that of the precursor molecules. With the reasonable assumption that the secondary electron emission of the deposited carbon varies with the carbon cross-section, one can conclude that the secondary emission is much more effective than the impinging photon flux in cracking the organic species.
This is the most direct evidence that the primary growth mechanism is due to secondary electrons.
--[p372]-- They calculated similar cross-sections for photons and secondary electrons, and since the measured total electron yield was just a few percent, they concluded that the vast majority of damage was due to photons. Their models also predicted reduced contamination at higher temperatures. Liu et al.<sup>19</sup> carried out measurements of desorption and dissociation of water on Ru(0001) surfaces.

===== [p92-93] Chapter 2 The EUV LLC: An Historical Perspective > 2.2.1 Vision (6块) =====
--[p93]-- Detailed goals and objectives would be established to accelerate the technology development and to reduce risks associated with developing manufacturing tools. The success of the virtual company in cooperatively funding an expensive project and accelerating the technology development and transfer to industry could provide a new paradigm for the future development of enabling technologies for high-technology industries.
--[p92]-- The EUV LLC would contract with the DOE laboratories, which were to be combined to form the Virtual National Laboratory (VNL), for a majority of the R&D related to demonstrating EUVL technology. In addition, the EUV LLC would develop partnerships to transfer the technology and IP to the semiconductor equipment manufacturers to manufacture beta and production tools.
--[p92]-- In return for early access to the technology and IP licenses, the manufacturers would provide right of first refusal (ROFR) to the EUV LLC member companies for beta and production EUVL tools and would pay royalties to the EUV LLC for tools sold to non-LLC member companies.
--[p93]-- Since one of the major technical objectives of the program was to accelerate the technology development and transfer the results to industry for commercialization, the initial planning indicated a three-year development program beginning in 1997, with the transfer of the technology to commercialization in 2000–2001.
--[p92]-- 2.2.1 Vision
Intel’s initial vision for EUVL development, with input from each of the three DOE laboratories, involved establishing a virtual company called the EUV Limited Liability Company (EUV LLC) that would consist of a consortium of IC companies. The vision included obtaining funding for the company by selling shares of stock to IC companies that would manage the company and would share in the technology achievements.
--[p92]-- The EUV LLC would also establish joint development programs (JDPs) with other commercial companies to produce major components or subsystems for the lithography tools and the infrastructure for masks, resists, metrology tools, etc., to support EUVL in commercial IC manufacturing.
The EUV LLC would be responsible for obtaining funding and managing the program.

===== [p111-113] Chapter 2 The EUV LLC: An Historical Perspective > 2.4.2.2 Industry reception of the EUV LLC patent portfolio (11块) =====
--[p111]-- While it is difficult to assess if this really happened because IP licensing deals are usually not made public, one can infer the perceived relevance of the EUV LLC IP portfolio by looking at how it is referenced in the U.S. patent database.
Excluding EUV LLC U.S. patent self-references, a search on the U.S. PTO website shows that as of April 2016, 2,131 U.S. patents reference the 144 EUV LLC patents. Looking at the 125 still-active EUV patents (Fig.
--[p111]-- 2.4.2.2 Industry reception of the EUV LLC patent portfolio
The EUV LLC patent-filing strategy was driven by the need to ensure that no single company could disrupt the commercialization of EUV lithography combined with the technical goal of demonstrating all key elements of the technology.
--[p112]-- As can also be seen from Fig. 2.13, EUV remained a fertile research area for universities, national laboratories, and other research institutions that are not directly tied to manufacturing. Somewhat surprising is the relatively smaller representation of the equipment and materials suppliers. The category for lithography mask includes all merchant mask shops as well as EUV mask blank suppliers (captive mask shops are included in the chip manufacturer category).
--[p113]-- The EUV LLC patent portfolio was created to enable EUV commercialization for the industry. However, this industry now has a much smaller number of leading-edge chipmakers and an increasingly consolidated equipment- and materialsupplier base that becomes increasingly dependent on those few remaining leading-edge chipmakers.
--[p113]-- patent filings (again as measured by “EUV” being mentioned in the patent claims section) between EUV LLC members and nonmembers among chip manufacturers. While both groups filed about the same number of EUV-relevant U.S. patents, there is a clear difference in how the EUV LLC patent portfolio has been referenced. The pie chart in Fig. 2.15 likely underestimates the magnitude of this difference in perception regarding the EUV LLC IP.
--[p112]-- 2.13), this number goes down to 1,685 EUV LLC patent references coming from roughly 185 companies (the number is a good estimate as 53 of patent assignees could not be identified). However, the bulk of the references ( 1,300 references) to the active EUV LLC patent portfolio comes from about 20 companies.
Not surprisingly, the bulk of the references to the active EUV LLC patent portfolio comes from tool/optics manufacturers and semiconductor manufacturers and equipment suppliers ( 2/3).
--[p111]-- This strategy should have resulted in the EUV LLC IP portfolio becoming critical background IP for any company that set out to participate in the EUV marketplace, either as a user of the technology or as a provider of tools and materials required to practice EUV lithography.
--[p113]-- The result is a much more competitive landscape, and it remains to be seen if—once EUV is finally used in HVM—this will lead to a different perception of the EUV LLC portfolio among companies in the EUV market, technology users, and providers.
--[p112]-- One reason for this could be that companies in this category choose to protect their developments as trade secrets rather than to let competitors know their capabilities by filing patents.
One would expect that the relative semiconductor market size in the larger geographical regions would be a good reflection on how relevant EUV technology is to a given region. Restricting this comparison to the chip manufacturers, one can see from Fig.
--[p113]-- This is because only few of the original EUV LLC members are still among the leading-edge chip manufacturers, so the relative weight of the nonmembers pursuing EUV is now greater than it was when the EUV LLC completed its technical program in 2002. The industry landscape is different today from what it looked like in the early 2000s; among the top 3–4 chipmakers that may be using EUV, only one EUV LLC member remains.
--[p113]-- 2.14 that the relative global market size of chip manufacturers in each of the major regions is indeed a good reflection of how important EUV technology is for this region. For the purposes of this comparison, a U.S. patent filed by a given chip manufacturer was included if it referenced EUV in the claims section.
Figure 2.15 shows a comparison of EUV-relevant U.S.

===== [p188-195] Chapter 3A EUV Sources for High-Volume Manufacturing > References (10块) =====
--[p195]-- in physics for the characterization of LPPs using Thomson scattering in 1992, from Institut National de la Recherche Scientifique and The National Research Council of Canada. He currently leads the development of a novel integrated e-beam metrology and software product (PFM), offering large improvement in throughput over traditional e-beam defect inspection techniques. Prior to his current engagement
at HMI, he led the development of clean EUV sources at Cymer from 2010 to 2015.
Between 2000 and 2010, he led the overall development of EUV lithography at Advanced Micro Devices and was recognized as AMD Fellow.
--[p195]-- Since 2003, his focus has been on the laser-produced-Sn-plasma EUV source at ILE, Osaka University, Japan and University of California, San Diego. He joined ASML in 2011 and is currently a principal scientist working on an efficient, clean, and reliable EUV lithography source for high-volume production.
Georgiy O. Vaschenko received his Ph.D. in electrical engineering from Colorado State University in 2002.
--[p194]-- ArF excimer lasers for DUV (at 248 nm and 193 nm) microlithography. Since 1997, he has been conducting R&D on sources for EUV lithography at 13.5 nm. His research on EUV light generation based on DPP and LPP included defining the source architecture, namely, the LPP EUV source using a high-power, highrepetition-rate $\mathrm { C O } _ { 2 }$ laser and tin droplets as a source target material and development of the source for HVM. He became a Cymer Fellow in 2003 and an ASML Fellow in 2014.
--[p195]-- During his Ph.D. in physics, Schafgans focused on the infrared and optical properties of correlated electron materials and graduated from
University of California, San Diego in 2011.
Yezheng Tao obtained his Ph.D in plasma physics from China Institute of Atomic Energy, Beijing in 2001. His previous research was in high-intensity lasers and their application in laser fusion.
--[p194]-- He has authored more 50 technical papers in the field of LPP, DUV lasers, and sources for EUV lithography, and holds over 100 patents in the areas of DUV and EUV light sources.
David C. Brandt received a B.S. in mechanical engineering from California Polytechnic State University, San Luis Obispo, in 1988, and attended the graduate program in electrical engineering at Santa Clara University from 1989 to 1991.
--[p194]-- Since 1997 he has been working on developing light sources for lithography, first at Cymer, then at ASML. He holds more than 100 patents in the field of excimer lasers and EUV light sources.
Alexander A. Schafgans is a principal scientist at Cymer, ASML, the global leader in developing light sources used by the semiconductor industry to pattern advanced logic and memory. In his role at Cymer, Schafgans’ work has focused on leading EUV power-scaling activities from 10 W through 500 W.
