Repository: NARUTOBEST/semiconductor-knowledge-qa

# heldout 泛化集出题管线(v2,2026-10-01)

与 `pipeline/dev/` 平行、互不混放的 heldout 侧出题管线。
总协议见 `../protocol_v2.md`(v2:取消 source 隔离红线,全库遴选文档)。

## 本目录内容
| 文件 | 用途 |
|---|---|
| `fetch_material.py` | 从 Qdrant(16333 转发)抓取本 track 8 篇文档的真实 chunk 原文 |
| `draft_material/` | 8 篇素材 txt + 草稿 json(每篇 25 题,含 evidence 逐字摘录) |
| `build_datasets_heldout.py` | 草稿 -> `eval/qa_sets/v2_20261001/heldout_200.json` + 校验报告 |
| `_extract_result.py` | 出题 agent 结果恢复(从会话 transcript) |
| `_verify_acceptance.py` | evidence 溯源覆盖率校验(自动发现本目录全部草稿) |
| `_prompt_template.txt` | 出题 agent 提示词模板 |
| `acceptance_report.json` / `_acceptance_failures.txt` | AI 验收记录(heldout 侧) |
| `verify_log.md` | 人工核对清单(heldout 200) |

File: eval/pipeline/heldout/draft_material/11_Chemistry_Lithography.txt (part 7 of 53)
--[p231]-- Briefly described below are some resists based on the above classes of reactions used in the design of negative resists, that is, nonchemically amplified cross-linking negative resists.
--[p235]-- This resist system is based on the photodecomposition of organic azides into reactive species called nitrenes (electron-deficient nitrogen species analogous to carbenes), which under application of heat mediate the cross-link formation between chains of cyclized poly(isoprene) rubber.<sup>55</sup> The mechanism of this reaction was not well understood at the time of the invention of the cyclized poly(cis-isoprene)-bisazide negative resists.
--[p231]-- 6.3.2.1.2 Negative resists based on cross-link formation by radiation-generated reactive species
In a number of negative resist systems, cross-links are formed by the reaction of radiation-generated reactive species. When these reactive species mediate one cross-linking event per each unit of radiation received, the reaction is termed a nonchemical amplification reaction, and the resists thus formed are called nonchemically amplified cross-linking resists.
--[p231]-- Examples of such chemical amplification reactions employed in negative resist design include pinacol rearrangement, intramolecular dehydration, condensation/intermolecular dehydration, esterification, and cationic polymerization of polymers with polymerizable pendant groups or cross-linking agents added as additives to the resist resin.
--[p239]-- Furthermore, being a delicate process, the outcome of which determines the properties of resists formulated with rubbers made with it, cyclization procedures tend to be proprietary to the various manufacturers, who take great care to characterize it. The principal criteria they use include the degree of unsaturation and cyclicity (whether the structure has monocyclic, bicyclic, or tricyclic motifs in the polymer). The double bonds can be located inside (endo) or outside (exo) of the rings.
The ratio of endocyclic to exocyclic double bonds has some effect on the physical properties of the resin.<sup>70</sup>
--[p232]-- This was the first real practical resist system,<sup>42</sup> which made possible the photomechanical preparation of lithographic plates. Talbot showed that high-quality images could be generated in dichromated gelatin resist materials that he successfully transferred to polished stone surfaces. Recognizing the importance of his discovery, he applied for and was granted an early British patent (Number 565) in 1852.
--[p234]-- in Harrow, England. An experienced printing plate maker, Hepher quickly diagnosed the reason for the adhesion failure and promised to find a way of making a light-sensitive rubber adhesive. Hepher discussed this problem with Hans Wagner, an organic chemist, also at Kodak Ltd., who a few weeks earlier had read some papers by Professor Horner from Mainz University that described the photochemistry of azido compounds.
--[p240]-- Turro, Modern Molecular Photochemistry, Benjamin Cummings, Menlo Park, CA (1978); S. Nonogaki, M. Hashimoto, T. Iwayanagi, and H. Shiraishi, “Azide pheno lic resin resists sensitive to visible light,” Proc. SPIE 539, 189 (1985); M. Hashimoto, T. Iwayanagi, H. Shiraishi, and S. Nonogaki, “Photochemistry of azide phenolic resin photoresists,” presented at Tech. Pap., Photopolym. Conf. SPE, Ellenville, NY, Oct. 1985.
<sup>73</sup>H.
--[p239]-- <sup>71</sup>M. Agaki, S. Nonogaki, T. Kohashi, Y. Oba, M. Oikawa, and Y. Tomita, “A water soluble, reciprocity law failing photoresist,” Polym. Sci. Eng. 17, 353 (1977); T. Kohashi, M. Agaki, S. Nonogaki, N. Hayashi, and Y. Tomita, “Water soluble, reciprocity law failing photoresist com posed of poly(acry1amide co diacetone acrylamide) and water soluble bisazide,” Photogr. Sci. Eng. 23, 168 (1979); T. Iwayanagi, M. Hashimoto, S. Nonogaki, S. Koibuchi, and D.
--[p245]-- (c) Polystyrene-based negative resists derived from cross-link formation by radicals—It is well known that polystyrene cross-links slowly under irradiation (G-value for cross-linking, $G _ { x } \quad \mathrm { ~ \ } 0 . 0 4 )$ and its cross-linking mechanism is centered around the tertiary C atom of the backbone (Scheme 6.10).<sup>91</sup>
--[p234]-- Numerous attempts were made to improve the adhesion of poly(vinyl cinnamate) resist on the semiconducting substrates, but it soon became apparent that a new-materials approach was needed in order to satisfactorily resolve this problem.<sup>52</sup>
(ii) Negative azide resists based on cross-linking of isoprenoids by nitrenes—In a bid to solve the adhesion problem of poly(vinyl cinnamate), Mees requested the help of Martin Hepher, the head of the graphic arts department of Kodak Ltd.
--[p241]-- This results in cross-linking. Both methods have been reported to lead to efficient resists with good sensitivity.<sup>80</sup>
<sup>75</sup>A. Reiser, Photoactive Polymers: The Science and Technology of Resists, p. 39, John Wiley & Sons, Hoboken, NJ (1989).
<sup>76</sup>A. Reiser, G.C. Terry, and F.W. Willets, “Observation of the nitrene in the flash photolysis of 1 azidoanthracene,” Nature 211, 410 (1966).
<sup>77</sup>A. Reiser, Photoactive Polymers: The Science and Technology of Resists, p.
--[p231]-- It appears that the Scotsman Mungo Ponton was the first to recognize the potential application of dichromate chemistry in photolithography when in 1839 he demonstrated the photosensitivity of a system that consisted of paper soaked in ammonium dichromate solution.<sup>39</sup> He was not, however, successful in generating any relief image on the paper soaked in ammonium dichromate solution.
--[p232 [表]]-- Reiser, “Photoresist materials: a historical perspective,” Proc. SPIE 3050, 38 51 (1997).
<sup>43</sup>J.G. Jorgensen and M.H. Bruno, The Sensitivity of Bichromated Coatings, Lithographic Technical Foundation, New York (1954).
Table 6.1 Dichromated albumen coating.<sup>44</sup> (Data used with permission from John Wiley & Sons.<sup>66</sup>)
A. Dichromate Solution
$( \mathrm { N H } _ { 4 } ) _ { 2 } \mathrm { C r } _ { 2 } \mathrm { O } _ { 7 }$ | 758 g
Make up with water to | 3758 g
B.
--[p233]-- In fact, Duncalf and Dunn’s studies on coordinative bonding of gelatin to Cr(III) revealed that cross-linking occurs only in dry coatings of dichromated gelatin, but not in concentrated aqueous solutions where ${ \mathrm { C r } } ^ { 3 + }$ preferentially coordinates water to form $\mathrm { C r C l } _ { 3 } \cdot 6 \mathrm { H } _ { 2 } \mathrm { O }$ and does not interact with the protein.<sup>47</sup>
--[p241]-- 39, John Wiley & Sons, Hoboken, NJ (1989).
<sup>78</sup>J.M. Duff and A.G. Brook, “Photoisomerization of acylsilanes to siloxycarbenes, and their reactions with polar reagents,” Can. J. Chem. 51, 2869 (1973).
<sup>79</sup>A. Reiser, Photoactive Polymers: The Science and Technology of Resists, p. 40, John Wiley & Sons, Hoboken, NJ (1989).
<sup>80</sup>ibid., p. 41.
--[p237]-- Thus formed, the triplet nitrene abstracts hydrogen and forms an amino radical (Reaction [6.5]) and a carbon radical at the same time. Because the two species have correlated spins, they can couple only after spin inversion. When coupling occurs, a secondary amine cross-link is again formed (Reaction [6.6]). However, the amino radical may also abstract a second hydrogen from a different site and produce a primary amine rather than a cross-link (Reaction [6.7]).
--[p240]-- Tomioka, “Submicron optical lithography utilizing a negative deep UV resist MRS,” Proc. SPIE 539, 151 (1985).
<sup>74</sup>T. Iwayangi, T. Kohashi, S. Nogaki, T. Matsusawa, K. Douta, and H. Yonazawa, “Azide phenolic resin photoresists for deep UV lithography,” IEEE Trans. Electrochem. Dev. 28, 1306 (1981).
It should be mentioned that the reaction of nitrenes with oxygen is a very important reaction that competes with cross-link formation in azide resists.<sup>76</sup>
$$
--[p245]-- It should be pointed out that although PGMA and its derivatives are highly sensitive and have excellent resolution, they suffer from poor plasma etch stability. This led to the investigation of the plasma-resistant polystyrene and some of its derivatives as electron-beam resists.<sup>90</sup>
--[p247]-- Todokaro et al.<sup>98</sup> accomplished this by using a partially chloromethylated poly(diphenylsiloxane) as the top imaging resist in a bilayer system, and using the ionically conductive ammonium salt of poly(p-styrene sulfonate) (XXI) as the bottom layer.
Lee and Jopson,<sup>99</sup> on the other hand, used a different approach involving poly(vinylpyridine) (PVP), which is fairly insensitive to electrons, but whose sensitivity could be improved by quarternizing it with methyl iodide.
--[p242]-- The cross-linking efficiency of these materials can be significantly enhanced by introducing specific radiation-sensitive (labile) groups (for example, epoxy groups) or bonds.<sup>81</sup> In this section, we briefly discuss a few important examples of negative resists whose imaging action is due to radical-initiated cross-linking of polymeric resins.
--[p238]-- It should be mentioned that cyclization reduces the degree of unsaturation of the polymer, alleviating in the process the problem of spontaneous thermal cross-linking, as it introduces alicyclic units, which make the polymer less flexible and increase its softening temperature. The acid treatment also breaks some of the C—C bonds of the chain and lowers the molecular weight and with it the intrinsic viscosity, thus making possible the coating of solutions with a higher solids content. 69
--[p242]-- (a) Acrylated polyol-based negative resists based on free radical-initiated crosslink formation—The free-radical-initiated cross-linking of acrylated polyols has been exploited as the basis of the mechanism responsible for negative tone imaging in dry film resists such as Riston,<sup>82</sup> used widely in printed circuit board and printed wiring board manufacture.
--[p237]-- These resists are chosen for their compatibility with common resist resins such as poly(cis-isoprene), as well as for their spectral absorption.<sup>67</sup>
<sup>65</sup>S.H. Merrill and C.C. Unruh, “Photosensitive azide polymers,” J. Appl. Polym. Sci. 7, 273 (1963).
<sup>62</sup>ibid.
<sup>63</sup>ibid.
<sup>64</sup>J.J. Segura and J.A. van Allen, “Untitled,” U.S. Patent No. 2,732,301 (1960); G.A. Delzenne, “Photopolymers: principles, processes and materials,” in Proc. of 1967 SPE, p.
--[p231]-- Sci. Polym. Chem., Ed. 18, 891 (1980); K. Ichimura, “Prep aration of water soluble photoresist derived from poly(vinyl alcohol),” J. Polym. Sci. Polym. Chem., Ed. 20, 1411 (1982); “Preparation and characteristics of photocross linkable poly(vinyl alcohol),” 20, 1419 (1982).
It was William Henry Fox Talbot who first formulated a resist based on a solution of ammonium dichromate and gelatin.
--[p240]-- Even resists based on poly(4-hydroxyl styrene) have been shown to be crosslinked in the DUV using 3,3<sup>0</sup>-diazodiphenylsulfone<sup>73</sup> and other bisazides<sup>74</sup> as the photoactive compounds. Resins such as novolac and acryclic acid copolymers designed for DUV exposure are all cross-linkable with bisazides. These azido compounds are typically added to the resin in large quantities (20% by weight).
--[p237]-- It is the competition between reactions (Reactions [6.6] and [6.7]) that determines the efficiency of the thermal crosslinking process.<sup>63</sup> And when a bifunctional azide is used, two polymer chains can be linked, and eventually a cross-linked network is formed.<sup>64</sup>
Other approaches that have been exploited in azide resist compositions include directly attaching the azido groups to a polymer chain as shown in structures (IX) and (X).<sup>65</sup>
--[p234]-- Although dichromated gelatin resist material was a tremendously successful material, it had some peculiar shortcomings, chief among which include the fact that it suffers from a “dark reaction.” When ammonium dichromate and gelatin are mixed, the mixture undergoes a slow cross-linking reaction even in the dark.
--[p244]-- Feit, “Molecular parameters and lithographic performance of poly(glycidyl methacrylate co ethyl acrylate): A negative electron resist,” J. Vac. Sci. Technol. 12, 1280 (1975).
<sup>89</sup>Z.C.H. Tan, R.C. Daly, and S.S. Georgia, “Novel, negative working electron beam resist,” Proc. SPIE 469, 135 (1984); R.C. Daly, M. Hanrahan, and R.W. Blevins, “Negative working e beam copolymers,” Proc. SPIE 539, 138 (1985).
--[p238]-- <sup>66</sup>ibid., p. 36.
<sup>67</sup>ibid.; W.S. DeForest, Photoresists: Materials and Processes, McGraw Hill, New York (1975). <sup>68</sup>ibid.
<sup>69</sup>A. Reiser, Photoactive Polymers: The Science and Technology of Resists, p. 37, John Wiley & Sons, Hoboken, NJ (1989).
--[p243]-- A good number ofvery successful epoxy resists have been developed from polymers carrying glycidyl groups and have found widespread application in electronbeam lithography.<sup>87</sup> Common resist resins based on this approach include poly(glycidyl methacrylate) (PGMA), a copolymer of glycidyl methacrylate with ethylacrylate (XVII) (marketed under the trade name of “COP”),<sup>88</sup> and copolymers of allyl methacrylate (XVIII) and propargyl methacrylate (XIX) with hydroxyethyl methacrylate.<sup>89</sup>
<sup>85</sup>ibid., p. 331.
<sup>84</sup>A. Reiser, Photoactive Polymers: The Science and Technology of Resists, p. 311, John Wiley & Sons, Hoboken, NJ (1989).
<sup>86</sup>Y. Ohnishi, M. Itoh, K. Mizuno, H. Gokan, and S.
--[p235]-- The mechanism of the cross-linking reaction of cyclized rubber by photogenerated nitrenes, in other words, the photoprocess and the subsequent thermal reactions of azide photolysis in a polymeric substrate, are described by the following reactions (Scheme 6.6).<sup>61</sup>
<sup>54</sup>ibid.
<sup>55</sup>M. Hepher and H.M. Wagner, British Patent No. 762,985 (1954); A. Reiser and H.M. Wagner, “Photochemistry of the azido group,” The Chemistry of the Azido Group, S.
--[p231]-- However, when the reactive species mediate multiple cross-linking events per unit of radiation, the reaction is termed chemically amplified, and the resists thus formed are termed chemically amplified cross-linking resists.
--[p233]-- Eggert, “The spectral sensitivity of photographic layers,” Trans. Faraday Society, 34, 892 901; 908 912 (1928) [cited in A. Reiser, Photoactive Polymers: The Science and Technol ogy of Resists, p. 24, John Wiley & Sons, Hoboken, NJ (1989)].
<sup>46</sup>P. Datta, B.R. Soller, “Study of photo chemical reactions in a dichromated photoresist,” 18th SPSE Fall Symp., Nov. 1978 [cited in A. Reiser, Photoactive Polymers: The Science and Technology of Resists, p.
--[p245]-- Sensitivity of about $\bar { 2 } ~ \mathrm { \mu C / c m } ^ { 2 }$ and resolution of about 1-mm features have been demonstrated with these materials.<sup>94</sup>
The most important step in the mechanism is the opening of the weaker C—I bond, which produces a phenyl radical that abstracts a hydrogen atom from the tertiary carbon of the backbone, forming a cross-link by radical coupling.<sup>95</sup>
--[p235]-- The resist formulation based on this very material was sold by Kodak as “Kodak Thin Film resist” (KTFR)<sup>59</sup> and became the workhorse of the semiconductor industry from 1957 until about 1972, when the critical dimensions of the IC devices reached about 2 mm, the resolution limit of KTFR.<sup>60</sup>
--[p232]-- His work on dichromated gelatin resists spawned the photolithography industry, so much so that starting in the mid-1800s, dichromated gelatin was the medium of choice for recording and transferring images onto printing plates made of metal and stone for over 100 years. 43
Remarkably, gelatin was not the only substrate explored for use with dichromates; egg albumen, agar, casein, fish glue, shellac, and starch have all been tried and used.
--[p241]-- { } ^ { 3 } \mathbf { R } \mathbf { N } + { } ^ { 3 } \mathbf { O } _ { 2 } = \mathbf { R } \mathbf { N } \mathbf { O } _ { 2 } ;\tag{½6:8}
$$
It is in fact possible to apply this reaction with oxygen to achieve complete image reversal in azide resists through the following procedure. First, the resist film is exposed in an oxygen atmosphere to a positive original, during which all of the azido groups in the irradiated areas are destroyed without producing cross-links.
--[p242]-- Watts, “Electron beam resist systems A critical review of recent development,” Solid State Technol. 27(2), 111 (1984).
<sup>82</sup>Riston<sup>w</sup> was introduced by Dupont in 1970. [See, for example, A. Reiser, Photoactive Polymers: The Science and Technology of Resists, p. 163, John Wiley & Sons, Hoboken, NJ (1989)].
--[p242]-- <sup>83</sup>The radiation chemical yield is defined in terms of G value, which is defined as the number of moles of product resulting from 100 eV of energy deposited into the system.
That polymerization is observed in this system even after irradiation has ceased is evidence of the occurrence of a chain reaction mechanism.
--[p231]-- That honor goes to Henry Becquerel, who in 1840 succeeded in generating relief images based on a formulation of ammonium dichromate and starch.<sup>40</sup> He is credited with coining the term “resist,” which he used in describing his formulation, since it resisted the action of etching solvents on the relief images.<sup>41</sup>
<sup>37</sup>J.L.R. Williams and D.G. Borden, “The preparation and properties of photoreactive polymers I.
--[p234]-- Seeking help to the solution of this problem, the Bell Laboratories Team contacted Dr. Kenneth Mees, then the director of the Eastman Kodak Research Laboratory in Rochester, New York, who in turn turned to Dr. Louis Minsk and his research group. Minsk knew that gelatin was a polymeric material and had surmised that the hardening (tanning) of the dichromated gelatin was caused by light-induced cross-linking between adjacent chains of the protein molecules in gelatin. 51
--[p231]-- (i) Dichromate resists based on cross-linking by chromium (III) ions— Although bitumen of Judea resist material was favored by the inventor of photolithography, it soon gave way to more light-sensitive formulations, the most important of which was dichromated gelatin,<sup>38</sup> whose introduction and usage in photolithography is a rather complicated affair.
--[p240]-- Several negative resists based on polymeric resin binders and azides as the photoactive compound have also been reported. These include resists based on poly(vinyl phenol) as the polymeric resin and various mono-azides as the photosensitive component such as 4-azidochalcone and its homologs (XIV, XV, XVI).<sup>72</sup>
--[p235]-- As it turned out, many bis-azides were evaluated for this resist application, but as is so often the case, the first one that Wagner ever made, 2,6-bis(4-azidobenzal)- 4-methylcyclohexanone (IX) (see Scheme 6.5) turned out to be the best one.
--[p237]-- 5 (1967).
The most commonly used resin in bis-azide resists is poly(cis-isoprene), which is cyclized by treatment with a mineral acid (Scheme 6.7). The cyclization reaction is quite similar to cationic polymerization. In the first reaction step, the acid cation adds to a double bond, producing a carbocation. The reaction of a nearby double bond with this ion leads to cyclization.<sup>68</sup>
--[p241]-- When irradiated, acylsilanes exist in photostationary equilibrium with siloxycarbenes.<sup>78</sup> These siloxycarbenes in turn can insert into OH bonds or add to the pyridine nitrogen (Scheme 6.8), and so on.<sup>79</sup>
“R” may represent any monomer or polymer [such as poly(vinyl alcohol)] with OH groups. The reaction can be used to good advantage to either graft acylsilyl groups or bifunctional acylsilanes onto suitable polymers such as poly(vinyl alcohol), poly(vinyl pyridine), etc.
--[p235]-- Patai, Ed., Interscience, New York (1971).
<sup>56</sup>A. Reiser, Photoactive Polymers: The Science and Technology of Resists, p. 33, John Wiley & Sons, Hoboken, NJ (1989).
<sup>57</sup>ibid.
<sup>58</sup>ibid.
<sup>59</sup>M. Hepher and H.M. Wagner, British Patent No. 762,985 (1954).
<sup>60</sup>R.K. Agnihotri, D.L. Falcon, F.P. Hood, L.G. Lesoine, C.D. Needham, and J.A. Offenbach, “Struc ture and behavior of cyclized rubber photoresist,” Photogr. Sci. Eng. 16, 443 (1972).
<sup>61</sup>A.
--[p247]-- On irradiation of PVP with electrons, cross-links are generated in two steps. First, the methyl iodide splits off and is cleaved into radicals by a second electron. The methyl radicals so created produce backbone radicals that ultimately lead to cross-linking as shown in Scheme 6.12.<sup>100</sup>
--[p231]-- 2 (arylvinyl) N vinylpyridinium arylsulfonate polymers,” Makromol. Chem. 73, 203 (1964); D.G. Borden and J.L.R. Williams, “Photopolymer design: Photocrosslinkable styrylpyridinium substituted vinyl polymers with absorption maxima from 270 nm to 540 nm,” Makromol. Chem. 178, 3035 (1977); K. Ichimura and N. Oohara, J. Polym. Sci., Polym. Chem. Ed. 25, 3063 (1987); K. Ichimura and S. Watanabe, “Immobilization of enzymes with use of photosensitive polymers having the stilbazolium group,” J. Polym.
--[p233]-- Colloid Solution
Egg Albumen | 454 g
Ammonia (20% in water) | 60 mL
Make up with water to | 2360 mL
C. Coating Solution
A | 946 mL
B | 192 mL
Water | 237 mL
The mechanism that underlies the cross-linking of dichromated coatings remained a mystery for a very long time until Biltz and $\mathrm { E g g e r t } ^ { 4 5 }$ established that the process involves the photoreduction of Cr(VI) to Cr(III):
$$

===== [p144-145] Optical and Chemical Origins of Lithography > 3.2.3.9.1 Development of organic chemistry (7块) =====
--[p145]-- These azo compounds form the starting point in the preparation of numerous organic compounds, including azo dyes, the first member of which (aminoazo-benzene, “aniline yellow”) was obtained by Me\`ne in 1861, and even diazonaphthoquinione (DNQ) sensitizer used in resist applications for g-line lithography, h-line lithography, and i-line lithography and lithographic printing plates.
--[p144]-- The majority of resists in use today in lithography are made of organic polymeric materials. The first steps on the path to these materials were no doubt laid by Wo¨hler.
Jean Baptiste Dumas (1800–1884) formulated the theory of substitution thus:<sup>321</sup>
--[p144]-- 3.2.3.9.1 Development of organic chemistry
The foundation of organic chemistry as practiced today dates back to 1828 when Friedrich Wo¨hler (1800–1882) (see Fig. 3.33) showed that urea, a typical organic compound, could be produced by merely heating ammonium cyanate, an inorganic compound; both compounds are isomeric.
--[p144]-- (iii) When the hydrogenized body contains water, this loses its hydrogen without replacement, and then, if a further quantity of hydrogen is replaced, then substitution takes place, as in the former cases.
<sup>318</sup>J.R. Partington, A Short History of Chemistry, 3rd ed., Dover Publications, New York, pp. 208 210 (1989).
<sup>319</sup>ibid., p. 209.
<sup>320</sup>ibid., p. 220.
<sup>321</sup>ibid., p. 241.
--[p144]-- (i) When a substance containing hydrogen is submitted to the dehydrogenating action of chlorine, of bromine, of iodine, of oxygen, etc., for each atom of hydrogen that it loses it gains an atom of chlorine, of bromine, or half an atom of oxygen.
(ii) When the compound contains oxygen the same rule holds good without modification.
--[p144]-- The prevailing view at the time was that in the organic world, the existence of a mysterious “vital force” was responsible for the formation of compounds, and their preparation in the laboratory could hardly be expected.<sup>320</sup> The impact of Wohler’s discovery resulted in a paradigmatic shift in the way organic chemistry and organic reactions have been practiced and analyzed, respectively, ever since.
--[p145]-- Other notable discoveries in organic chemistry that directly influenced the development of lithography include Peter Greiss’ discovery in 1860 of azo compounds, which are obtained by the action of nitrous acid in the cold on solution of salts of aromatic amines such as aniline.

===== [p25-28] Chemistry and Lithography > Acronyms and Abbreviations (14块) =====
--[p25 [表]]-- TPSHFA triphenylsulfonium hexafluoroantimonate   
TSI top surface imaging   
ULPA ultralow-penetration air   
UTR ultrathin resist   
UV ultraviolet   
VAP vinyl addition polymerization   
VEMA poly(vinyl ether-alt-maleic anhydride)   
VUV vacuum ultraviolet   
WET wafer electrical test   
XRR x-ray reflectivity
OPC | optical proximity correction
OPD | optical path difference
OPE | optical proximity effect
PAC | photoactive compound
PAG | photoacid generator
--[p25]-- CO cycloolefin   
COG chromium-on-glass   
COMA cycloolefin-maleic anhydride   
COP crystal-originated pit   
CPU central processing unit   
CVD chemical vapor deposition   
DC direct current   
DEA dissociative electron attachment   
DEAP diethoxyacetophenone   
DMAc dimethylacetamide   
DMF dimethylformamide   
DMI dimethyl-2-imidazolidinone   
DMPA dimethoxy phenylacetophenone   
DMSDMA dimethylsilyldimethylamine   
DMSO dimethylsulfoxide   
DNQ diazonaphthoquinone   
DOF depth of focus
--[p28]-- PBOCST | poly(tert-butoxycarbonyl oxystyrene)
PBS | poly(butene sulfone)
PCB | printed circuit board
PCM | portable conformable mask
PDMS | polydimethylsiloxane
PE | photoelectron
PEB | postexposure bake
PECVD PFOS | plasma-enhanced chemical vapor deposition
PGMA | perfluorooctane sulfonic acid
PGME | poly(glycidyl methacrylate)
PGMEA | propylene glycol monomethylether
PHOST | propyleneglycol monomethyl ether acetate
PMIPK | polyhydroxystyrene
PMMA | poly(methyl isopropenyl ketone)
--[p25]-- EFM electric-field-induced migration   
EL ethyl lactate   
EOC etalon output coupler   
EOL end of line   
EPR electron projection lithography   
ESCAP environmentally stable chemically amplified photoresist   
ESD electrostatic discharge   
EUV extreme ultraviolet   
FEOL front end of line   
FET field-effect transistor   
FIB focused ion beam   
FRP free radical polymerization   
FTIR Fourier transform infrared   
FWHM full width half maximum
--[p25]-- Acronyms and Abbreviations
AEE aminoethoxy ethanol   
AFM atomic force microscope   
AIBN azobis(isobutyronitrile)   
AMC airborne molecular contaminant   
APM atomic processing microscope   
AR antireflection   
ARC antireflection coating   
att-PSM attenuated phase-shifting mask   
BARC bottom antireflection coating   
BEOL back end of line   
BIM binary intensity masks   
BJT bipolar junction transistor   
BLR bilayer resist   
BOCST butoxycarbonyloxystyrene
--[p25]-- TBEST tert-butyl ester-protected 4-hydroxystyrene   
TBMA tert-butyl methacrylate   
TBTFMA tert-butyl-2-trifluoromethylacrylate   
TCAD technology computer-aided design   
TE transverse electric   
TEM transmission electron microscopy   
TFE tetrafluoroethylene   
THF tetrahydrofuran   
THP tetrapyranal   
TM transverse magnetic   
TMAH tetramethylammonium hydroxide   
TMS trimethylsilyl   
TMSDEA trimethylsilyldiethylamine   
TMSDMA trimethylsilyldimethylamine
--[p25]-- KRS ketal resist system   
KTFR Kodak Thin Film<sup>TM</sup> resist   
LBNL Lawrence Berkeley National Laboratories   
LEE low-energy electron   
LEEPL low-energy electron projection lithography   
LELE lithography-etch-lithography-etch   
LER line edge roughness   
LFLE lithography-freeze-lithography-etch   
LLD lightly doped drain   
LPCVD low-pressure chemical vapor deposition   
LPP laser-produced plasma   
L/S line/space   
LWR line width roughness   
Mac methylacetamide
--[p28]-- OPC | optical proximity correction
resolution enhancement of lithography assisted by chemical shrink
RIE ROMP | reactive-ion etching ring-opening metathesis polymerization
SADP | self-aligned double patterning
SAM | self-assembled monolayer
SCALPEL | scattering with angular limitation projection electron-beam
lithography
S/D | source/drain
SEMC | single-electron memory cell
SLM | spatial light modulator
SLR | single-layer resist
SNS | sulfone/novolak system
--[p28]-- pMOS | poly(methyl methacrylate)
PMPS | p-channel metal-oxide semiconductor (field-effect transistor)
ppb | poly(methylpentene sulfone)
PPDA | parts per billion
PREVAIL | p-phenylenediacrylic acid projection reduction exposure with variable axis immersion lens
PROLITH
PSM | positive resist optical lithography
PVD | phase-shifting mask
PVP | physical vapor deposition
PWB | poly(vinyl pyridine)
RB | printed wiring board
RC | rose bengal
RELACS | resistance capacitance
--[p25]-- MTF modulation transfer function   
MW molecular weight   
NA numerical aperture   
NBHFA norbornene hexafluoroisopropanol   
NHA numerical half-aperture   
NH HF ammonium fluoride   
NILS normalized image log-slope   
nMOS n-channel metal-oxide semiconductor   
NMP N-methylpyrrolidone   
NVSM nonvolatile semiconductor memory   
SPM sulfuric acid and hydrogen peroxide mixture   
STI shallow trench isolation   
STM scanning tunneling microscope
--[p25]-- BOP benzyloxy-protected poly(p-hydroxystyrene)   
BPO benzoyl peroxide   
CaF<sub>2</sub> calcium fluoride   
CAD computer-aided design   
CAR chemically amplified resist   
CARL chemical amplification of resist lines   
CBN carbo-t-butoxy norbornene   
CD critical dimension   
CFC chlorofluorocarbon   
CH cyclohexanone   
CMN carbomethoxy norbornene   
CMOS complimentary metal-oxide semiconductor   
CMP chemical mechanical polishing   
CMTF critical modulation transfer function
--[p25]-- HDPCVD high-density chemical vapor deposition   
HEPA high-efficiency particulate air   
HF hydrofluoric acid   
HMDS hexamethyldisilazane   
HOL hydrophilic overlayer   
HSQ hydrogen silesquioxanes   
HVM high-volume manufacturing   
IC integrated circuit   
IGFET insulated gate field-effect transistor   
ILD interlayer dielectric   
IMS ion microfabrication system   
IPL ion projection lithography   
ITRS International Roadmap for Semiconductors   
JFET junction field-effect transistor
--[p25]-- MEA monoethanolamine   
MEBES multiple electron-beam exposure system   
MEEF mask error enhancement factor   
MEMS microelectromechanical system   
MET microexposure tool   
MIBK methylisobutyl ketone   
MIF metal-ion-free   
ML multilayer   
MMA methyl methacrylate   
MOCVD metal-organic chemical vapor deposition   
MOP methoxypropyl-protected poly(p-hydroxystyrene)   
MOS metal-oxide semiconductor   
MOSFET metal-oxide semiconductor field-effect transistor
--[p25]-- DP degree of polymerization   
DPD diazopyrazolidine dione   
DPP discharge-produced plasma   
DPPH diphenyl picrylhydrazyl   
DRAM dynamic random access memory   
DRLS development rate log slope   
DRM development rate monitor   
DTBP di-tert-butyl peroxide   
DTBPIONf di(tert-butylphenyl) iodonium perfluorobutanesulfonate (nonaflate)   
DUV deep ultraviolet   
EBES electron-beam exposure system   
EBL electron-beam lithography   
ECR electron cyclotron resonance

===== [p417-418] General Considerations on the Radiation and Photochemistry of Resists > 8.1 Interaction of Radiation with Resists (12块) =====
--[p418]-- Electrons with parallel and antiparallel spins differ in their overall spin angular momentum. In the paired case, the two spin momenta cancel each other, resulting in zero net spin. The paired-spin arrangement is called a singlet. The triplet state is one in which the angular momenta of two parallel spins add together to give a nonzero total spin. In general, for states arising from the same configuration, the triplet state lies lower in energy than the singlet state.
--[p418]-- The two electrons need not be paired since they occupy different orbitals. According to Hund’s rule of maximum multiplicity,<sup>3</sup> the state of the atom or molecule in which the spins are parallel ("") lies lower in energy than the state in which they are antiparallel or paired ("#). Both states are permissible, and can contribute to the photochemistry and photophysics of the atom or molecule.<sup>4</sup>
--[p418]-- The origin of the energy difference between the singlet and triplet states arises from the effect of spin correlation<sup>5</sup> on the coulombic interactions between electrons.<sup>6</sup>
The generation of an excited singlet state $S _ { 1 }$ of a molecule in a resist is either by direct absorption of a photon or by energy transfer from another excited molecule. Once excited, the fate of the excitation energy acquired by the molecule can follow quite a number of pathways.
--[p418]-- Furthermore, the excited triplet state may be deactivated by a radiative process (phosphorescence) and by nonradiative intersystem crossing to the ground state.
<sup>2</sup>A. Reiser, Photoreactive Polymers: The Science and Technology of Resists, p. 65, John Wiley & Sons, Hoboken, NJ (1989).
<sup>3</sup>An atom in its ground state adopts a configuration with the greatest number of unpaired electrons. <sup>4</sup>P.W. Atkins, Physical Chemistry, 5th ed., pp. 447 448, W.H.
--[p418]-- The excited singlet state $S _ { 1 }$ may either emit fluorescence or it may be deactivated by a nonradiative transition to the ground state. When nonradiative transitions occur between states of the same multiplicity (i.e., singlet to singlet or triplet to triplet), they are called internal conversions. When the transitions occur between states of different multiplicity, they are termed intersystem crossings.
--[p418]-- Freeman and Co., New York (1994).
<sup>5</sup>Spin correlation refers to the phenomenon in which electrons with parallel spins behave as if they have a tendency to stay well apart and hence repel each other less.
<sup>6</sup>P.W. Atkins, Physical Chemistry, 5th ed., pp. 447 448, W.H. Freeman and Co., New York (1994). <sup>7</sup>A. Reiser, Photoreactive Polymers: The Science and Technology of Resists, pp. 65 66, John Wiley & Sons, Hoboken, NJ (1989).
--[p417]-- Turro, Modern Molecular Photochemistry, Benjamin Cummings, Menlo Park, CA (1978); J.A. Barltrop and J.D. Coyle, Elements of Organic Photochemistry, John Wiley & Sons, Hoboken, NJ (1975).
A good way to picture the singlet and triplet states is to consider the configuration of a pair of 1s orbital electrons in the ground state, represented as $1 s ^ { 2 }$ . When excited, one of these electrons may be promoted into a 2s orbital, giving the configuration $1 s ^ { 1 } 2 s ^ { 1 }$ .
--[p417]-- The relevant excited states of a molecule include the singlet $S _ { 1 }$ and triplet $T _ { 1 }$ , and are typically represented in a state diagram that shows their energy levels relative to the ground state singlet $S _ { 0 } . { } ^ { \overset { ? } { 2 } }$ 2
<sup>1</sup>For a comprehensive treatment of the subject, the reader is referred to these excellent books: A. Reiser, Photoreactive Polymers: The Science and Technology of Resists, Chapter 3, John Wiley & Sons, Hoboken, NJ (1989); N.J.
--[p417]-- 8.1 Interaction of Radiation with Resists
The interaction of exposure radiation with amorphous solid films of resists and their constituents leads to distinct photophysical and photochemical processes that in turn underlie the basis of the contrast between the exposed and the unexposed sections of the resist film. A short section of this chapter is therefore devoted to the rudiments of photochemistry and photophysics of amorphous solid resist films.
--[p417]-- We can only provide here the most basic information required for understanding the subject.
It is necessary to introduce some terminology here. When the radiationsensitive components of resists—the resins and components—are irradiated, they can absorb the energy and in turn get excited. It is the excited-state form of the radiation-sensitive components of the resist that plays the central role in these processes.
--[p418]-- Intersystem crossings are spin-forbidden transitions that are due to the intervention (in aromatic systems) of out-ofplane vibrations or by the state-mixing effects of heavy atoms. The fraction of $S _ { 1 }$ that emits fluorescence is a function of the competition between the radiative fluorescence transition, the internal convervsion to ground state $S _ { 0 } ,$ and the intersystem crossing to $T _ { 1 }$ .
--[p417]-- These excited states of the molecules are identified by their multiplicity (the overall spin of the electrons in that state), by their molecular orbital character (indicating the involvement of p, n, s, or other orbitals in the excitation process), and by their energy in relation to the energy of the ground state.

===== [p45-46] Invention of Lithography and Photolithography > 2.4 Pioneers of Photography (10块) =====
--[p45]-- They cite John Werge who noted that Wedgwood had given up his activities as early as 1792 [Evolution of Photography with a Chronological Record of Discoveries, Inventions, Etc., p. 9, Piper and Carter, London (1890)]. They also cite Wedgwood’s biographer, R.B. Litchfiled, who places the date later, in 1799 [R.B. Litchfiled, Tom Wedgwood, the First Photographer, Duckworth and Co., Convent Garden (1903)].
<sup>33</sup>T. Wedgwood and H.
--[p45]-- 16, Johns Hopkins University Press, Baltimore (1991).
<sup>31</sup>H. Gernsheim and A. Gernsheim, The History of Photography: From the Camera Obscura to the Beginning of the Modern Era, p. 1, Thames & Hudson London (1969).
<sup>32</sup>According to Barger and White, there are conflicting reports as to when Wedgwood stopped his experimentation because of ill health [The Daguerreotype: Nineteenth Century Technology and Modern Science, p. 16, Johns Hopkins University Press, Baltimore (1991)].
--[p46]-- Perhaps aware that the solution to producing a permanent photographic image lay in arresting the action of light on the photochemical reactions of the silver nitrate, the pioneers of photography sought for ways to accomplish just that. An account of their enormous contributions to the invention and development of photography, although a result of an evolution rather than any sudden discovery by any one of them, is presented below.
--[p45]-- Apparently, it never occurred to any of the great number of artists of the seventeenth and eighteenth centuries who were using the camera obscura to try to fix its image permanently. It was only when scientific men such as those mentioned above wanted to make pictures and turned to the camera obscura for assistance that the sciences of chemistry and optics were at last successfully
<sup>30</sup>M.S. Barger and W.B. White, The Daguerreotype: Nineteenth Century Technology and Modern Science, p.
--[p46]-- For given knowledge of the same principles, it is only natural to expect that people working quite separately and without knowledge of each other should generate the same invention at about the same time, and this is in fact borne out by the numerous different processes for which claims of priority were made in various parts of Europe immediately after the announcement by Franc¸ois Dominique Arago of Daguerre’s discovery on January 7, 1839.<sup>36</sup> An excellent account of the events surrounding the invention of photography has been provided elsewhere.<sup>37</sup> Here, we will summarize the main events that are pertinent to the invention of photolithography.
--[p45]-- Although he was successful in producing silhouettes, he did not have a way of stopping the action of light on his papers, resulting in his silhouettes gradually darkening and eventually fading away and disappearing. The primary light-sensitive material he reported using was silver silver nitrate. He also noted that the images obtained in a camera obscura were 34   
too faint to be recorded with his sensitive paper.
--[p45]-- 2.4 Pioneers of Photography
