Repository: NARUTOBEST/semiconductor-knowledge-qa

# heldout 泛化集出题管线(v2,2026-10-01)

与 `pipeline/dev/` 平行、互不混放的 heldout 侧出题管线。
总协议见 `../protocol_v2.md`(v2:取消 source 隔离红线,全库遴选文档)。

## 本目录内容
| 文件 | 用途 |
|---|---|
| `fetch_material.py` | 从 Qdrant(16333 转发)抓取本 track 8 篇文档的真实 chunk 原文 |
| `draft_material/` | 8 篇素材 txt + 草稿 json(每篇 25 题,含 evidence 逐字摘录) |
| `build_datasets_heldout.py` | 草稿 -> `eval/qa_sets/v2_20261001/heldout_200.json` + 校验报告 |
| `_extract_result.py` | 出题 agent 结果恢复(从会话 transcript) |
| `_verify_acceptance.py` | evidence 溯源覆盖率校验(自动发现本目录全部草稿) |
| `_prompt_template.txt` | 出题 agent 提示词模板 |
| `acceptance_report.json` / `_acceptance_failures.txt` | AI 验收记录(heldout 侧) |
| `verify_log.md` | 人工核对清单(heldout 200) |

File: eval/pipeline/heldout/draft_material/12_先进封装材料.txt (part 7 of 34)
where $\eta$ is the underfill viscosity;  is the coefficient of the surface tension; $\theta$ is the contact angle; and h is the gap distance.
--[p320]-- The merging of the fronts also produced streaks, which are zones of no- or slow-moving fluids, leading to higher potential for filler settling.
Recent development in underfill flow models has also considered the effect of the contact angle on solder and bump geometry. A study by Young and Yang used a modified Hele-Shaw model considering the flow resistance in both the thickness direction between the chip and substrate, and the plane direction between solder bumps [9].
--[p319]-- The flow of the capillary underfill has been extensively studied since it is considered to be one of the bottlenecks for the flip chip process. The capillary flow is usually slow and can be incomplete, resulting in voids in the packages and also non-homogeneity in the resin/filler system. The filling problem becomes even more serious as the chip size increases. The flow modeling of flip chip underfill is often approximated as viscous flow of the underfill adhesive between two parallel plates.
--[p319]-- It is easily seen that a larger chip with a smaller gap distance would require longer time to fill.
The above approximation does not take the existence of solder bumps into account. It is shown that the approximation breaks down when the spacing between bumps is comparable to the gap height [7]. Therefore, this model cannot apply to high density area array flip chip applications. Using transparent quartz dies assembled onto different substrates, Nguyen et al.

===== [p200-202] Chapter 5 Lead-Free Soldering > 5.4.2 Performance ofSurface Finishes (9块) =====
--[p201]-- For Pb-free soldering, type of PCB surface finish affects wetting, bond strength, voiding, aging tolerance, and may also affect reliability.
The voiding performance of solder joints is highly affected by the wettability of surface finishes, with poor wettability yielding high voiding. Therefore, tendency of forming large voids decreases in the following sequence OSP (highest in $\mathrm { v o i d i n g } ) > \mathrm { H A S L > I m A g , E N I G > I m S n }$ [37].
--[p200]-- 5.4.2 Performance ofSurface Finishes
The wetting performance of various surface finishes has been evaluated by Horaud et al. [37] via wetting balance. Results showed that the wetting time increased in the following sequence ImAg < ENIG, HASL < ImSn < OSP while the wetting force decreased in the following sequence $\mathrm { I m } \mathrm { A g } > \mathrm { E N I G } >$ $\mathrm { H A S L } > \mathrm { I m S n } > > \mathrm { O S P } .$ .
--[p201]-- The sensitivity of OSP toward thermal aging can be reduced by employing new OSP chemistries with higher thermal decomposition temperature [39].
ENIG is good on wettability, aging tolerance, and voiding. However, it showed the weakest bond strength.
Figure 5.9 shows the pull strength of lead-free solder joints on various surface finishes for 50 mil pitch SOICs before and after thermal cycling [40]. The low pull strength of Pd finish is attributed to high voiding in solder joints.
--[p201]-- This is considerably higher than cases of $\mathrm { C u } _ { 6 } \mathrm { S n } _ { 5 } , \mathrm { N i } _ { 3 } \mathrm { S n } _ { 4 } , \mathrm { o r } \mathrm { A g } _ { 3 } \mathrm { S n }$ , where the volume of intermetallics is typically less than 2 times of that of surface finish metals. Inclusion of large quantity of intermetallic particles in liquid solder inevitably impedes the escape of voids at soldering, thus results in high voiding and weak bond strength.
--[p200]-- HASL normally is very easy to wet, since the wetting process involves merely coalescence of molten solder with molten surface finish.
The generalization serves as a guideline, and can be challenged by many exceptions due to non-ideal manufacturing conditions. For instance, ENIG may show poor wetting when it suffers serious black pad symptom, while freshly manufactured ImSn can be very good in solderability.
--[p200]-- On the other hand, the solder spreading displayed the following order HASL, $\mathrm { E N I G } > \mathrm { I m S n } > \mathrm { I m A g } > \mathrm { O S P }$ . In general, for properly prepared surface finishes, the solder wettability can be generalized as ‘‘metal is better than non-metal, and noble metal is better than non-noble metal’’. This generalization should be taken with precaution, and HASL should be excluded from this generalization.
--[p201]-- OSP and ImSn are more sensitive to aging. The wettability, bond strength, and voiding ofImSn all deteriorate quickly upon aging. OSP is poorer in both wetting and voiding, but good in bond strength. The pull strength oflead-free QFP solder joints decreases in the following order: $\mathrm { O S P } > \mathrm { H A S L } > \mathrm { I m A g } > \mathrm { I m S n } >$ ENIG [38].
--[p201]-- Thick layer of Pd or Au surface finish is detrimental to reliability and voiding, due to the formation of large quantity of intermetallics $\mathrm { P d S n } _ { 4 }$ or $\mathrm { \ A u S n _ { 4 } }$ . In both cases, the volume of intermetallics formed is approximately 5 times of that of Pd or Au.
--[p202]-- ImAg is good in overall performance. Although ImAg is neither the most robust surface finish in terms of solderability nor the highest in joint strength or reliability, it does not have obvious weakness in both features if the finish is properly prepared. As a result, it often becomes the favorable choice thus exhibits the highest CAGR. However, if not properly prepared, ImAg tends to have Cu cavity under ImAg layer, thus suffers microvoiding upon soldering [41, 42, 43].
Excessive plating time may even result in discontinuity of circuitry due to complete removal of Cu trace at perimeter of solder mask [44].

===== [p373-374] Chapter 11 Electrically Conductive Adhesives (ECAs) > 11.2.3 Adhesive Matrix (7块) =====
--[p373]-- Thus, the Tg must be sufficiently high to avoid polymer flow during the application conditions, but the Tg must be low enough to prevent thermal damage to the associated chip carrier and devices during assembly. The principal advantage of thermoplastic adhesives is the relative ease with which interconnections can be disassembled for repair operations [7, 8]. However, thermoplastic ACAs suffer from many disadvantages.
--[p373]-- One of the most serious issues is that adhesion is not sufficient to hold the conductive particles in position, causing the contact resistance to increase after thermal shocks [7, 8]. Moreover, a phenomenon called ‘‘spring back’’ increases the contact resistance while the adhesive layer recovers from the stress caused by pressing of an ACA onto the components during bonding.
--[p374]-- Acrylics can be used in low-temperature applications (under $1 0 0 ^ { \circ } \mathrm { C } )$ , while epoxies are more robust and can be used at higher temperatures (up to $2 0 0 ^ { \circ } \mathrm { C } )$ . Polyimide is used in the harshest environments where the temperature approaches $3 0 0 ^ { \circ } \mathrm { C }$ [6].
--[p374]-- The ability to maintain strength at high temperature and robust adhesive bonds are the principal advantages of these materials. However, because the cure reaction is not reversible, rework or repair of interconnections is not an option [7, 8]. The choice of adhesive matrix and its formulation is critical to the long-term life properties of a composite. In practice, many options exist for the adhesive matrix.
--[p374]-- As a result of the cure reaction that is irreversible, the initial uncross-linked material is transformed into a rigid solid. The thermosetting ACAs are stable at high temperatures and, more importantly, provide a low contact resistance. This results from a compressive force that maintains the conductive particles in intimate contact after the cure. That is, the shrinking caused by the cure reaction achieves a low contact resistance with long time stability.
--[p373]-- This phenomenon, a creep characteristic exhibited by thermoplastic elastomers, occurs much after an ACA film has been heated to create the electrical joints. The contact resistance sometimes increases to more than three times the initial resistance during spring back (i.e. unloading) [7].
Thermosetting adhesives, such epoxies and silicones, form a threedimensional cross-linked structure when cured under specific conditions. Cure techniques include: heat, UV-light, and added catalysts.
--[p373]-- 11.2.3 Adhesive Matrix
The adhesive matrix is used to form a mechanical bond at an interconnection. Both thermosetting and thermoplastic materials are used. Thermoplastic adhesives are rigid materials at temperatures below the glass transition temperature (Tg) of a polymer. Above the Tg, polymers exhibit flow characteristics.

===== [p239-241] Chapter 6 Thin Die Production > 6.3.1 Breaking Strength and Flexibility (7块) =====
--[p241]-- To improve the reliability of testing results, a common approach is to simply use a large number ofspecimens because the confidence level is increases approximately with the square root of the number of specimen used per split.
--[p239]-- 6.3.1 Breaking Strength and Flexibility
To obtain the strength of a thin die, generally a destructive bending testing, either three-point or four-point bending, has to be conducted. A die will be bent with a force until it breaks. In principle, 3-point and 4-point bending tests provide the similar information. To obtain statistically reliable values, a lot of specimens for each split are generally tested [11].
--[p241]-- The Weibull distribution has two characterising main parameters. $\mathrm { F _ { m e d i a n } i s }$ the breaking strength where 63.2 % of the specimens have cracked. m is the slope of an optimized line, characterising the broadness of the distribution (narrow distributions correspond to high m values) [14].
--[p239]-- The flexibility of a die is obtained by measuring the bending radius which the die can withstand before breaking during a 3-point bending (as shown in Fig. 6.20). The flexibility of a thin die can be greatly increased by stress release treatments on the ground surfaces (as shown in Fig. 6.21). The main mechanism for the mechanical strength improvement is to remove the damaged layer and smoothen the defects such as cracks through the stress release treatments.
--[p240]-- Since these defects are the residues of the wafer thinning processes, the mechanical strength value obtained from this test can be used to characterize the quality of the thinning processes [12, 13].
It has been found that breaking-strength statistics of silicon dies follows Weibull distribution. For a single die, we only can predict that it will follow a certain distribution with a definite confidence level (as shown in Fig. 6.24).
--[p239]-- Increasing the removal amount of the damaged layer leads to a saturation on die flexibility as shown in Fig. 6.21.
The process of singulating a wafer into dies can potentially introduce defects on the sidewalls of the die. Assuming that the thinning process provides a high quality surface finish, the quality of the wafer singulation process can be studied
using a 4-point bending test. The defects on the sidewalls between the two lower rods (Fig. 6.22) will be detected by this test.
--[p240]-- To study the quality of thinning, excluding influences from singulation, a ball ring test is generally employed. Since the ring where the die is placed is smaller than the die (as shown in Fig. 6.23), the edges of the die will not be in contact with the ring, and thus contribution of the die sidewall defects will not be captured in this test. As a result, the testing result only reflects the impact of the defects on the back side of the die.

===== [p282-284] Chapter 8 Advanced Print Circuit Board Materials > 8.1 Dielectric Materials (14块) =====
--[p284]-- In flexible circuits, non-photoimageable coverlays (films) are punched or drilled to form the component-attach openings. Non-photoimageable liquid covercoats can also be screened on as flexible solder masks. The most common soldermask materials are photoimageable, UV curable, epoxy materials. Photoimageable soldermasks are applied using a variety of methods such as roller coating, spray, or curtain coating.
--[p284]-- Soldermask and Protective Coverlayers are applied to rigid and flexible PCBs as protection against moisture, mechanical damage, self-shorting, and contamination, or to improve flexural performance. They can be applied as ‘‘coverlays’’ (films) or coated as liquid ‘‘soldermask’’. Either type may be photoimageable to create well defined openings in the coverlayer for component attachment.
--[p283]-- At elevated temperatures a C-stage resin may become slightly soft depending on its degree of cure; but remains solid. This makes a core ideal for forming the individual circuit layers of a PCB as it provides a rigid platform to support the copper circuitry through the manufacturing processes and maintains spatial integrity of the circuitry during lamination at high temperature and pressure.
--[p283]-- Copper clad cores can also be made from thermoplastic films such as polyimide, LCP (Liquid Crystal Polymer), or PEEK (Polyetheretherketone). These cores can work well for providing a platform for the copper circuitry, but special care is required during any manufacturing process that requires high temperatures close to or above the melt temperature. As a result, copper clad cores made from thermoplastic films are often bonded or laminated to a material of lower melt temperature.
--[p282]-- In the final PCB, these materials provide the electrical isolation between adjacent circuitry layers. Prepregs are made by impregnating a reinforcement material, usually woven glass, with a thermoset resin as seen in Fig. 8.1. The woven glass is supplied on large rolls which allow continuous processing and helps minimize manufacturing costs. The impregnated reinforced material is partially crosslinked through a heat treating process that also drives out volatiles.
--[p282]-- After heat treating, the partially crosslinked resin is solid enough to handle in shipping and PCB manufacturing and is referred to as a B-stage material. Under temperature and pressure, the resin of a B-stage material will become liquid with a viscosity which is dependent on its decree of crosslinking during the heat treating process. This makes B-stage materials ideal for laminating between copper foils to create core laminates and for bonding circuit layers of a PCB.
--[p283]-- Dielectric films usually refer to thin flexible dielectrics. Resins used in making dielectric films may be thermosetting or thermoplastic. The film may also be reinforced using glass, organic fibers such as aramid, or an organic matrix/ membrane such as expanded poly-tetrafluoroethylene (ePTFE). The most common flexible structures use thermoplastic, non-reinforced dielectric films such as polyimide, polyester, or LCP. Thermoplastic resins are typically cast into thin sheets.
--[p284]-- By selecting an adhesive with a cure temperature below the thermoplastic melt temperature of the dielectric film it is possible for bonding or lamination to occur without melting or distorting the thermoplastic film. This helps preserve the integrity of any circuitry formed on a metal clad dielectric film. Adhesives typically do not have the electrical or thermal properties of some dielectric films such as polyimide.
--[p283]-- A variety of adhesives are available such as polyester, acrylics, (modified) epoxies, polyimide, fluorocarbon, and butyral phenolic. They differ in temperature and chemical resistance, dielectric properties, flexibility, adhesion performance as a function of temperature, and cost. For the most part their cost and performance properties mirror those of the dielectric resins of the same chemical family.
Adhesives are widely used in conjunction with thermoplastic dielectric films.
--[p283]-- Core or laminate materials refer to the copper clad rigid reinforced epoxy dielectrics used in building a PCB. The cores are formed by laminating one or more sheets of prepreg between sheets of copper foil. See Fig. 8.2. During the laminating process of thermoset materials the resin is highly crosslinked, or cured, resulting in a rigid material. Highly crosslinked thermoset resin is known as C-stage and cannot be brought back to a liquidous state.
--[p283]-- Thin glass-reinforced aromatic polyethers have been used in high-speed ‘‘flex-to-install’’ applications.
Adhesives are typically used to bond metal layers to dielectric films to form copper clad flexible substrates. These adhesives have a lower cure or bond temperature than the thermoplastic dielectric film. Adhesives are also used as bond films between processed flexible substrates in multilayer flex applications.
--[p282]-- 8.1 Dielectric Materials
Dielectric materials are commonly classified by how they are used within the manufacturing process such as laminate cores, prepregs, bond plys, soldermasks, etc. Each dielectric material is also defined by its composition that includes a primary resin system, possible fillers mixed into the resin, and reinforcement materials.
The usage classifications for dielectrics in rigid PCBs are laminate cores, prepregs, and soldermask.
--[p284]-- As a result, copper clad ‘‘adhesiveless’’ polyimide or ‘‘all polyimide’’ materials are now available and are gaining importance. The copper clad ‘‘all polyimide’’ materials are not technically adhesiveless as a lower Tg polyimide layer between the polyimide core and the metal foil is used as a bonder.
--[p282]-- In flexible PCBs the classifications are referred to dielectric films, adhesives, and coverlayers. Specialized PCB designs such as rigid flex, mixed material PCBs, PCBs with cavity or stepped structures, or HDI PCBs often use a combination of both rigid PCB materials and flexible PCB materials to solve specific design or manufacturing challenges.
Prepreg and core laminate materials refer to the reinforced epoxy dielectrics used as the primary building blocks in most multilayer PCBs.

===== [p480-481] Chapter 14 Embedded Passives > 14.1.3.4 On-Package Inductor Results (6块) =====
--[p480]-- 14.1.3.4 On-Package Inductor Results
Embedded inductors built on the package substrates have relatively loose constraint on the area consumption and hence can afford to have larger device areas [44–47]. However, a rougher surface of the package substrate can deteriorate the magnetic properties of the magnetic core material [33], and there are limitations on the fabrication processes and the design rules compared to the state-of-the-art silicon processing [24].
--[p481]-- 14.14(b), which indicates that even a very small inductance gain can lead to a significant resistance increase when the frequency is high enough. It also confirms that the intrinsic trade-off between the inductance gain and the resistance increase can be accurately described by the analytical models whether the magnetic contribution to the inductance is large or small.
--[p480]-- The inductance gain will be larger if thicker magnetic core or more coil turns are used.
Even though the inductance gain above is very small, the resistance of the magnetic inductor starts to increase significantly as the frequency approaches 300 MHz as shown in Fig. 14.14(a). The resistance increase in turn causes the decline of the quality factor at 300 MHz (Fig. 14.14(b)). The analytical models are applied to the measurement results, and very good agreement is shown in Fig.
--[p480]-- One example of the embedded inductors fabricated on the package substrate is shown in Fig. 14.12 [24, 47]. In this solenoid design using CoFeHfO magnetic core, two sets of copper coils are connected symmetrically to enhance the closure of the magnetic flux, which in turn increases the inductance and also to reduce the resistance by a factor of two. However, the inductance gain is limited to 12% as shown in Fig. 14.13(a).
--[p480]-- This is mainly due to the reduction of the permeability because of the substrate effect, the small ratio of the magnetic core area to the air core area, $A _ { M I } / A _ { A C } ,$ , and the large contribution of the parasitic inductance $L _ { \mathrm { P a r a s i t i c } }$ to the air core inductance $L _ { A C }$ . Nonetheless, the observed inductance gains are in reasonable agreement with the HFSS simulation data and calculation results using Eq. (14.4) (Fig. 14.13(b)).
--[p481]-- It should be noted that even using CoFeHfO with low magnetic power losses [46], the magnetic contribution to the resistance becomes significant below 1 GHz despite very small inductance gains. It is also evident in Table 14.2 that the peak quality factors of the embedded magnetic inductors occur at frequencies of 1 GHz or below.

===== [p244-245] Chapter 6 Thin Die Production > 6.4.1 Mechanical Dicing (3块) =====
--[p245]-- A wider blade (Z1, coarse) generally cuts through two thirds of the wafer thickness and then a thinner blade (Z2, fine) cuts the rest of wafer thickness. Figure 6.29 shows two examples of blades Z1 and Z2. The process of sawing is abrasive and, from mechanics point of view, similar to grinding. Blade thickness for dicing silicon typically ranges from 20 to 50 mm. This process could cause chipping and mechanical break-outs at the die edges.
--[p244]-- 6.4.1 Mechanical Dicing
Mechanical dicing is well established and widely used in semiconductor industry. Its market share is above 90%. Several processes for mechanical dicing have been proposed. A standard dicing machine has two sawing spindles (blades).
They can be used in parallel for improving throughput. It is also possible to use different blades.
--[p245]-- Figure 6.30 (a) shows a schematic illustration of dicing kerf and chipping on the die edges induced by dicing, and Fig. 6.30 (b) is an optical image of dicing streets between dies.

===== [p5-7] Materials for Advanced Packaging > Contents (6块) =====
--[p5]-- Daoqiang Daniel Lu and C.P. Wong   
12 Die Attach Adhesives and Films . . 407   
Shinji Takeda and Takashi Masuko   
13 Thermal Interface Materials . 437   
Ravi Prasher and Chia-Pin Chiu   
14 Embedded Passives. . 459   
Dok Won Lee, Liangliang Li, Shan X. Wang,   
Jiongxin Lu, C. P. Wong, Swapan K. Bhattacharya and   
John Papapolymerou   
15 Nanomaterials and Nanopackaging . . 503   
X.D. Wang, Z.L. Wang, H.J. Jiang, L. Zhu,   
C.P. Wong and J.E. Morris
--[p5]-- Contents
Preface v   
Contributors. . ix   
1 3D Integration Technologies – An Overview 1   
Rajen Chanchani   
2 Advanced Bonding/Joining Techniques . . . 51   
Chin C. Lee, Pin J. Wang and Jong S. Kim   
3 Advanced Chip-to-Substrate Connections. . 77   
Paul A. Kohl, Tyler Osborn and Ate He   
4 Advanced Wire Bonding Technology: Materials, Methods,   
and Testing. . . 113   
Harry K. Charles   
5 Lead-Free Soldering. . 181   
Ning - Cheng Lee   
6 Thin Die Production. . 219
--[p7]-- 5200 NE Elam Young Parkway,   
Hillsboro, OR 97124   
gary.a.brist@intel.com
James K. Carney, Ph.D. Cardiac Rhythm and Disease Management, Medtronic, Inc., 8200 Coral Sea St. NE, Mounds View, MN 55112
Rajen Chanchani, Ph.D. Sandia National Laboratories, Sandia National Laboratories, Mail stop: 0352, Albuquerque, NM 87185 chanchr@sandia.gov
Harry K. Charles, Professor The Johns Hopkins University, The Johns   
Hopkins University, Applied Physics Laboratory, 11100 Johns Hopkins Road,
Laurel, MD 20723-6099   
harry.charles@jhuapl.edu
--[p5]-- 16 Wafer Level Chip Scale Packaging . 547   
Michael Topper¨   
17 Microelectromechanical Systems and Packaging . . . 601   
Y. C. Lee   
18 LED and Optical Device Packaging and Materials . . . 629   
Yuan-Chang Lin, Yan Zhou,   
Nguyen T. Tran and Frank G. Shi   
19 Digital Health and Bio-Medical Packaging . . . . . . 681   
Lei Mercado, James K. Carney, Michael J. Ebert,   
Scott A. Hareland and Rashid Bashir   
Subject Index . . 713   
About the Editors. . 717
Bernd K Appelt, Ph.D.
--[p7]-- Marketing and Sales, ASE (U.S.) Inc., 3590 Peterson   
Way, Santa Clara, CA 95054   
bernd.appelt@aseus.com
Rashid Bashir, Ph.D. Micro and Nanotechnology Laboratory, Department of Electrical and Computer Engineering and Department of BioEngineering, University of Illinois at Urbana-Champaign, 2000 Micro and Nanotechnology Laboratory, MC-249, University of Illinois at Urbana-Champaign, 208 North Wright Street, Urbana, Illinois 61801 USA
Gary Brist, Sr. PCB Technologist, Intel Corp.
--[p5]-- Werner Kroeninger   
7 Advanced Substrates: A Materials and Processing   
Perspective . . 243   
Bernd Appelt   
8 Advanced Print Circuit Board Materials . 273   
Gary Brist and Gary Long   
9 Flip-Chip Underfill: Materials, Process and Reliability . . . . . . . . . . . 307   
Zhuqing Zhang and C. P. Wong   
10 Development Trend of Epoxy Molding Compound for   
Encapsulating Semiconductor Chips. 339   
Shinji Komori and Yushi Sakamoto   
11 Electrically Conductive Adhesives (ECAs) . . 365

===== [p48-51] Chapter 1 3D Integration Technologies – An Overview > 1.2.3 3D-Packaging (10块) =====
--[p48]-- Such die-stacks require special core capabilities like higher pitch wire bonds, low loop-height wire-bonding $( < 7 5 ~ \mu \mathrm { m } )$ , die thinning to 50–75 mm and thin die handling [86]. In addition, thin spacer technology has to be developed to maintain space between similar size dice for wire-bonds (See Fig. 1.49c).
Figure 1.50 shows an example ofa BGA-Stack from Tessera [87]. In BGA-stack technology, single die is first packaged and completely tested before BGA packages are stacked.
--[p50]-- Disadvantages- Single-sourced “assembled”product– KGD essential for high product yield– Design/Development required to changestacked device | Disadvantages一High Package profile due to multiplepackages in stack一Packaging cost
A 3D Folded-Stack is shown in Fig. 1.51. It uses a Flex PWB (e.g. Kapton) as an interconnect substrate. After the components are assembled on it, the circuit is folded in 3D. This technology is used only in very specialized applications.
--[p48]-- Different 3D-packaging technology can be sub-divided in four major types, as illustrated in Fig. 1.48. These are wire-bonded die-stack, BGA-stack, folded–stack using chip-on-flex, and ultra-thin package stack. The first two types, wire-bonded die-stack and BGA-stack, are the most commonly used 3D-packaging technologies.
Figure 1.49 shows some of the advanced wire-bonded die-stacks [47, 84, 85]. The dice are first stacked using die-attach adhesives, and then wire-bonded to a package.
--[p50 [表]]-- Furthermore, it is easier to accommodate design changes in BGA-stack, because each of the single packages can be swapped without affecting the rest of the design.
Table 1.6 Comparison of wire-bonded die-stack and BGA-stack technologies [86]
Die-Stack by Wire-bonding国 | BGA-Stack
--[p48]-- 1.2.3 3D-Packaging
3D-packaging, which is the most mature integration category, includes many different technologies, most of which are an extension to 3D of already existing single-chip packaging technologies. 3D packaging allows the use of known-good-dice and thus the yield and reliability issues are minimized. From system and manufacturing perspective, 3D-packaging allows significant reduction in number of discrete components to be assembled on a board.
--[p48]-- Due to all these factors, the implementation of 3D packages has been easier, more cost-effective and less disruptive. As a result, it can be found in many of the latest consumer products like smart cell phones, cameras, MP3 players, and laptop computers. 3D-packaging technologies meet the requirements for the current generation of products; however, the level of performance and miniaturization needed in many future systems cannot be adequately met by these technologies.
--[p50]-- Advantages– Low cost packaging with low packagesubstrate cost– Low package profile available byadvanced wafer thinning technology | Advantages– Multi-sourced packages, stacked throughconventional logistics– Known Good Package (KGP) testing prior tostacking-Easy device swap with qualified packages
--[p50]-- The pros and cons of wire-bonded die-stacks are compared with BGA-stacks in Table 1.6 [86]. The advantages of wire-bonded stacks are that they are more cost-effective, and they provide a low package profile. The main advantages of BGA stacks are that each die package can be independently manufactured by different vendors and completely pre-tested before stacking.
--[p51]-- One other noteworthy technology in this category is embedded IC technology developed at IMEC in Belgium. As shown in Fig. 1.53, very thin dice (10 thick) are embedded within the multi-layers of BCB. Interconnect routing is also provided within these BCB layers [91].
--[p51]-- The final group of 3D-packaging is advanced ultra-thin 3D packages. There are many different versions in this group. Three examples from Vertical Circuits, Irvine Sensors, and 3D Plus are shown in Fig. 1.52. A typical process involves first fabricating thin-film interconnects on individual die assembly so that all interconnects are routed to the edge of the dice. Then these individual die with interconnects are stacked. The die-to-die connections are made on the side of the stack [88–90].

===== [p420-420] Chapter 12 Die Attach Adhesives and Films > 12.1.7 The Future ofAdvanced Die Attach Film (1块) =====
--[p420]-- 12.1.7 The Future ofAdvanced Die Attach Film

===== [p494-494] Chapter 14 Embedded Passives > 14.3.1 Introduction (6块) =====
--[p494]-- Thick film resistors are typically metal oxides applied using a screen printing or an equivalent process [83, 84]. Such deposition processes tend to leave defects in the film that can lead to instability over time. Thin film processes use a variety of metal alloys deposited by sputtering process to produce a very uniform film on the order of a few thousand Angstroms.
--[p494]-- d) PCB (printed circuit board) -compatible materials and processes
e) Higher power handling $( > 1 0 \mathrm { \ W a t t s } / \mathrm { c m } ^ { 2 } )$
f) Higher reliability $( \Delta \ R < 5 \% )$ under JEDEC standard
g) Wide spectrum of sheet resistance (5 ohms/sq to >1 kohms/sq)
h) Co-integration with L and C in one layer
i) Improve process tolerance to 10–15% without trim and 1–5% with trim
j) Higher process yield >99%
However, there are several barriers toward achieving the target.
Some of them are discussed below.
--[p494]-- In contrast to surface mount components, integration of resistive components within the substrate can reduce the system volume and mass, eliminate the need for some discrete components and assembly, enhance electrical performance and reliability, and reduce the overall implementation cost [89, 90].
The strategic parameters for embedded resistors are listed below:
a) Low Temperature Coefficient of Resistance (TCR) (<50 ppm/C)
b) High frequency stability up to 40 GHz
c) Lower cost
--[p494]-- However, there are issues with implementing embedded resistors such as standardization, process yield and tolerance, competition with SMT, and cost. Discretes are not at a stalemate. Surface mount components are also moving toward better specifications and smaller footprints. Sizes as small as 0201 are in use, 01005 is on the horizon.
Embedded resistors are implemented either by thick film or thin film processes.
--[p494]-- 14.3.1 Introduction
Resistors have several applications in high frequency circuits including use as attenuators, terminations, power dividers, and oscillators. For server applications, the resistors are used primarily for pull up and pull down applications and require resistance values in the range of 1 K-ohms to 40 K-ohms. The widely implemented termination resistors require resistance values 50 ohms and below.
--[p494]-- The later method is preferred for microwave resistors, however, the vacuum requirement of the sputtering process limits the sputtered area, thus effectively increase per unit cost of thin film resistors. An alternative to this approach involves the use of commercially available resistive films on a carrier substrate [85–88].

===== [p192-193] Chapter 5 Lead-Free Soldering > 5.2.2 SnAg (+Cu, +Sb, þ dopants, e.g. Mn, Ti, Al, Ni, Zn, Co, Pt, P, Ce) (4块) =====
--[p192]-- Among those, SAC305 is the most popular one in Asia, and is also endorsed by IPC. Eutectic Sn96.5Ag3.5 is commonly used as well, with a melting temperature 2218C.
For SnAgCu, its hardness, tensile strength, yield strength, shear strength, impact strength, and creep resistance are all higher than eutectic SnPb (Sn63) [2]. The wetting performance is better than both eutectic SnCu and eutectic
SnAg, although poorer than that of Sn63 [8].
--[p192]-- 5.2.2 SnAg (+Cu, +Sb, þ dopants, e.g. Mn, Ti, Al, Ni, Zn, Co, Pt, P, Ce)
SnAgCu (SAC) is the most prevailing alloy family for electronic soldering. Sn96.5Ag3Cu0.5 (SAC305), Sn95.6Ag3.5Cu0.9 (SAC359), ternary eutectic SnAgCu), Sn95.5Ag3.8Ag0.7 (SAC387), Sn95.5Ag3.9Cu0.6 (SAC396), and Sn95.5Ag4.0Cu0.5 (SAC405) are all commonly used for reflow, wave, and hand soldering, and all exhibit a melting temperature around $2 1 7 ^ { \circ } \mathrm { C }$ .
--[p193]-- Addition of Sb into SAC, Sn96.2Ag2.5Cu0.8Sb0.5 (CASTIN), was reported to exhibit a slower intermetallic compound growth rate [9].
Due to its high hardness, lead-free solder joints typically suffer fragility issue upon drop test. This is a particular concern for portable electronic devices. Reducing Ag content, such as Sn98.5Ag1.0Cu0.5 (SAC105), Sn99Ag0.3Ag0.7 (SAC0307) [10], and Sn98.9Ag1.0Cu0.1 (SAC101) [11], improves the nonfragility [12].
--[p193]-- This approach often results in an elevated liquidus temperature up to around 2278C. Further improvement has been reported by addition of small amount of Mn, Ti, Bi, Y, Ce [6, 7], Al, Ni [13], Zn [14], Co, Pt, and P [15].

===== [p412-414] Chapter 12 Die Attach Adhesives and Films > 12.1.1 Trends in Electronic Packaging (5块) =====
--[p412]-- 12.1.1 Trends in Electronic Packaging
The section outlines the developments in electronic packaging technology which has been the forefront of research in the semiconductor industry. The characteristics and targets of die attach materials are strongly influenced by the packaging technology. Therefore, it is important to fully understand the packaging technology for the development of die attach materials, since the materials are intimately associated with the packaging schemes.
S.
--[p412]-- Takeda (\*) Research and Development Division, Hitachi Chemical Co., Ltd., 48 Wadai, Tsukuba, Ibaraki, 300-4247, Japan e-mail: shin-takeda@hitachi-chem.co.jp
The growing demand for personal portable devices has lead to an unprecedented increase in the competitiveness ofthe market and has consequently caused huge demands for further downsizing in terms of compactness.
--[p413]-- Packages have been changing due to demands of rapid miniaturization of electronic devices resulting in high packaging density and high operating speeds (Fig. 12.1) [1–4].
The introduction ofadvanced materials in combination with devising packaging schemes provides a solution for the electronic packaging problem. In the 1980s, the mainstream electronic packaging was pin-inserting-type packages and Dual Inline Packages (DIP).
--[p413]-- The synthesis of high performance Epoxy Molding Compounds (EMC) has lead to surface- mounting-type packages including Quad Flat Packages (QFP) (Fig. 12.2) and Thin Small Outline Packages (TSOP). In early 1990s, Ball Grid Array (BGA) was developed because narrow-pitched-pin-type had practical mounting process issues [2–4]. The BGA package was miniaturized to the size of a silicon chip, which is Chip
Scale Package (CSP) [2–5].
--[p414]-- Moreover, the packaging schemes progressed with further miniaturization, high speed and function systems as well as Stacked-CSP, which has a three-dimensional stacking structure (Fig. 12.3) [4, 6, 7].
In the case of a mobile phone structure, the mounting area and height is particularly limited. Recently, a System in Package (SiP) was developed for a mobile phone, which has different function chips, logic and memory which are stacked in a package.
Stacked package types are increasingly being used in mobile phone technology [4].

===== [p498-499] Chapter 14 Embedded Passives > 14.3.4 Materials and Processing Technologies (11块) =====
--[p499]-- DuPont
Up to 10 K
and foil
Polymer thick films (PTF) are metal or carbon filled particles in liquid resin targeted to a specific sheet resistance. There are many suppliers including W R Grace and Ashai Chemicals. They provide wide range of resistances from 1 -/ sq to $1 0 ^ { 7 } \Omega / \mathrm { s q }$ at a relatively low cost. They are commonly available in viscous liquid form that can be easily screen printed or stenciled, and they have
--[p499]-- Ohmega Ply Singapore Inst. | NiP alloy TaSi | Electroplate DC Sputter | 25-500
Microelectronics | 10-40
LSI Logics University of Arkansas/ | 8-20
Sheldahl | CrSi | Sputter | -40
W. L. Gore and Associates | TiW | Sputter | 2.4-3.2
Shipley | Doped Pt on Cu foil | PECVD | Up to 1000 | 100
Deutsche Aerospace | NiCr | Sputter | 35-100
GOULD Electronics | NiCr
Georgia Institute of | NiCrAlSi Ni-W-P | 25-100
Technology | 10-500
MacDermid | NiP | Electroless | 25-100
LaB₆ | Screen print | +/-200
plate
--[p498]-- Insite<sup>TM</sup> (Rohm and Haas) is processed by doping titanium on to Cu using combustion chemical vapor deposition. The resulting foil can provide sheet resistances of 500 and 1,000 -/sq with material tolerance of $1 0 \%$ and TCR of 200 ${ \mathrm { p p m } } / { \mathrm { { } ^ { \circ } C } } .$ Patterning of resistors involves simple print and etch steps.
High end resistances above 100 k- can be achieved by ceramic-metal nanocomposites also known as a cermet [83].
--[p498]-- Sputtered $\mathrm { T i N _ { x } O _ { y } }$ offers relatively higher resistivities up to $5 ~ \mathrm { k } \Omega / \mathrm { s q }$ with TCR of $+ / { - } 1 0 0 ~ \mathrm { p p m / ^ { \circ } C }$ [94]. Ohmega-Ply1 and MacDermid’s $\mathbf { M } \mathbf { - } \mathbf { P } \mathbf { a s s } ^ { \mathbf { T } \bar { \mathbf { M } } }$ are some of the mature commercialized Ni alloy based plated resistor that can provide up to $2 5 0 \Omega / \mathrm { s q }$ and 100 -/sq respectively.
--[p498 [表]]-- The fabrication of the resist foil begins with conditioning the copper foil with thin layer of copper/ glass paste to increase the adhesion between the Cu and $\mathrm { L a B _ { 6 } }$ . Then, $\mathrm { L a B _ { 6 } }$ paste is screen printed and fired onto the Cu foil at $9 0 0 ^ { \circ } \mathrm { C }$ to activate the resist material. The resulting fired film thickness is 14–18 -m, and it could exhibit material tolerance of $1 5 \%$ before trimming.
--[p499]-- Table 14.5 Examples of Embedded Resistors [83, 89]
Industry/Institution | Materials | Approach | Range of values ohms/sq | TCR $\mathrm { { ( p p m / { ' C } ) } }$
Intarsia | 10-100
Boeing | $\mathrm { T a } _ { 2 } \mathrm { N }$ | 20
NTT | Sputter | (+/-100)
GE | 25-125 | (-75 to
Osaka University Metech | Polymer | -100)
Acheson Colloids | Conductive | thick film process | conducting
Electra Ashai Chemical | Polymer composites
W R Grace DOW Corning
Raychem Corporation Ormet Corporation
--[p498]-- These resistors are commonly used in ceramic packages, but they can also be sputtered at a relatively low temperature for organic packages. The most commonly used is Cr-SiO. Depending on the ratio, Cr-SiO can achieve up to 10 m--cm with near zero TCR and good stability [83].
--[p498]-- Table 14.5 shows some examples of the current state-of-the-art on embedded resistors materials [83, 90].
