Repository: NARUTOBEST/semiconductor-knowledge-qa

# heldout 泛化集出题管线(v2,2026-10-01)

与 `pipeline/dev/` 平行、互不混放的 heldout 侧出题管线。
总协议见 `../protocol_v2.md`(v2:取消 source 隔离红线,全库遴选文档)。

## 本目录内容
| 文件 | 用途 |
|---|---|
| `fetch_material.py` | 从 Qdrant(16333 转发)抓取本 track 8 篇文档的真实 chunk 原文 |
| `draft_material/` | 8 篇素材 txt + 草稿 json(每篇 25 题,含 evidence 逐字摘录) |
| `build_datasets_heldout.py` | 草稿 -> `eval/qa_sets/v2_20261001/heldout_200.json` + 校验报告 |
| `_extract_result.py` | 出题 agent 结果恢复(从会话 transcript) |
| `_verify_acceptance.py` | evidence 溯源覆盖率校验(自动发现本目录全部草稿) |
| `_prompt_template.txt` | 出题 agent 提示词模板 |
| `acceptance_report.json` / `_acceptance_failures.txt` | AI 验收记录(heldout 侧) |
| `verify_log.md` | 人工核对清单(heldout 200) |

File: eval/pipeline/heldout/draft_material/10_EUV_Lithography.txt (part 8 of 32)
--[p195]-- His research interests include ultrafast optical metrology, lightemitting semiconductor devices and materials, and EUV light technology. In 2006 he joined Cymer (now ASML) to focus on development of EUV light sources for semiconductor lithography. He is currently a Principal Scientist with ASML, working on a target delivery system for EUV sources.
Bruno La Fontaine is a SPIE Fellow. He received his Ph.D.
--[p188]-- References
Igor V. Fomenkov is an ASML Fellow in the Technology Development Group in San Diego, California. After completing a Ph.D. in physics and mathematics at Moscow Institute of Physics and Technology (MPTI) in 1986, he joined the General Physics Institute as a senior scientist, where he worked in the field of interaction of high-intensity laser radiation with matter, and diagnostics of LPP. He joined Cymer in 1992 and worked on the development of high-power, high-reliability KrF and
--[p194]-- From 1989 through 1996 he managed engineering development activities of chemical vapor deposition systems for Watkins-Johnson. In 1996 he joined Cymer (now ASML). He managed the international subsidiary startups
in Taiwan, Korea, and Singapore in 1997 during the production launch of DUV lithography. From 1998 through 2004, he led Cymer’s Product Marketing group, where he worked with ASML, Canon, and Nikon to define new requirements of future excimer lasers for 248-nm and 193-nm lithography.
--[p194]-- In 2004, he joined the EUV Development group to lead the Product Marketing activities with lithography tool manufacturers and early adopter chipmakers. He has been the speaker/coauthor of 17 SPIE Advanced Lithography and EUVL Symposium talks on EUV source technology.
Alexander I. Ershov received his Ph.D. in physics from Moscow General Physics Institute in 1990. His areas of research include laser physics, laser materials interactions, and plasma physics.

===== [p241-244] Chapter 4B High-Brightness LDP Source for Mask Inspection > 4B.2 LDP System Configuration (10块) =====
--[p243 [表]]-- However, what is common in these inspections is that they require source brightness (in $\mathrm { W } / \mathrm { m m } ^ { 2 } / \mathrm { s r } )$ instead of power (W or W/sr) as is required in the lithography source. The requirements for ABI, APMI, and AIMS as provided by inspection tool makers are summarized in Table 4B.1. The development of LDP source technology aims to fulfill all of these requirements.
Table 4B.1 Source requirements for ABI, APMI and AIMS.<sup>9–11</sup>
--[p243]-- The EUV spectrometer consists of an entrance slit, a flat-field grating (Hitachi, 1200 lines/mm), and a back-illuminated CCD sensor (Roper Scientific, Model NTE/CCD-1340/400-EMB). The EUV beam analyzer is a structure that allows one to observe the expanding EUV beam, which is seen after the debris shield. It consists of a CCD camera and Zr-coated YAG crystal that converts EUV light into visible light. The OoB monitor consists of a set of bandpass filters and a water-cooled calorimeter.
--[p241]-- 4 ~ \mathrm { m } ^ { 2 }$ . The LDP system is designed for up to 10-kHz steady-state operation and requires peak electrical power up to 75 kVA. The number of sub-cabinets will be decreased in the future by combining several functions that are currently distributed in several cabinets into one cabinet.
Figure 4B.3 shows the main cabinet. The main body of the cabinet contains high-voltage components, such as the source head module, capacitor module, and Sn circulation module.
--[p244]-- ABI | APMI | AIMS
Etendue $( \mathrm { m m } ^ { 2 } \mathrm { s r } )$ | ~0.02 | 0.01
Brightness (W/mm²/sr) | &gt;30 | &gt;20 | &gt;30 (minimum) &gt;100 (target)
Energy stability | &lt;1% for &gt;1 hour (10-ms integrated energy) | &lt;3.5% (3σ, pulse-to- pulse)
Pulse repetition rate (kHz) | &gt;10 &gt;95% (minimum
Duty cycle | burst &gt;15 s)
Availability | 14 days without maintenance | &gt;95%
--[p241]-- 4B.2 LDP System Configuration
The LDP system comes with several cabinets, as shown in Fig. 4B.2. The main cabinet (shown in the middle) is installed in the clean room and is directly integrated to the inspection metrology tool; the sub-cabinets, such as power distributor, control module, and chiller are installed in the sub-fab or gray room. The total footprint depends on the cabinet layout. When the L-shaped layout is employed (as in Fig. 4B.2), the footprint is $7 . 4 \times 4 .
--[p243]-- By selecting the filter, radiation power in the specific wavelength range can be measured.
There are three types of mask inspection in the EUVL processes that utilize 13.5-nm-wavelength radiation: actinic blank inspection (ABI), actinic patterned mask inspection (APMI), and the actinic Aerial Image Measurement System (AIMS).<sup>8</sup> Since EUV light is utilized in a different way in these inspections, the requirements to the EUV source are all slightly different.
--[p242]-- All of the modules can be easily replaced at the time of maintenance. The vacuum chamber placed in front of the main cabinet is the interface to the inspection tool. The main cabinet has the size of $2 . 4 \times 2 . 0 \times 2 . 0 ~ \mathrm { m } ^ { 3 }$
Figure 4B.4 shows the metrology setup used to evaluate the system’s performance in terms of brightness and EUV power.
--[p242]-- This energy monitor consists of a Zr-coated Si photodiode, a Mo/Si multilayer mirror, and a solid-angle-limited aperture. It is calibrated on the Xe-source-based calibration test bench with an energy monitor calibrated at the Physikalisch-Technische Bundesanstalt (PTB) synchrotron facility.<sup>7</sup>
--[p243]-- The EUV camera consists of a CCD sensor coated with an EUV-visible scintillator, a planar Mo/Si multilayer mirror, a spherical Mo/Si multilayer mirror, a $\mathrm { Z r } / \mathrm { S i } _ { 3 } \mathrm { N } _ { 4 }$ filter, and an aperture. Its magnification is determined by the ratio of the optical length between the spherical mirror and CCD to the optical length between the spherical mirror and the plasma.
--[p242]-- In order to calculate brightness, a calibrated inband EUV energy monitor measures inband EUV radiation energy, and an inband EUV camera captures and analyzes the emission image. The monitor is placed after the debris shield to measure the debris-free EUV power, whereas the camera is placed in front of the debris shield (plasma side).
The EUV energy monitor can be replaced with the other metrology tools, such as an EUV spectrometer, an EUV beam analyzer, or an out-of-band (OoB) energy monitor.

===== [p149-149] Chapter 3A EUV Sources for High-Volume Manufacturing > Spectral content (3块) =====
--[p149]-- This is because the Mo/Si coatings are highly reflective in that band, as shown in Fig. 3A.9, and the resists are sensitive to DUV wavelengths. In addition, transmission of the infrared (IR) radiation from the drive laser through IF should be minimized to avoid excessive heating of the wafer and projection optics.
--[p149]-- It is interesting to note here that, unlike previous generations of lithography, the wavelength used for EUVL was not defined first by the source capability. Rather, it was defined by the availability of mirrors with adequate reflectivity in this spectral domain. As such, the spectral requirement is the most stringent requirement 15   
for EUV sources.
The EUV source also has to be spectrally pure, limiting the amount of light in the DUV–UV range (130 to 400 nm) to less than 7%.
--[p149]-- Spectral content
The EUV scanner uses many reflective surfaces utilizing Mo/Si multilayer films. For this reason, the source spectrum needs to be centered at 13.5 nm within a bandwidth of 2%, as shown in Fig. 3A.8.<sup>2,3</sup> For example, for 10 reflections from IF to the wafer and peak mirror reflectivity of 67%, this specification ensures that about 2% of the light is transmitted.

===== [p303-304] Chapter 5 Optical Systems for EUVL > 5.6.2 Basic design specifications (9块) =====
--[p304]-- (b) When the object field and the MAG are given, the image field is determined. (c) The CRAO is often indicated by just a single number. The CRAO was already set to 6 deg as a standard; this was used for the ADT, the NXE:3100 and the NXE:3300B/3400B family to separate the incoming and outgoing light cones at the mask. In the context of specifying the optical train, however, the angle distribution over the complete object field is needed.
--[p303]-- The wavefront aberrations of the projection optics cause overlay and CDU errors. Therefore, wavefront specification is crucial during the design process of the projection optics, and, typically, a satisfactory imaging performance requires a system wavefront deviation that is smaller than l/50. Wavefront aberrations are related to the so-called figure of the mirror surfaces themselves, where figure is the longwave deviation of a mirror surface from the nominal form.
--[p303]-- The ring field eases the aberration control for the projection optics. By choosing off-axis rotationally symmetric fields and a rotationally symmetric design, automatically off-axis segments of rotationally symmetric surfaces are generated as the optically active mirror surfaces for the projection optics. Furthermore, for a rotationally symmetric projection optics, the CRAO is constant at field points with a constant distance to the center point of symmetry with regard to the surface normal.
--[p304]-- In particular, a varying projection of the CRAO in the x or y direction leads to field-dependent imaging effects. (d) Historically, it is called magnification, although following the path of the light, it is actually a demagnification.
--[p303]-- It turns out that optical designs with 6 mirrors are needed to correct the full field at NAs of 0.25 to 0.33; see Fig. 5.44 for a design example. The six-mirror configuration has been developed for the ADT, Starlith<sup>®</sup> 3100, and the Starlith<sup>®</sup> 3300/3400 family. Due to the NA, the mirror diameters can increase to sizes up to 0.5 m. The required wavefront performance increases the necessity of steep aspheres.
--[p303]-- These properties were introduced for DUV lithography and, for compatibility reasons, are also applied to EUV. In particular for EUV, the optical field is specified to be rotationally symmetric and off-axis, which means that the center point of symmetry of the optics is outside of the field. In total, a rotationally symmetric part of an annulus (or ring field) with a width of 26 mm and a short height is defined as the image field (see Fig. 5.43).
--[p303]-- The position accuracy of the mirrors to be achieved and maintained during wafer exposure is in a range of less than a nanometer and a nanoradian. This is comparable to the pointing accuracy needed to hit a 20-cm-diameter target on the moon from the earth! However, mechanical parts can be manufactured and measured on the order of micrometers, which is 1000 larger than needed. Therefore, an adjustable-mirror-mounting technology has been developed.
--[p303]-- 5.6.2 Basic design specifications
For optical lithography, the standardized shape of the field to be exposed at the wafer is a rectangle of 26 mm 33 mm (after scanning). The MAG is set at 4 , which results in an object field of 104 mm 132 mm. This configuration is chosen so that the object field just fits onto a 6-inch mask. During scan, a slit with full width of 26 mm at the wafer but significantly reduced length in the perpendicular direction is imaged by the projection optics.
--[p303]-- In combination with a stiff structure, the desired accuracy and stability can be achieved.
The basic product specifications for a projection optics include the size and shape of the object field, the CRAO, the MAG, the transmission, and the bounding box of the complete projection optics, including mechanics. Several remarks on these specifications are as follows: (a) The object field of the projection optics is at the mask, and the image field is at the wafer.

===== [p217-217] Chapter 3B High-Power EUV Source by Gigaphoton for High-Volume Manufacturing > 3B.4 Conclusion and Acknowledgment (4块) =====
--[p217]-- Yoichi Tanino of Mitsubishi Electric and are saddened by his sudden death on 1 February 2014. We appreciate his excellent achievement of $\mathrm { C O } _ { 2 }$ amplifier development in a very short time period. Finally, the authors are grateful for the contributions to this chapter made by Dr. George Soumagne.
--[p217]-- 3B.4 Conclusion and Acknowledgment
Gigaphoton has developed the Pilot #1 system for HVM EUV lithography. This system demonstrates 117-W EUV power (IF clean power in burst), 50 kHz, with 22 hours of stable operation. Pilot #1 uses a 27-kW $\mathrm { C O } _ { 2 }$ laser amplifier system that consists of one pre-amplifier and three main amplifiers made by Mitsubishi Electric from Japan.
--[p217]-- This Pilot system will be available soon to the EUV lithography market to support 10-nm node semiconductor mass manufacturing.
This work was partially supported by the New Energy and Industrial Technology Development Organization (NEDO), Japan. We acknowledge their continuous support. We also acknowledge the following researchers and organizations. Plasma simulation was supported by Dr. Atsushi Sunahara at Osaka University. Plasma diagnostics was supported by Dr. Kentaro Tomita, Prof.
--[p217]-- Kiichiro Uchino, and others at Kyushu University. Laser engineering was supported by Dr. Akira Endo in HiLase Project (Prague). Collector mirror development—especially RIT and CO $\mathrm { C O } _ { 2 }$ laser amplifier development— was supported by the Mitsubishi Electric $\mathrm { C O } _ { 2 }$ laser amplifier development team: Dr. Yoichi Tanino, Dr. Junichi Nishimae, Dr. Shuichi Fujikawa, and others. The authors truly miss Dr.

===== [p373-375] Chapter 6A Optics Contamination > 6A.2.3 Development of contamination-resistant cap layers (12块) =====
--[p374]-- Adding a 2-nm-thick $\mathrm { T i O } _ { 2 }$ capping layer reduces the reflectivity by only 0.8%. This material belongs to the class of semiconductors with a relatively wide bandgap in the near UV. Exposing $\mathrm { T i O } _ { 2 }$ to photons with energy greater than the bandgap produces charge carriers, which cause oxidation-reduction reactions to occur on the $\mathrm { T i O } _ { 2 }$ surface.
--[p374]-- These metals were also observed to diffuse into the underlying multilayer, which could possibly have been mitigated with a diffusion-boundary layer. The other materials appeared to allow oxidation of a few lower layers. None of these materials outperformed Ru.
After Ru, the most widely used capping layer is $\mathrm { T i O } _ { 2 }$ , which has favorable optical and surface-reactivity properties.
--[p373]-- In particular, Ru was polycrystalline with an average grain size of about 3.5 nm and a preferential growth orientation with Ru(0001) crystal planes parallel to the specimen surface. Based on limited TEM data, it appears that the Ru capping layers of other preparations had smaller, randomly oriented, and mostly oxidized grains.
As part of a SEMATECH-funded project, Lawrence Livermore National Laboratory (LLNL) also fabricated and tested five more capping-layer candidates.
--[p375]-- Unfortunately, the lack of a fundamental understanding of the surface chemistry in realistic environments makes it difficult to optimize the capping layer. For the present, ruthenium appears to be adequately resistant to damage caused by oxidation and hydrogen cleaning.
Industry eventually made the development of capping layers confidential, in part because the environmental conditions in the scanner (residual gas pressures and species) were confidential.
--[p374]-- In descending order of reflectivity, measured as well as calculated, the candidate materials were SiC, yttria-stabilized zirconia, $\mathbf { M o S i } _ { 2 } .$ , PdAu, and Pd.<sup>28</sup> Due to limited funding, the capping-layer deposition processes were not optimized, and the capping layers had different deficiencies. For example, the Pd and PdAu capping layers showed island growth.
--[p373]-- Ru capping layers prepared with variations of voltage, current, sputtering gas, and target material were tested for their oxidation and thermal stability. The best capping layer was prepared using Ar sputtering gas and a metallic Ru target. TEM analysis of its microstructure<sup>27</sup> showed that it was the only one with preferentially oriented grains.
--[p374]-- A $\mathrm { T i O } _ { 2 }$ thin film has strong oxidizing power and high photocatalytic activity for hydrocarbon oxidation,<sup>29</sup> suggesting that a $\mathrm { T i O } _ { 2 }$ capping layer could be self-cleaning. Work by Kim et al.<sup>30</sup> indicates that reactive magnetron sputtering allows for control of the structure, composition, and properties of $\mathrm { T i O } _ { 2 }$ films.
--[p375]-- Also, while depositing Ru can be done in DC mode, depositing oxides can require RF mode or pulsed laser deposition, elevated temperatures, and a sputter gas mixture of inert gas and oxygen—methods that are more complicated and riskier. This was the primary reason for SEMATECH’s decision to use Ru as a standard benchmark capping layer for optics lifetime tests.
--[p374]-- ^ { 3 1 }$ TEM studies show that the $\mathrm { T i O } _ { 2 }$ capping layer was amorphous, continuous, and fully covered the multilayer. Furthermore, the $\mathrm { T i O } _ { 2 }$ layer formed a sharp interface with Si so that no diffusion barrier was necessary. However, x-ray photoelectron spectroscopy (XPS) and scanning transmission electron microscopy (STEM) analysis indicate that Ar gas was incorporated into the $\mathrm { T i O } _ { 2 }$ capping layer.
--[p374]-- Yulin et al.<sup>32</sup> optimized deposition processes for MoSi multilayers with $\mathrm { T i O } _ { 2 }$ and ${ \mathrm { R u O } } _ { 2 }$ cap layers, both with engineered interfaces.
Work on other alternative cap layers, many of which were discussed theoretically in Ref. 22, continues. Kriese et al.<sup>33</sup> recently investigated $\mathrm { S i O } _ { 2 }$ and $\mathrm { Z r O } _ { 2 }$ as potential cap layers.
--[p373]-- 6A.2.3 Development of contamination-resistant cap layers
Because of the proprietary nature of some of the materials being tested as capping layers, most of this section will be limited to the development of ruthenium capping layers, which were chosen by SEMATECH as a standard benchmark capping layer, and for which the results have been made public.
Figure 6A.4 shows a cross-section of the surface region of a Ru-capped MLM.
--[p374]-- Studies at LLNL found that reactive RF sputtering of a $\mathrm { T i O } _ { 2 }$ target with ${ \bf A } \mathrm { r } { : } \mathrm { O } _ { 2 }$ sputtering gas produced a $\mathrm { T i O } _ { 2 }$ capping layer with good properties: the MLM had a reflectivity that was greater than 66%, and its lifetime under exposure to $_ { \mathrm { H } _ { 2 } \mathrm { O } }$ vapor was longer than for a Ru-capped $\mathbf { M L M } .

===== [p388-388] Chapter 6A Optics Contamination > 6A.4.3 Witness-sample testing: nonconventional resists (5块) =====
--[p388]-- The presence of outgas components containing metallic elements such as Sn, Hf, Bi, etc., in a hydrogen atmosphere created new concerns about the cleanability of various reaction products. The outgassing of some of these resists has been measured and found to be low, but until recently, this was done with a standard witness-sample test, which is conducted in vacuum without the presence of hydrogen.
--[p388]-- 6A.4.3 Witness-sample testing: nonconventional resists
The requirements for resist outgas testing were re-examined with the advent of novel resists such as nanoparticle-containing hybrids,<sup>76</sup> metal-oxide-based resists,<sup>77</sup> and organometallic resists.<sup>78</sup> Previous outgassing studies were performed entirely on organic materials with a limited number of constituent elements.
--[p388]-- The need for such qualification tests in the future is, however, uncertain since ASML announced its intention to install a membrane in the dynamic gas lock to prevent any resist outgas from reaching any of the optics.<sup>84</sup> Although resist outgassing may no longer impact optics lifetimes, it may damage the dynamicgas-lock membrane, so testing may still be necessary.
--[p388]-- The tool was also used to demonstrate that the irradiation of a model material, such as $\mathrm { S n O } _ { 2 } ,$ in a hydrogen atmosphere can create a non-cleanable deposit on a Ru-capped witness sample.
--[p388]-- Since the atmosphere in an EUVL scanner may contain hydrogen at pressures of up to 1 mbar,<sup>79–81</sup> and many metals form volatile hydrides or other hydrogen-containing compounds that may not be cleanable, ASML promoted the development of resist testing in a hydrogen atmosphere that mimics the scanner environment in which the pulsed EUV intensity is high enough to generate hydrogen radicals.<sup>82</sup> EIDEC responded to ASML’s need by developing the High Power EUV Irradiation Tool,<sup>83</sup> which has been used as a witness-sample testing facility to qualify nonconventional resists since Q3 2015.

===== [p377-377] Chapter 6A Optics Contamination > 6A.3.2 Carbonization: admitted-gas studies (4块) =====
--[p377]-- 6A.3.2 Carbonization: admitted-gas studies
--[p377]-- Admitted gases have been selected to include resist outgas products<sup>47</sup> and other molecules observed in scanners,<sup>48</sup> and covering a wide range of vapor pressures. In order to make an informed guess as to the contamination rates from atmospheres containing organics, both the contaminant partial pressure and EUV intensity had to be varied over significant ranges.
--[p377]-- Although the initial contamination tests focused on the oxidation resistance of MLMs, lifetime testing performed under “real” tool conditions showed that ambient hydrocarbons play an important role in reducing oxidation of Ru capping layers.<sup>44</sup> In accelerated experiments where water vapor pressures were high $( > 5 \times 1 0 ^ { - 7 }$ mbar), the EUV-irradiation-induced damage on Ru capped MLMs decreased with increasing levels of water.<sup>45</sup> These results are explained by the presence of low-mass carbon-containing species in the chamber<sup>45,46</sup> as follows. A residual gas analysis made prior to the admission of the water showed low levels of low-mass carbon species. Subsequent measurements also could not detect these species coming from the water source.
--[p377]-- Hence, they were most likely displaced from the vacuum-chamber walls by the admitted water vapor.
These early observations coupled with the observation of the carbonization of optics and masks in the early test tools led to more extensive admitted-gas tests with organic molecules. Experiments were carried out in the facilities described in section 6A.3.2.1.

===== [p168-174] Chapter 3A EUV Sources for High-Volume Manufacturing > 3A.3.4 EUV collector (14块) =====
--[p172]-- There is a strong line at 13.5 nm. As the laser focus is moved through the plasma position (±z), the peak intensity is reduced.<sup>31</sup> The reflectivity of the multilayer is well matched with the emission of the plasma and produces a spectral filtering effect of the near-inband emission.
--[p174]-- The combination of continued improvements in Sn management inside the EUV source vessel and assisted tin cleaning provide a path toward the lifetime requirement of 30,000 hours mentioned earlier.
--[p169]-- The EUV collector may be a normal-incidence, multilayer-coated, graded ellipsoidal collector mirror, covering approximately 5 sr solid angle. Photons are collected from the emitting plasma and transmitted to the intermediate focus (IF) where they can be used by the lithography exposure tool (Fig. 3A.32).
In addition, the infrastructure for manufacturing large-size normalincidence collector mirrors is already in place.
--[p172]-- The DUV content was measured to be approximately 0.3% of the EUV energy content when at optimal focus, as shown in Fig. 3A.35.<sup>16</sup> Additionally, the OoB radiation was measured when the plasma was outside of the optimal focus position of the $\mathrm { C O } _ { 2 }$ drive laser. The DUV OoB energy content is reduced when the plasma is out of focus, as shown in Fig. 3A.36.<sup>16</sup>
The inband spectrum of a MOPA pre-pulse Sn $\mathrm { C O } _ { 2 }$ plasma is shown in Fig. 3A.37.
--[p170]-- A large number of full-size collectors with 5-sr collecting angle have been fabricated for NXE sources.
Collectors may be characterized in the sources by acquiring images of the EUV light reflected by the collector past the IF point. Far-field EUV images can be obtained that show a convolution of the EUV light emitted by the plasma and the collector reflectivity for unpolarized light. A far-field test tool (FFTT) (Figs.
--[p172]-- When the multilayer from, e.g., 10 reflections is convolved to emulate the total transmission to the wafer, only a 2% band from the plasma emission is used to expose the photoresist; hence, power in a 2% bandwidth around 13.5 nm is required.
Figure 3A.38 shows one series of corresponding reflectivity curves as a function of wavelength.
--[p170]-- The exponential extrapolation of the measured spectral densities into the short- and long-wavelength ranges enables us to estimate the OoB radiation for the bands from 130 nm to 350 nm and from 1 mm to 5 mm, which are most critical, as these wavelengths could potentially expose the photoresist and blur the image.
The OoB measurements were taken on a 3100 source operating in MOPA pre-pulse mode at an open-loop raw power level of 100 W in the burst, or 4.5 mJ per pulse into 2p sr.
--[p172]-- The lateral multilayer thickness gradient was optimized using test samples prior to collector coating in order to meet the specified center wavelength of 13.50 nm. The FWHM of the reflectivity curves is typically >0.48 nm.
Achieving long collector lifetime is one of the most, if not the most, difficult challenges for the introduction of EUVL into HVM.
--[p168]-- 3A.3.4 EUV collector
An advantage of LPP sources is the isolated nature of the plasma, with open access to the EUV emission pattern over the full 4p sr; however, typically, only the 2p hemisphere is used to collect EUV light. A normal-incidence design with a solid angle of up to 5.5 sr provides approximately 2 more collection than the DPP collectors. A sample photograph of such a collector is shown in Fig. 3A.31. The challenge is to achieve high reflectance over the full
--[p174]-- Improvements in the efficacy of the debris mitigation techniques implemented in the LPP source resulted in longer lifetime achieved in actual sources operating in the field, as can be seen in Fig. 3A.39, which shows up to 120 billion pulses for the best-performing NXE:3100 collectors.<sup>40</sup> The relative reflectivity of one of the collectors used for over a year in a NXE:3100 sources, operating at a power level of 10 W, stayed above 50% for more than $1 0 ^ { 1 1 }$ pulses.
--[p174]-- As the source power is increased, collector protection needed to be adapted to increase the lifetime of EUV collectors. A tin cleaning technique using hydrogen radicals was developed to enhance the rate of tin removal from the collector. A photograph of an NXE:3100 collector covered with a significant amount of Sn is shown in Fig. 3A.40. After exposure to the hydrogen radicals, the collector has been cleaned of the Sn that was covering its surface (Fig. 3A.41).
--[p170]-- 3A.33 and 3A.34) can be used not only to record EUV images but also to characterize any deterioration of the collector reflectivity over time and to analyze the spectral content of the light past IF.
Out-of-band (OoB) radiation can be measured in MOPA pre-pulse mode of operation using a grating spectrometer. Figure 3A.35 presents the absolute intensities of the measured emission features in J/nm (into 2p solid angle) versus wavelength in nanometers for the spectral range of 130–600 nm.
--[p169]-- surface of the collector, accepting the fact that when the angle of incidence approaches 45 deg, only the s-polarized light is reflected.
A multilayer coating may be used to achieve high EUV reflectance, but tradeoffs need to be considered because the maximum reflectivity of such multilayer films depends on the quality of the mirror surface in terms of nanoroughness. The smoother the surface the higher the EUV reflectivity.
--[p174]-- The source environment within the vacuum vessel needs to be taken into account as high-energy ions and neutrals from the plasma could strike the collector surface and cause irreversible damage. As a protection to the multilayer reflective coating, hydrogen buffer gas can be used within the vacuum chamber to slow down the high-energy ions, along with special collector capping layers.

===== [p329-329] Chapter 5 Optical Systems for EUVL > 5.6.5.1 The difference between coatings for DUV and EUV lithography systems (5块) =====
--[p329]-- Considering an uncoated lens element, about 92% of the incident DUV light is transmitted, while the remaining $8 \%$ is reflected at the front and back surfaces (Fig. 5.58). By means of antireflectance coatings on both surfaces, making use of destructive interference, the losses due to reflectance can practically be reduced to zero; this is, however, at the expense of some absorption in these coatings. Still, the transmission can be increased roughly from 92% to 99%.
--[p329]-- 5$ nm, multilayers based on molybdenum (Mo) and silicon (Si) have proven to yield the highest peak reflectance. The theoretical maximum for this is 75%, while in practice the reflectance can be higher than 70%. The reflectivity loss, as compared to the theoretical maximum, is mostly due to interface roughness and interdiffusion layers, i.e., layers of molybdenum silicide between the “clean” Mo and Si layers. In this sense, the EUV reflectance coatings are the true optical elements.
--[p329]-- In contrast to this, both the transmission and reflectance of an EUV beam incident on an arbitrary uncoated lens element or mirror substrate are zero. The EUV radiation is completely absorbed within the first micrometer of the material. Only if the substrate is coated with an artificial Bragg reflector—a multilayer coating consisting of alternating layers having high and low indices of refraction—a considerable portion of the incoming light is reflected. For the wavelength $\lambda = 1 3 .
--[p329]-- 5.6.5.1 The difference between coatings for DUV and EUV lithography systems
The transition from DUV to EUV wavelengths in lithography applications, i.e., switching from $\lambda _ { D U V } = 1 9 3$ nm to $\lambda _ { E U V } = 1 3 . 5$ nm, calls for all-reflective systems since there are no sufficiently transparent materials for the latter wavelength that could be used to make transmissive optics. In this transition, the importance of coatings for the optical performance increases dramatically.
--[p329]-- Without them, no light will pass the optical train; however, due to their low reflectance, they also limit the optical performance of the system.
The next sections describe how the optical properties of coatings for EUV wavelengths can be measured and how the multilayer stack is optimized for high reflectance, low scattering, and high thermal stability. They further discuss how the coating interacts with the surface figure of the substrate it is deposited on.
At the end of this section, estimations for the manufacturing accuracies required to obtain a working EUV lithography system are given.

===== [p449-450] Chapter 7 EUV Mask and EUV Mask Metrology > 7.3.3 Defect requirements (5块) =====
--[p449]-- 7.3.3 Defect requirements
A substrate surface defect tends to propagate through the ML coating.
--[p449]-- 7.5); this propagated mask surface defect is called a phase defect.<sup>15</sup> Since it is not possible to describe a 3D particle on the substrate with one unique number, the spherical equivalent volume diameter (SEVD) is used. There should be a sphere that has a volume equivalent to that of the particle, and we can use the SEVD to define the substrate defect size.
--[p449]-- One useful example is the SEVD size of a Gaussian defect, which is related to the defect height $h _ { 0 }$ and the FWHM by the following relation:
$$
( S E V D ) _ { G } = 2 \bigg ( { \frac { 3 h _ { 0 } ( F W H M ) ^ { 2 } } { 1 6 \ln ( 2 ) } } \bigg ) ^ { \frac { 1 } { 3 } } .\tag{7.2}
$$
If we have information about the defect decoration effect by a ML deposition process and printability of the propagated mask surface defect, we can predict the critical defect size on the substrate.
--[p450]-- Abbas et al. reported that defects $^ { < 2 }$ nm deep with a FWHM <20 nm (equivalent to 12 nm SEVD) on the substrate were completely smoothed by their ML deposition processes (Fig. 7.6).<sup>12</sup> Megasonic cleaning can be used to remove surface particles on the mask substrate.<sup>16,17</sup> Even though most particles are removed after the first cleaning, pit defects created by megasonic cavitation collapse are observed after repeated cleaning.
--[p449]-- It was reported that 80% of the defects detected on a ML blank originate from the substrate; this study implies the importance of substrate defect control.<sup>12</sup> Depending on the deposition process and condition, the substrate defect can be magnified or demagnified.<sup>13</sup> If the propagated mask surface defect is greater than a threshold value (diameter and height), it can be printed as a defect at the wafer.<sup>14</sup> This causes perturbation of the reflected wavefront (Fig.

===== [p213-213] Chapter 3B High-Power EUV Source by Gigaphoton for High-Volume Manufacturing > 3B.3 250-W HVM LPP-EUV Source<sup>14,54</sup> (1块) =====
--[p213]-- 3B.3 250-W HVM LPP-EUV Source<sup>14,54</sup>

===== [p446-446] Chapter 7 EUV Mask and EUV Mask Metrology > 7.3.1 Thermal expansion coefficient (3块) =====
--[p446]-- The mask substrate standard SEMI P37-0613 requires a CTE in the range from $0 \pm 5$ ppb/K with a 6 ppb/K total spatial variation to $0 \pm 3 0$ ppb/K with a 10 ppb/K total spatial variation. Since there is no commercial dilatometer that meets EUVL requirements (measurement resolution of 1 ppb/K), a technique to measure the absolute CTE with high accuracy and reproducibility is required.
--[p446]-- 7.3.1 Thermal expansion coefficient
Since the inplane distortion of the mask caused by the temperature difference during exposure and mask manufacturing contributes to the image placement error at the wafer, a LTEM is required as a mask substrate. Mask distortion is influenced by the spatial variation as well as the average value of the CTE.
--[p446]-- Interferometric dilatometers using different lasers have been proposed, and the results show the reproducibility to be less than 1 ppb/K with a handling capability of a wide variety of materials with CTEs ranging from ppm/K to ppb/K.<sup>6,7</sup>

===== [p185-185] Chapter 3A EUV Sources for High-Volume Manufacturing > Source–scanner interface (4块) =====
--[p185]-- Source–scanner interface
The EUV collector may have an ellipsoidal shape that collects EUV light emitted from plasma and transmits it into its second focus, commonly referred to as its intermediate focus (IF). This focus is a logical interface between the source and the scanner. As was previously mentioned, the interface between the source and the scanner is an open aperture.
--[p185]-- Because the diameter of the IF aperture is generally quite small, the size of this obscuration can also be quite small so it does not block much ( 5%) EUV light. Attention also needs to be given to micro-droplets that can reach the IF aperture after bouncing from vessel walls and other internal hardware.
--[p185]-- To minimize gas phase diffusion from the source to the scanner, a gas dynamic lock approach can be used, where a buffer gas flows through the opening in the direction from the scanner to the source. While gas phase diffusion can be effectively suppressed by this dynamic gas lock, some fast or large micro-particles can still possibly penetrate it. These micro-particles moving directly from the plasma to the IF can be blocked by a small obscuration bar.
--[p185]-- This is usually minimized by choosing geometrical shapes that eliminate the specular path taken by the particles toward the IF, requiring them to bounce multiple times before they reach the IF aperture. Since the fraction of these particles that can continue to move after each bounce reduces exponentially, several bounces is usually enough to reduce the flux of these particles below an acceptable level.

===== [p17-18] Foreword to the Second Edition (9块) =====
--[p17]-- Today’s 193-nm immersion lithography scanners with additional processing can mass produce features on integrated circuits that are a fraction of the wavelength. However, spacer technology and related solutions lead to additional deposition and etch steps, increasing cost, complexity, and cycle time at every node. Therefore, the need for EUVL is greater than ever.
--[p17]-- Since the pioneering work on extreme-ultraviolet lithography (EUVL) in the late 1980s by Bell Labs, Lawrence Livermore National Lab, and in Japan, it has been known that optical projection lithography would be possible in the extreme ultraviolet region. However, the obstacles to making it a cost-effective technology in the volume production of advanced integrated circuits were formidable. Most noticeably were the obstacles in the areas of optics, source, mask, and resist.
--[p18]-- It gives an outlook to the future, when the NA of the EUVL scanner will be increased even further, thus extending Moore’s law to the 2-nm node and beyond. The book is a tribute to all of the people who have worked hard for decades to make EUVL a reality in advanced IC production.
Jos Benschop, Ph.D.
Senior Vice President Technology ASML
SPIE Fellow
--[p17]-- Foreword to the Second Edition
For more than five decades, the semiconductor industry has been following Moore’s law, and optical lithography has been a key enabler of its continued extension.
--[p17]-- This has been done by a combination of reducing the wavelength of optical lithography roughly every decade, increasing the numerical aperture of the projection lens of the lithography scanner every few years, and relentlessly pursuing methods to push the capabilities of optical lithography to physical limits by reducing the value of $k _ { 1 }$
--[p17]-- Since 1997, ASML has explored multiple technologies to extend lithography beyond 193-nm ArF optical lithography. These included EUVL, e-beam projection lithography, and ion-beam projection lithography. X-ray lithography was not considered because of the 1 mask challenge, which puts severe limits on its potential extension.
--[p17]-- Two NA 0.25 EUV “alpha-demo” tools were built and shipped by ASML in 2006—one to IMEC (Belgium) and one to CNSE (Albany, New York, USA). These tools were instrumental in further increasing the momentum of EUVL and helped develop the mask and resist infrastructure.
Meanwhile, optical projection lithography using a 193-nm ArF laser was extended beyond anybody’s expectation by the introduction of immersion lithography (which extended the NA of the scanner to 1.35) and spacer technology.
--[p18]-- Today multiple 0.33-NA EUVL scanners have been shipped and are being used by leading semiconductor makers in all segments for process development and pre-production. The use of EUVL in volume manufacturing is imminent.
This book is a must read for anyone interested in the past, present, and future of EUVL. Industry experts explain in detail the challenges faced and how they were overcome.
