Repository: NARUTOBEST/semiconductor-knowledge-qa

# heldout 泛化集出题管线(v2,2026-10-01)

与 `pipeline/dev/` 平行、互不混放的 heldout 侧出题管线。
总协议见 `../protocol_v2.md`(v2:取消 source 隔离红线,全库遴选文档)。

## 本目录内容
| 文件 | 用途 |
|---|---|
| `fetch_material.py` | 从 Qdrant(16333 转发)抓取本 track 8 篇文档的真实 chunk 原文 |
| `draft_material/` | 8 篇素材 txt + 草稿 json(每篇 25 题,含 evidence 逐字摘录) |
| `build_datasets_heldout.py` | 草稿 -> `eval/qa_sets/v2_20261001/heldout_200.json` + 校验报告 |
| `_extract_result.py` | 出题 agent 结果恢复(从会话 transcript) |
| `_verify_acceptance.py` | evidence 溯源覆盖率校验(自动发现本目录全部草稿) |
| `_prompt_template.txt` | 出题 agent 提示词模板 |
| `acceptance_report.json` / `_acceptance_failures.txt` | AI 验收记录(heldout 侧) |
| `verify_log.md` | 人工核对清单(heldout 200) |

File: eval/pipeline/heldout/draft_material/11_Chemistry_Lithography.txt (part 8 of 53)
The first recorded attempts at imaging using light-sensitive materials were made by Johann Heinrich Schulze (1687–1744), who discovered the light sensitivity of silver nitrate in 1723.<sup>30</sup> Following Schulze’s experiment, the knowledge of the chemical and optical principles of photography was fairly widespread and published in serious scientific treatises and even popular books of amusing parlor tricks.
--[p45]-- However, the circumstance that photography was not invented earlier remains the greatest mystery of its history.<sup>31</sup> Influenced by Schulze’s work, subsequent experimenters used light-sensitive materials as part of their light-sensitive inks. Imaging on a more sophisticated level was done sometime during the 1790s by Thomas Wedgwood,<sup>32</sup> who in his first attempt sought to use the sun to produce images on light-sensitive paper and leather.
--[p45]-- Davy, “An account of a method of copying painting on glass and of making profiles by the agency of light on nitrate of silver, invented by T. Wedgwood, Esq., with observations by H. Davy,” J. R. Inst. (Lond.) 1, 170 (1802).
<sup>34</sup>M.S. Barger and W.B. White, The Daguerreotype: Nineteenth Century Technology and Modern Science, p. 16, Johns Hopkins University Press, Baltimore (1991).
--[p45]-- Although Wedgwood was the first to unite the two main ingredients of photography—the darkening of silver salts in light and the image of the camera obscura—it was others such as Nie´pce, Daguerre, Talbot, and others who filled in the fine details in the ever-complex tapestry of ideas that eventually materialized as photography.

===== [p368-370] Chapter 5 Lithographic Chemicals > (i) Carbonate-protected poly(hydroxystyrene)-based resists (13块) =====
--[p368]-- (i) Carbonate-protected poly(hydroxystyrene)-based resists
Faced with the shortcomings of the polyphthaldehyde resist (presented below in chemical amplification resists based on depolymerization),<sup>229</sup> the search for chemically amplified DUV resists resulted in a quick switch to more stable materials based on poly(p-hydroxystyrene), a phenolic polymer that Willson et al.
--[p368]-- Deprotection of this polymer leads to a loss of about 45% of the original weight, corresponding to the disappearance of the volatile components formed in the reaction, namely, $\mathrm { C O } _ { 2 }$ and isobutylene (see Scheme 7.29). 234
It has been reported that the deprotection event may follow two distinct pathways.
--[p368]-- The scission of the CO—O bond produces a tert-butoxy intermediate that generates acetone, tert-butyl alcohol, and methyl isopropenyl ether, while scission of the O—C bond leads to the formation of tert-butyl intermediates, which go on to generate isobutene as a gaseous product.<sup>235</sup>
--[p368]-- Tessier, and F.M. Houlihan, “Chemical amplification in the design of polymers for resist applications,” in Proc. of IUPAC Macro ’82, Int. Union of Pure and Applied Chemistry, Oxford, England, p. 448 (1982); C.G. Willson, H. Ito, J.M.J. Fre´chet, T.G. Tessier, and F.M. Houli han, “Approaches to the design of radiation sensitive polymeric imaging systems with improved sen sitivity and resolution,” J. Electrochem. Soc. 133, 181 (1986).
--[p368]-- <sup>231</sup>This protecting group is a very versatile one that is used extensively in peptide chemistry.
<sup>232</sup>A. Reiser, Photoreactive Polymers: The Science and Technology of Resists: p. 279, John Wiley & Sons, Hoboken, NJ (1989).
<sup>233</sup>C.G. Willson, R.A. Dammel, and A. Reiser, “Photoresist materials: a historical perspective,” Proc. SPIE 3050, 38 51 (1997).
<sup>234</sup>C.G. Willson, “Organic resist materials,” in Introduction to Microlithography, L.F. Thompson, C.G.
--[p368]-- <sup>229</sup>Although this resist system was invented almost a decade after the invention of the first chemical amplification resist, it was the first chemical amplification resist that was versatile and robust enough to support integrated circuit device manufacture.
<sup>230</sup>J.M.J Fre´chet, E. Eichler, H. Ito, and C.G. Willson, “Poly(p t butoxycarbonyl styrene): a con venient precursor to p hydroxystyrene resins,” Polymer 24, 995 (1983); C.G. Willson, H. Ito, J.M.J. Fre´chet, T.G.
--[p369]-- 249, Society of Plastics Engineers, Mid Hudson Section, Hopewell Junction, NY (2001); W.D. Hinsberg, F.A. Houle, G.M. Poliskie, D. Pearson, M.I. Sanchez, and H. Ito, “Product volatilization as a probe of the physics and chemistry of latent image formation in chemically amplified resists,” J. Phys. Chem. 42, 9776 (2002).
PBOCST is a very sensitive DUV resist. It can be sensitized to near-UV (365 nm) and also responds to electron exposure and EUV exposure.
--[p368]-- were studying as a potential replacement for novolac.<sup>230</sup> They observed that poly(ptert-butoxycarbonyloxystyrene) (PBOCST), which is poly(vinyl phenol) protected with tert-butoxycarbonyl groups (t-BOC),<sup>231</sup> is far more stable than the unprotected p-hydroxystyrene and could be purified and polymerized under controlled conditions.
--[p368]-- Willson, and M.J. Bowden, Eds., p. 218, American Chemical Society, Washington, DC (1994). <sup>235</sup>F. Houle, G.M. Poliskie, W.D. Hinsberg, D. Pearson, M.I. Sanchez, H. Ito, and J. Hoffnagle, “Real time analysis of volatiles formed during processing of a chemically amplified resist,” Proc. SPIE 3999, 181 (2000); W.D. Hinsberg, F. Houle, M. Poliskie, D. Pearson, M. Sanchez, H. Ito, J. Hoffnagle, and M. Morrison, in Forefront of Lithographic Materials Research, H. Ito, M.K.
--[p369]-- The poly(t-butoxycarbonyl oxystyrene) or PBOCST formulated with triphenylsulfonium hexafluoroantimonate (as the photoacid generator) was an immediate success. It could be imaged in either positive or negative mode, depending on the developer used, with aqueous-based developers yielding positive images, while organic nonpolar solvent developers (which dissolve PBOCST but not the phenolic resin) yielded negative images. In combination with onium salt acid generators,
Khojasteh, and W. Li, Eds., p.
--[p368]-- The resulting protected polymer could be easily deprotected thermally by heating it to $2 0 0 ^ { \circ } \mathrm { C } ^ { 2 3 \tilde { 2 } }$ or to a much lower temperature $( 1 0 0 ^ { \circ } \mathrm { C } )$ by treatment with acid generated from the exposure of onium salts, just as in the poly(phthaldehyde) systems.<sup>233</sup>
--[p370]-- The first commercial application of the resist was in negative tone, and its first full-scale commercial application in DUV lithography was in the printing of the recessed oxide isolation level of IBM’s 1-Mb DRAM with a critical dimension of 0.9 mm.<sup>237</sup>
--[p370]-- It also has very high dry etch resistance, as well as very high photosensitivity.<sup>236</sup>
The initial formulations of the resist gave better negative-tone images than positive ones, since the positive-tone images tended to have a T-topping profile caused by the neutralization of the photoacids in the top parts of the feature by airborne molecular bases.

===== [p443-443] Antireflection Coatings and Reflectivity Control > 9.2 Antireflection Coating Strategies (1块) =====
--[p443]-- 9.2 Antireflection Coating Strategies

===== [p429-430] General Considerations on the Radiation and Photochemistry of Resists > 8.6.1 Triplet sensitization (6块) =====
--[p429]-- 8.6.1 Triplet sensitization
Triplet sensitization is associated with exothermic energy transfer from the triplet excited state of the sensitizer to the ground state of the reactant. The majority of sensitization processes in organic resist systems is based on the reaction
$$
S _ { 0 } ( \mathrm { r e a c t a n t } ) + T ^ { * } ( \mathrm { s e n s i t i z e r } ) \longrightarrow T ^ { * } ( \mathrm { r e a c t a n t } ) + S _ { 0 } ( \mathrm { s e n s i t i z e r } ) .\tag{½8:3}
$$
--[p430]-- Given that the overall spin of the system is conserved, the transfer process is spinallowed and occurs efficiently, provided only that transfer is exothermic, that is, E<sub>T</sub>(sensitizer) $> E _ { \mathrm { T } }$ (reactant). It must be mentioned that in triplet sensitization, only the triplet state of the reactants is populated. Consequently, the photoreaction occurs exclusively from the triplet state and may proceed by a different route from the singlet state reaction.<sup>56</sup>
--[p430]-- (3) Long triplet lifetime to increase the probability of energy transfer between sensitizer and reactant.
(4) Ability to strongly absorb the available radiation in a spectral region where the reactant does not absorb.
(5) Solubility in the reaction medium (solvent or polymer matrix).
--[p430]-- Reiser<sup>57</sup> has identified a number of attributes that candidates for triplet sensitizers must possess, as follows:
(1) A high rate of intersystem crossing from $S _ { 1 }$ to $T _ { 1 }$ and consequently a high quantum yield $\Phi _ { \mathrm { T } }$ of triplet formation.
(2) An energy difference between the singlet excited state $S _ { 1 }$ and the triplet excited state $T _ { 1 }$ (referred to as singlet-triplet splitting) that is small.
--[p430]-- As a general rule, these conditions are satisfied in the aromatic ketones where the $n \pi ^ { * }$ character of the excited states (triplets and singlet) favors intersystem crossing and high values of $\Phi _ { \mathrm { T } } .$ , as well as a small singlet-triplet splitting. This explains why the majority of common sensitizers are either ketones or contain the carbonyl group somewhere in their structure. 58
--[p429]-- <sup>53</sup>ibid.
<sup>54</sup>A. Reiser, Photoreactive Polymers: The Science and Technology of Resists, p. 84, John Wiley & Sons, Hoboken, NJ (1989).
<sup>55</sup>L. Merle Aubry, D.A. Holden, and J.E. Guillet, “Photophysics and photochemistry of naphthyl ester polymers in solution,” Macromolecules 13, 1138 (1980).

===== [p308-308] Chapter 5 Lithographic Chemicals > 7.2.1.1.1 Dissolution inhibition resists (1块) =====
--[p308]-- 7.2.1.1.1 Dissolution inhibition resists

===== [p210-212] Chapter 5 Lithographic Chemicals > 5.4 Resist Developers and Rinses (19块) =====
--[p210]-- After developing, the negative-acting resist image is swollen, as already stated above, with absorbed solvents and is very susceptible to damage or lifting around the edge during rinsing. Most rinse solvents are nonaqueous, partly because water has a very strong polar attraction for the silica on the wafer surface and may tend to undermine the swollen image and cause adhesion loss.
--[p210]-- 5.4 Resist Developers and Rinses
Resist developers fall into two main categories, depending on whether they are used for developing negative or positive resists. Negative resist developers are typically organic solvents in which the resist resins are soluble. Because the exposed area of the negative resist film is cross-linked and remains on the substrate, the unexposed part, still retaining the solubility characteristics of the parent resist resin, is dissolved away with the developing solvent.
--[p212]-- The primary purpose of rinsing positive resists following development in basic solutions such as an aqueous base is to remove water-soluble substances from the exposed parts. In contrast to negative resists that require a forceful rinse to remove the insoluble solvent-logged portions of the image, the reaction products of the exposed areas of positive resists are water-soluble acidic salts.
--[p210]-- Solvent retention, which tends to cause swelling and pattern distortion in negative resist images, does not occur to any significant extent in positive resists. However, side reactions may occur in the exposed areas of positive resists, particularly in resists based on novolac resins (which contain phenolic groups) and DNQ sensitizers, where the likelihood of coupling reactions exists.<sup>16</sup>
<sup>10</sup>E.B. Davidson, Tech. Papers, Reg. Tech. Conf. Soc. Plast. Eng., Mid Hudson Sec., p.
--[p211]-- Endermann and W. Neugebauer, “Light sensitive omicron quinone diazides and the photomechanical preparation of printing plates therewith,” U.S. Patent No. 3,148,983 (1964).
<sup>19</sup>W.S. DeForest, Photoresist: Materials and Processes, p. 157, McGraw Hill, New York (1975). <sup>20</sup>ibid.
<sup>21</sup>ibid.
Rinsing of positive resists after developing is done with deionized water.
--[p210]-- 141 (Oct. 1970).
<sup>11</sup>W.S. DeForest, Photoresist: Materials and Processes, p. 242, McGraw Hill, New York (1975). <sup>12</sup>ibid., pp. 242 243.
<sup>13</sup>ibid., p. 243.
<sup>14</sup>ibid.
<sup>15</sup>ibid.
During the developing process, coupling reaction, which has long been known in the formation of azo dyes, occurs at a very rapid rate at the proper pH with the formation of azo linkage between the sensitizer and phenol resin of novolac resists.
--[p210]-- Positive resist developers, comprised entirely of solutions of alkaline metal or amine salts and bases, dissolve away the exposed areas of the resist, leaving largely untouched the unexposed areas, unlike their negative resist counterparts.
--[p211]-- Salts thus formed are dissolved in the developing solution, resulting in the decrease of the pH of the solution as the developing process proceeds. The absorption of carbon dioxide from the ambient air by the developer also consumes the free alkalinity in the developer, an occurrence that is not generally problematic in strongly buffered developers, but does affect dilute nonbuffered developer solutions appreciably.<sup>20</sup>
--[p211]-- Another factor that affects the positive resist developing process is temperature. Generally, temperatures in the low or mid-teens or above 268C may tend to cause changes in the required developing time for a given resist. Developer temperatures much higher than $2 6 \mathrm { { ^ \circ C } }$ may cause pattern resist feature damage, whereas incomplete developing or scumming may occur at low developer temperatures.<sup>21</sup>
<sup>16</sup>ibid., p. 157.
<sup>17</sup>ibid.
<sup>18</sup>F.
--[p212]-- Another classification scheme of resist developers is based on whether they are made of inorganic or organic compounds (see Fig. 5.3). While inorganic developers such as potassium hydroxide were popular during the early days of semiconductor lithography, in modern semiconductor lithography, organic developers are the preferred option because unlike their inorganic counterparts, they do not contain metallic ions, which can cause electrical failures in devices fabricated with them.
Both developer types can be buffered or nonbuffered; both may contain surfactants or not.
--[p210]-- The actual negative-resist-developing operation involves the selective dissolution of the unexposed areas. Chemically, the cross-linking caused by the exposure process does not significantly alter the resist polymer enough to prevent a strong interaction with solvents capable of dissolving the unexposed and uncross-linked polymer.
--[p210]-- Consequently, swelling of the exposed areas will occur and can affect resist adhesion<sup>10</sup> if it is severe enough; it will continue until equilibrium is reached.<sup>11</sup> Ways of minimizing the swelling problem of negative resists include applying adequate exposure to afford sufficient cross-linking, which in turn acts to limit the swelling, as well as using developing solvents that are not too active.
--[p210]-- It tends to concentrate at the silica surface of wafers during the develop process. This is a location with high local resin concentration in the developing solvent, and, as a nonsolvent, it can cause precipitation in the form of a thin resin scum under some conditions.<sup>15</sup>
--[p211]-- Quinone diazides are quite stable and are resistant to coupling at neutral or acidic pH. Excessive alkalinity may impede coupling through the formation of other compounds. However, at the proper pH range, coupling could function to reduce the loss of the phenol resin from the surface.<sup>17</sup>
Positive resist developer solutions include, at least, a source of alkalinity in an aqueous medium and may or may not include a surfactant.
--[p210]-- It is known that the weaker the developing solvent, the lower the swelling, but the greater the probability of scum formation from inadequate development. Examples of negative resist developers include xylene, cyclohexanone, cellosolve acetate, heptanone, etc.<sup>12</sup>
Following the developing process of negative resists, a rinse is used to remove the excess developing solvents and the undissolved resist film from the patterned features.
--[p210]-- In earlier times, normal butyl acetate was commonly used as a rinse solvent for negative resists immediately after development.<sup>13</sup> Mixtures of the lower aliphatic alcohols and developers were also sometimes used in earlier times as rinse solvents for both the negative ester- and hydrocarbon-resist resins after development.<sup>14</sup>
It has also been reported that water in the developing solvents may cause scumming with negative resists, particularly on silica surfaces.
--[p210]-- The unique changes occurring in positive resists, described earlier, result in the formation of carboxylic acid groups in the sensitizer molecules or base polymer resins, which form alkaline-metal or amine salts in the developer solvent and are thereby dissolved away. There is little or no affinity between the unexposed areas and the developer solvent, which is in stark contrast to the negative resists, where both the exposed and unexposed areas tend to attract and retain the solvents.
--[p212]-- Water purity does not appear to have a significant effect on the quality of the rinsing operation of positive resists, although the possibility of calcium in the rinse water forming acidic salts of low solubility, which might manifest as scumming, poses a potential problem.<sup>22</sup> Hence, only deionized water is used for rinsing developed positive resists in modern semiconductor lithographic practices.
--[p211]-- Additionally, buffering agents, such as glycol ethers,<sup>18</sup> and a coupling agent may also be present. During the developing process, the carboxylic acid groups formed by the exposed sensitizer or from the deprotection of the resist polymer resin is neutralized by the alkali substance present in older developers of bygone eras or a tetramethylammonium hydroxide (TMAH) base in modern developers, forming salts.<sup>19</sup>

===== [p136-137] Optical and Chemical Origins of Lithography > 3.2.3.8 Post-Lavoisian evolution of chemistry (8块) =====
--[p136]-- 3.2.3.8 Post-Lavoisian evolution of chemistry
Chemistry under the influence of Lavoisier became a distinct discipline—a discipline with its own instruments, techniques, and a specific technical language.
--[p136]-- Crosland, “Research schools in chemistry from Lavoisier to Wurtz,” Br. J. History Sci. 36, 333 361 (2003).
<sup>285</sup>A. Donovan, “Lavoisier as chemistry and experimental physicist: a reply to Perrin,” Isis 81, 270 272 (1990).
<sup>286</sup>A. Wurtz, A History of Chemical Theory, Preface, Macmillan, London (1869). <sup>287</sup>ibid., p. 194.
The scientific study of silicon continued to advance during the nineteenth century. Notable contributions were made by Friedrich Wo¨hler (Fig.
--[p136]-- this hypothesis of atoms forms at present the foundation of all our theories, the solid base of our system of chemical knowledge. It gives a striking simplicity to the laws relating to the composition of bodies; it enables us to look into their intimate structure; it intervenes in the interpretation of their properties, reactions, and transformation; and will doubtless at some future time furnish points of support for the science of molecular mechanics. 287
--[p136]-- Remarkably, even at that early stage, a debate developed as to whether silicon was a metal or an insulator, with Berzelius taking the view that it is a metal and Humphrey Davy that it is an insulator. This issue was not fully resolved until World War II, along with a deeper understanding of crystalline solids. 288
<sup>283</sup>Lavoisier was guillotined in 1794 during the reign of terror of the French Revolution.
<sup>284</sup>M.
--[p136]-- Thenard, who passed silicon fluoride over heated potassium. However, a much more successful method was used by Swedish chemist Jo¨ns Jacob Berzelius in 1824, which involved the reduction of potassium fluorosilicate with metallic potassium. The element silicon was eventually recognized to be one of the most abundant in the lithosphere, that is, the crust of the Earth.
--[p137]-- 3.33), who developed crystalline forms of silicon between 1856 and 1857. Although the chemistry of silicon compounds occupied a central position in the field of inorganic chemistry through much of the nineteenth century, precious little seems to have been reported in the literature about the elemental crystalline form until it became of interest to the metallurgists during the last quarter of the century.<sup>289</sup>
--[p136]-- 284 Even if pre-Lavoisian chemistry could be regarded as a discipline, as a set of investigative and interpretive practices, as a livelihood, and as a tradition of texts, according to Donovan, it lacked the methodological rigor to become a science.<sup>285</sup> In the post-Lavoisier era, chemistry developed into chemical principles such as stoichiometry, affinity, the law ofreaction (such as definite proportions used in determining chemical compositions), and a variety of chemical equivalents, to mention but a few. It was the successive evolutions of these doctrines that led to the atomic theory, Dalton’s grand idea that changed the face of the science for good.<sup>286</sup>
. . .
--[p136]-- Today, the most advanced chemical principles are based on quantum mechanics and have led to remarkable developments in spectroscopy, materials synthesis, etc. All of these developments have aided the discovery and isolation of new elements, compounds, and molecules. We briefly outline a few of these developments in the following sections.
The first marginally successful synthesis of elemental silicon was carried out in 1811 by Joseph Louis Gay-Lussac and Louis J.

===== [p223-230] Chapter 5 Lithographic Chemicals > 6.3.2.1.1 Negative resists based on cross-link formation by direct reactions of excited chromophores (34块) =====
--[p224]-- SPIE 3050, 38 51 (1997).
The poly(vinyl cinnamate) resin is made by the esterification of poly(vinyl alcohol) with cinnamoyl chloride. The reaction takes place in pyridine, a solvent that has an affinity for hydrogen chloride, the by-product of the reaction, and in so doing prevents it from reacting with the starting materials. At the end of the reaction, the solution is diluted with acetone to dissolve the poly(vinyl cinnamate).
--[p229]-- Such photoimageable polyimides are used in the encapsulation of IC devices to protect them against particulate and environmental contamination. They have also found applications as interlayer dielectric materials in IC devices.
<sup>30</sup>A. Reiser, Photoactive Polymers: The Science and Technology of Resists, p. 28, John Wiley & Sons, Hoboken, NJ (1989).
<sup>31</sup>K. Ichimura, “Photosensitive poly(methacrylates) having styrylpyridinium and styrylquinolinium groups,” J. Polym. Sci., Polym.
--[p230]-- Another approach that has been reported for making water-processable resists is via polymeric quaternary pyridinium salts (VIII), which are made light sensitive by reaction with an aldehyde.<sup>36</sup>
Scheme 6.4 Base-catalyzed hydrolysis reactions of an anhydride group in a copolymer of styrene and maleic anhydride, which renders the latter soluble in water.
<sup>34</sup>ibid.
<sup>35</sup>J.L.R. Williams, “Photoreactive Polymers,” in Polyelectrolytes, E.
--[p229]-- Chem. Ed. 25, 3063 (1987).
<sup>32</sup>A. Reiser, Photoactive Polymers: The Science and Technology of Resists, p. 29, John Wiley & Sons, Hoboken, NJ (1989).
<sup>33</sup>ibid.
Water-processable negative-acting resists with directly excitable chromophores have also been reported.<sup>34</sup> These resists are prepared by incorporating ionic or ionizable groups (acids or bases) in the polymer structure.
--[p224]-- It is soluble in lavender oil, and high-quality films of it on a variety of substrates such as polished pewter and glass can be coated from lavender solution, as Joseph Nice´phore Nie´pce discovered.<sup>14</sup> He coated it on a polished pewter plate and projected onto it an image of his courtyard in Chalon-sur-Saoˆne on a bright sunny day, with the aid of a camera obscura.
--[p223]-- 6.3.2.1.1 Negative resists based on cross-link formation by direct reactions of excited chromophores
Realizing that it might be possible to print and transfer designs onto a lithographic stone with light, if the design could be made translucent and if the lithographic stone could be varnished with a light-sensitive substance, early lithographers sought to find photosensitive materials that could be employed in such a manner, thus freeing one from the drudgery of drawing the images by hand.
--[p226]-- It is noteworthy that the [2 þ 2] cycloaddition in the ground state of two C C double bonds is forbidden by orbital symmetry (Woodward-Hoffmann), but it is a symmetry allowed as long as one of the reactants is in the excited state. The cross-linking of poly(vinyl cinnamate) by the photodimerization reaction of a-truxillic acid is therefore suitable as a photo-cross-linking mechanism.
--[p226]-- It must be mentioned that the poly(vinyl cinnamate) resist system makes excellent film and, unlike the dichromated gelatin resists, which they replaced, do not suffer from dark reaction, and thus can be stored indefinitely in the absence of light.
When the poly(vinyl cinnamate) resist system was introduced into the marketplace, it enjoyed immediate success.
--[p228]-- <sup>24</sup>H. Tanaka, M. Tsuda, and H. Nakanishi, “Photochemistry of poly(vinyl cinnamylideneacetate) and related compounds,” J. Polym. Sci., Part A 1 10, 1729 (1972).
<sup>25</sup>H. Tanaka and K. Honda, “Photoreversible reactions of polymers containing cinnamylideneacetate derivatives and the model compounds,” J. Polym. Sci., Polym. Chem. Ed. 15, 2685 (1977).
<sup>26</sup>C.C. Unruh and A.C. Smith, “Condensation of poly(4 vinylacetophenone) with various aralde hydes,” J. Appl. Polym. Sci.
--[p224]-- Effectively, light crosslinked the unsaturated bitumen coating, making it insoluble in the mineral spirits. Thus photolithographic processes involved in the imaging effectively created a relief structure in the remaining organic media.<sup>15</sup>
The poly(vinyl cinnamate) (I) (see Scheme 6.1) resist represents the simplest example of cross-linking in a negative resist system by an excited chromophore.
<sup>12</sup>See Figs. 2.4 and 2.5.
--[p226]-- Sharp images with clean edges were easily generated, and the images withstood the etching action of strong etchants such as hydrofluoric acid. Encouraged by these positive attributes of the poly(vinyl cinnamate) resist system, researchers at Bell Laboratories used it in a small pilot production of semiconductor devices, but quickly were hit by a severe yield loss caused by the inadequate adhesion of the resist to the glassy surface of the oxidized wafers.
--[p228]-- 3, 310 (1960).
<sup>27</sup>J.L.R. Williams, S.Y, Farid, J.C. Doty, R.C. Daly, D.P. Specht, R. Searle, D.G. Borden, J.J. Chang, and P.A. Martic, “The design of photoreactive polymer systems for imaging processes,” Pure Appl. Chem. 49, 523 (1977).
<sup>28</sup>P.L. Egerton, J. Trigg, E.M. Hyde, and A. Reiser, “Photocycloaddition at excimer sites in a solid polyester of p phenylenediacrylic acid,” Macromol. 14, 100 (1981).
Eastman Kodak. Its bifunctional chromophore absorbs strongly at 365 nm.
--[p230]-- Selegny, Ed., Reidel, Dordrecht (1974).
<sup>36</sup>G. Leubner, J.L.R. Williams, and C.C. Unruh, “Light sensitive polymeric stilbazoles and quatern ary salts thereof,” U.S. Patent No. 2,811,510 (1957).
Photoreactive chromophores based on pyridinium and other heteroaromatic bases have been incorporated into negative resist polymers as side chains.<sup>37</sup> Styrlpyridinium and styrylquinolinium are examples of such heteroatomic bases with photoreactive side chains.
--[p226]-- The absorption spectrum of poly(vinyl cinnamate) does not overlap with most of the strong emission lines of a mercury arc lamp. This problem can be overcome by spectral sensitization, for example, with the addition of 5% of Michler’s ketone,<sup>21</sup> or by the replacement of the cinnamoyl group with a chromophore such as in poly(vinyl cinnamylidene acetate) (IV) that absorbs at longer wavelengths.<sup>22</sup>
<sup>18</sup>A.
--[p228]-- These can be used either as pendant groups, for example, attached to an ester linkage to poly(vinyl alcohol),<sup>27</sup> or in the backbone of a polyester resin.<sup>28</sup> Of particular importance is a polyester of p-phenylenediacrylic acid (PPDA) (VII),<sup>29</sup> which has been used extensively as the photosensitive material of precoated lithographic printing plates from
<sup>23</sup>C.W. Leubner and C.C. Unruh, “Light sensitive polymers,” U.S. Patent No. 3,257,664 (1966).
--[p224]-- It is a tarlike petroleum substance that has been recovered in chunks from the Dead Sea since ancient Egyptian times and has been used for embalming mummies, as a building material, and as a black varnish material. It has the peculiar property of softening when heated but hardening when exposed to light—essential properties of a negative resist.
--[p226]-- The photodimerization reaction concept was thus adapted by Mink and co-workers in the design of a poly(vinyl cinnamate) resist system. Cross-links are formed by photoaddition between an excited (<sup>-</sup>) cinnamoyl group of one chain with a ground state cinnamoyl group belonging to another chain (Scheme 6.3).<sup>18</sup>
--[p226]-- It is very effective in the cinnamoyl group and its analogs, where the carbonyl provides the desirable polarization of the reactive double bond; the phenyl group increases the polarizability and enhances the light-absorbing power of the chromophore.<sup>19</sup>
--[p226]-- Reiser, Photoactive Polymers: The Science and Technology of Resists, p. 25, John Wiley & Sons, Hoboken, NJ (1989).
<sup>19</sup>ibid., p. 26.
<sup>20</sup>C.G. Willson, R.A. Dammel, and A. Reiser, “Photoresist materials: a historical perspective,” Proc. SPIE 3050, 38 51 (1997).
<sup>21</sup>E.M. Robertson, W.P. van Deusen, and L.M. Minsk, “Photosensitive polymers. II. Sensitization of poly(vinyl cinnamate),” J. Appl. Polym. Sci. 2, 308 (1959).
<sup>22</sup>A.
--[p224]-- 1824, who succeeded in making the first permanent photograph of nature<sup>12</sup> using photolithographic techniques. The resist he used, bitumen of Judea,<sup>13</sup> is now universally accepted as the first photoresist that was successfully used in photolithography as well as in photography.
--[p226]-- Reiser, Photoactive Polymers: The Science and Technology of Resists, p. 26, John Wiley & Sons, Hoboken, NJ (1989).
Poly(vinyl cinnamylidene acetate) resin, introduced by Leubner and $\mathrm { U n r u h } ^ { 2 3 }$ in 1966, absorbs at 360 nm and has a higher sensitivity than unsensitized poly(vinyl cinnamate).
--[p228]-- Other photoreactive chromophores that have been investigated as replacements for cinnamoyl groups in resist resins include the chalcones with the general structure $( \mathbf { V } ) ^ { \overline { { 2 6 } } }$ and polyesters such as phenylene diacrylates (VI).
--[p225]-- Its photosensitivity has long been known, though little use was made of this property until Mink and co-workers, while reviewing the literature in search of a potential cross-linking reaction, found it to be the only solid state photodimerization that was known at the time.<sup>17</sup> On irradiation, the cinnamate groups can dimerize to yield a truxillate (II) or truxinate (III) (Scheme 6.2). If cinnamates from two chains are involved, the cyclic product represents a cross-link.
--[p224]-- <sup>13</sup>The role of bitumen of Judea in the invention of photolithography and photography is described in Chapter 2, for it was the resist that was used to the capture the first permanent image from nature.
<sup>14</sup>M.S. Barger and W.B. White, The Daguerreotype: Nineteenth Century Technology and Modern Science, pp. 19 20, Johns Hopkins University Press, Baltimore (1991).
<sup>15</sup>C.G. Willson, R.A. Dammel, and A. Reiser, “Photoresist materials: a historical perspective,” Proc.
--[p229]-- Resist materials based on photoimageable polyimides have also been reported<sup>33</sup> containing polyamic acids to which photopolymerizable units have been added. Under UV irradiation through a lithographic mask, the exposed part of the film of the photoimageable polyimides is polymerized and cross-linked through the photopolymerizable units of their respective polymers, while the unexposed part of the film is not polymerized and is thus removed during solvent development.
--[p229]-- Its cross-linking reaction has a quantum yield of 0.1.<sup>30</sup>
High-temperature resists have been formulated from a group of polyesters based on styrylpyridine,<sup>31</sup> which are thermally stable up to $4 5 0 ^ { \circ } \mathrm { C } .$ Such resists have found applications as fine-line solder masks or when the polymer is intended as a permanent component of the final device, be it as insulator, interlayer dielectric, or a-particle barrier.<sup>32</sup>
--[p225]-- After washing, the resin is dried and dissolved in ethylene glycol monoethyl ether acetate (also called cellusolve acetate). The polymer synthesized by this method is intrinsically photosensitive and solvent soluble. By dissolving it in cellusolve acetate to form a dilute (2.5–3.5 wt%) solution and adding a sensitizer, a suitable coating solution for lithographic plates could be obtained.
--[p225]-- Scheme 6.2 Photodimerization of cinnamic acid to produce a-truxillic acid (II) and b-truxinic acid (III).
<sup>16</sup>W.S. DeForest, Photoresist: Materials and Processes, pp. 24 26, McGraw Hill, New York (1975). <sup>17</sup>H. Stobbe and A. Lehfeldt, “Polymerisationen und depolymersiationen durch licht verschiedener Wellenla¨nge II. a und b trans Zimtsa¨ure, allo Zimtsa¨ure und ihre dimere,” Chem. Ber. 58, 2415 (1925).
--[p223]-- Light passing through the design could then be transferred to the prepared stone below. This idea came to fruition at the hands of Nice´phore Nie´pce around
<sup>10</sup>Because the wax resisted the etching action of the acid, materials behaving as such within the field of lithography have since then been called resists.
<sup>11</sup>A. Reiser, Photoactive Polymers: The Science and Technology of Resists, p. 24, John Wiley & Sons, Hoboken, NJ (1989).
--[p226]-- In the words of Willson et al, “Eastman Kodak had their first [resist] customer complaint.”<sup>20</sup>
The imaging performance of poly(vinyl cinnamate) when exposed by a medium-pressure mercury arc lamp is poor. This is due to the mismatch between the absorption spectrum of the cinnamoyl group (with absorbance maximum at 280 nm) and the spectral emission of the mercury arc.
--[p225]-- When coated on such lithographic plates and exposed, the image can be developed by swabbing with cellusolve acetate or by using trichloroethylene vapor. Resist images thus formed are reportedly ink receptive, accurate, tough, and adherent.<sup>16</sup>
The photosensitivity of poly(vinyl cinnamate) derives from the reactivity of the cinnamoyl group. Cinnamic acid is a naturally occurring compound (found in oil of cinnamon, from which it derives its name) and is readily synthesized.
--[p230]-- Examples are shown in the following reaction (Scheme 6.4), where a copolymer of styrene and maleic anhydride is hydrolyzed in the presence of a photosensitive graft unit.<sup>35</sup> The hydrolysis of the anhydride group results in the generation of the aqueous soluble carboxylic acid and carboxylate ion moities in the copolymer, both of which aid in the solubility of the anhydride copolymer in water.
--[p228]-- Remarkably, only the double bond adjacent to the carbonyl group is reactive.<sup>24</sup> Furthermore, the cycloaddition reaction in this material is reversible; the cyclobutanes formed on irradiation at 365 nm can be cleaved by irradiation with the 254-nm mercury line.<sup>25</sup>
--[p224]-- Next, he developed the image by immersing the exposed bitumin-of-Judea-coated pewter plate in lavender oil, which washed away the unexposed part of the bitumen film, revealing to varying degrees the surface of the pewter, while leaving intact the hardened (crosslinked) exposed parts of the bitumen of Judea resist. In this way, Nie´pce was able to capture and record the image of his courtyard.

===== [p62-63] Optical and Chemical Origins of Lithography > 3.2.1.2.1 Refraction (11块) =====
--[p62]-- Although the Ptolemaic system was actually a compilation of works of earlier Greek astronomers, notably Hipparchus, Ptolemy recognized that to correctly determine the location of a planet he must take into account the bending of light as it enters the Earth’s atmosphere. He demonstrated that when light enters a dense medium from a less dense one, the ray is bent toward the normal and, conversely, it is bent away from the normal when entering a less dense medium.<sup>12</sup>
--[p63]-- He showed that a convex lens (where each surface is a part of a sphere) can magnify an image. He carried out a rigorous mathematical treatment of reflection from spherical, cylindrical, and conical mirrors.
--[p63]-- In his writings on optics, he used highly developed algebra and geometry, as well as an experimental approach in a very modern sense, involving the use of sighting tubes, strings, and plane and curved glasses and mirrors to study the laws of reflection and refraction. He refuted Ptolemy’s claim that the angle of incidence was proportional to the angle of refraction, although he himself did not obtain the correct mathematical relation.
--[p63]-- Bacon was certainly familiar with Alhazen’s works in optics, understood how to trace rays of light through lenses and mirrors, and may very well have been the first to use a lens for spectacles. He also suggested combining two lenses to make a telescope, although it is not certain that he actually built one. 19
--[p63]-- It should be pointed out that the research and scholarship of the Muslim scholars were important not only in themselves, but also on account ofthe fact that they transmitted, in Latin translation, the spirit of learning to medieval philosophers such as Roger Bacon and Albertus Magnus, whose work foreshadowed the age of science in the West.
--[p62]-- Ptolemy also studied air-water, air-glass, and water-glass interfaces, and made tables of the angle of incidence (the angle between the incoming light ray and the normal) and the corresponding angle of refraction (the angle between the refracted ray and the normal). He postulated, however incorrectly, that for a given interface the two angles were proportional.
--[p62]-- His Optics, only part of which has survived to the present day, is noteworthy, not so much for its data as for the very fact of its adherence to the experimental method.<sup>13</sup>
The next major figure in the story of light is found more than eight centuries later, during the height of Islamic civilization.<sup>14</sup> Born in 965 AD,
<sup>12</sup>ibid., pp. 2 3.
<sup>13</sup>ibid.
--[p62]-- <sup>14</sup>By the year AD 750, Islamic soldiers fanning out from Arabia had overrun many lands around their region and built an empire along the entire Mediterranean Sea and as far east as India. Among the great thinkers of this era were al Khwarizmi the mathematician, Avicenna the physician, Averroe¨s
Alhazen<sup>15</sup> experimented and wrote extensively on optics.
