Repository: NARUTOBEST/semiconductor-knowledge-qa

# heldout 泛化集出题管线(v2,2026-10-01)

与 `pipeline/dev/` 平行、互不混放的 heldout 侧出题管线。
总协议见 `../protocol_v2.md`(v2:取消 source 隔离红线,全库遴选文档)。

## 本目录内容
| 文件 | 用途 |
|---|---|
| `fetch_material.py` | 从 Qdrant(16333 转发)抓取本 track 8 篇文档的真实 chunk 原文 |
| `draft_material/` | 8 篇素材 txt + 草稿 json(每篇 25 题,含 evidence 逐字摘录) |
| `build_datasets_heldout.py` | 草稿 -> `eval/qa_sets/v2_20261001/heldout_200.json` + 校验报告 |
| `_extract_result.py` | 出题 agent 结果恢复(从会话 transcript) |
| `_verify_acceptance.py` | evidence 溯源覆盖率校验(自动发现本目录全部草稿) |
| `_prompt_template.txt` | 出题 agent 提示词模板 |
| `acceptance_report.json` / `_acceptance_failures.txt` | AI 验收记录(heldout 侧) |
| `verify_log.md` | 人工核对清单(heldout 200) |

File: eval/pipeline/heldout/draft_material/12_先进封装材料.txt (part 8 of 34)
Most of the resistive alloys are useful for low end resistance values. They are usually sputtered, but they can be also electrolytically or electrolessly plated. Among resistive alloys, NiCr, NiCrAlSi, CrSi, $\mathrm { T i N _ { x } O _ { y } } ,$ and $\mathrm { T a N _ { x } }$ are potential candidates [89].
--[p498]-- NiCr and NiCrAlSi foils are commercially available from Gould (Ticer) Electronics Inc. They can provide sheet resistance between 25 and 250 -/ sq with relatively low TCR. $\mathrm { T a N _ { x } }$ is another attractive resistive alloy formed by reactive sputtering of Ta in a nitrogen atmosphere and can achieve stable resistivities up to 250 m--cm with TCR ofaround $- 7 5 \mathrm { p p m } / ^ { \circ } \mathbf { C } \left[ 9 3 \right]$ .
--[p498]-- DuPont Interra<sup>TM</sup> ceramic thick film resistor is based on lanthanum boride $\left( \mathrm { L a B } _ { 6 } \right)$ material that can achieve up to 10 $\mathrm { k } \Omega / \mathrm { s q }$ with TCR of $+ / { - } 2 0 0 \ \mathrm { p p m } / ^ { \circ } \mathrm { C } .$ This material has been used for many years in ceramic packages, and it is known to be highly stable and reliable.
--[p498]-- 14.3.4 Materials and Processing Technologies
The materials systems used for embedded resistors are generally categorized as metals, alloys, semiconductors, cermets, and polymer thick films [91]. From processing standpoint, these material systems are classified as thin film, printable, and plated. Resistive alloys, ceramic-metal nanocomposites, and carbon filled polymers [92] are some examples of classic resistive materials.

===== [p110-111] Chapter 3 Advanced Chip-to-Substrate Connections > 3.4.1.3 All-Copper Chip-to-Substrate Pillar Interconnects (9块) =====
--[p110]-- The system is then passed into an electroless copper plating bath. Copper is deposited onto both pillar surfaces until they are in intimate contact. Finally, the entire structure is annealed at temperatures ranging from 180 to $4 0 0 ^ { \circ } \mathrm { C }$ under nitrogen ambient conditions. Figure 3.14 shows an image of an All-Copper interconnect after plating and annealing.
--[p111]-- Electroless plating can fill variations of separations between pillars due to non-planarity between the chip and substrate unlike copper wafer bonding or SAB which require flat surfaces to create the copper connection. Also, since the electroless process can effectively join pillars which are misaligned even to a great extent, planar misalignment is not such an issue as in most other flip-chip type configurations.
--[p111]-- Since high aspect ratio structures are possible with this method, stand-off between the chip and substrate can be increased giving compliance and reliability to the connection. By using high aspect ratio copper pillars, compliant chip-to-substrate connections may be realized without the need for solder materials or complex fabrication schemes to generate mechanically flexible interconnect structures.
--[p110]-- While the allowable stress before failure of the bond was found to be a function of temperature, the failures occurred at the pillar-to-substrate interface and not in the copper-to-copper bonded region. Analysis of the quality of the copper-to-copper bonded region was shown by optical microscope analysis of cross-sections. While the bonded regions showed areas that were continuous copper with no obvious interfaces or open areas, there were voids entrapped during the plating process.
--[p110]-- Optimization of the electroless plating process is necessary to create a void free all-copper structure with this method.
One of the most promising aspects of the All-Copper process is that electroless plating to join the two pillar surfaces can overcome planar and vertical misalignment.
--[p110]-- The lowest temperature reported for successful bonding using this process was $1 8 0 ^ { \circ } \mathrm { C }$ for 1 h and exhibited maximum allowable shear stress of approximately 165 MPa. This allowable stress before breaking is promising since the yield stress of bulk electrodeposited copper is on the order of 225 MPa.
--[p110]-- One area where copper and copper electrochemistry have not been applied until recently is chip-to-substrate interconnects. He et al. have reported a new technique that utilizes the electroless plating of copper to create chip-to-substrate interconnects [64, 65].
In the All-Copper process copper pillars are electroplated on both the chip and substrate. Then, the two pillars are flip-chip aligned and temporarily held in alignment at a fixed distance of separation.
--[p111]-- In fact, the electroless plating and annealing process was shown to create successful bonding with misalignments greater than the diameter of the structures bonded. No other solder-free bonding process has exhibited such dexterity for all aspects of misalignment between the chip and substrate.
In addition to the previously mentioned advantages of the copper pillar interconnection scheme another important aspect is that of thermo-mechanical reliability.
--[p110]-- 3.4.1.3 All-Copper Chip-to-Substrate Pillar Interconnects
Electroless or autocatalytic plating of copper has been used to metallize organic substrates and printed circuit boards in the electronics industry for many years [62]. Additionally due to the introduction of the dual-damascene process by IBM in 1998, copper interconnects have also been introduced into on-chip circuitry [63].

===== [p453-454] Chapter 13 Thermal Interface Materials > 13.2.4 Model to Predict Thermal Contact Resistance $( R _ { \mathrm { c } } )$ (7块) =====
--[p453]-- Intuitively speaking, the area covered by the TIM in the valleys ofthe interface as shown Fig. 13.1 will eventually depend on the pressure and yield stress. This relation could be somewhat similar to that obtained for bare metallic contacts where the contact resistance depends on the pressure and the hardness of the softer material. For TIMs most likely hardness will have to be replaced by the yield stress.
--[p453]-- $A _ { \mathrm { r e a l } }$ can be calculated from penetration length of the TIM. The surface chemistry model was in good agreement with PCM and greases as shown in Fig. 13.9. However, considering the later finding by Prasher [12, 13] that these TIMs posses yield stress and viscosity, which means that they are semi-solid and semi-liquid, the pure liquid-based surface chemistry model is not good enough for the modeling of the contact resistance of TIMs.
--[p453]-- 13.2.4 Model to Predict Thermal Contact Resistance $( R _ { \mathrm { c } } )$
Prasher [5] proposed an incomplete wetting by applying surface chemistry and assuming pure liquid like behavior for TIMs. This model assumed that the TIM is unable to fill all the valleys due to trapped gases in the valleys of the rough surface, as shown in Fig. 13.8.
--[p453]-- Internal studies at Intel on various state-of-the-art TIMs have suggested, however, that bulk resistance of the TIM is more dominant than $R _ { c } .$ For cured gels, Prasher and Matyabus [14] proposed a semi-empirical model for $\boldsymbol { R } _ { c } ,$ which has similar form as Eq. (13.1). This model is given as
$$
\frac { R _ { c } k _ { \mathrm { T I M } } } { \sigma } = c \left( \frac { G } { P } \right) ^ { n }\tag{13:16}
$$
--[p453]-- By applying force balance among the externally applied pressure, capillary force due to the surface tension of the TIM and back pressure due to the trapped air, it was possible to calculate the penetration length of the TIM in the interface. A constriction resistance parameter was defined based on $A _ { \mathrm { r e a l } }$ and $A _ { \mathrm { n o m i n a l } }$ as shown in Fig. 13.8.
--[p453]-- For $k _ { \mathrm { T I M } } { \ll } k _ { \mathrm { s u b s t r a t e } }$ the surface chemistry model is given by
$$
R _ { c _ { 1 + 2 } } = \left( \frac { \sigma _ { 1 } + \sigma _ { 2 } } { 2 k _ { \mathrm { T I M } } } \right) \left( \frac { A _ { \mathrm { n o m i n a l } } } { A _ { \mathrm { r e a l } } } \right)\tag{13:15}
$$
where $\sigma _ { 1 }$ and $\sigma _ { 2 }$ are the surface roughness of the two substrates sandwiching the TIM.
--[p454]-- where $G = \sqrt { G ^ { \prime 2 } + G ^ { \prime \prime 2 } }$ . G<sup>0</sup> is the storage shear modulus and $G ^ { \prime \prime }$ is the loss shear modulus of the TIM. $G ^ { \prime } > G ^ { \prime \prime }$ is for cured gels, while $G ^ { \prime } { < } G ^ { \prime \prime }$ is for uncured gels
that are nothing by greases. Figure 13.10 shows the comparison of this model with experimental data from four gels with different formulations.

===== [p213-213] Chapter 5 Lead-Free Soldering > 5.10.2 BGA Rework (4块) =====
--[p213 [表]]-- This is due to the greater resistance of gel flux versus liquid flux against evaporation, thus more adequate for the higher lead-free process temperature. The additional benefit of gel flux is better volume control of flux on pads [72]. Liquid fluxes, including flux pens, are fine in 3–5 s hand soldering, but not recommended for several minutes long lead-free reflow soldering.
Table 5.10 Rework comparison between Pb-free and SnPb systems.
SnPb | Pb-free
--[p213]-- 5.10.2 BGA Rework
In general, for lead-free rework, equipment with higher power and faster response time than that for eutectic SnPb is needed. Both ramp rates up and down needed to be faster. A faster cooling rate is critical in reducing voids [72].
For reworking BGA, minimizing the temperature gradient between the top of the component and the BGA solder joints are critical, and can be achieved through nozzle design. Bottom heating is essential.
--[p213]-- Temperature | Top | 300℃ | Increased by 25°C
profile | Bottom | 80℃ | Increased by 20°C
Cycle time | Depends on amount of mass | Increased by 30%
Procedure | Same as Pb-free | Same as SnPb
Inspection | Standard inspection criteria should be used | Pb-free solder appearance may be different
--[p213]-- On the top side, direct heating on the top of component should be avoided. The heated nitrogen is to be directed horizontally toward the side of component. In the study of Yoon et al., the reworked solder joints were examined to be acceptable by crosssectional and X-ray analysis, and passed 3,500 thermal cycles using cycling condition from 0 to 1008C [73].
When remounting BGA, flux dip process using gel flux is recommended for lead-free.

===== [p168-170] Advanced Wire Bonding Technology: Materials, Methods, and Testing > 4.9.1 Fine Pitch (15块) =====
--[p169]-- Packages, as the wirebonding pitch declines (especially with multiple tiers of bonding pads), must be carefully designed to give maximum bonding tool access, while minimizing chances of wires touching or wire misplacement causing shorting. The ultimate design practice will force package and substrate pitches to those of the chip, thus minimizing fan out and keeping wire lengths short, which will reduce lead inductance and minimize injection molding wire sweep [79].
--[p168]-- 4.9.1 Fine Pitch
Fine pitch ball and wedge bonding is continuing to evolve rapidly as described in design Section. While most ball-bonded products are still in a pitch range of 100 mm and above, production quantities of 90 mm pitch are being manufactured. Pitches in the 60–90 mm range are in volume production, while pitches of 60 mm and below have been used on a limited scale (see Fig. 4.23). Such bonds must be made with bottleneck or stepped-neck capillaries to avoid damaging adjacent wires.
--[p169]-- Thus, a high volume wedge bonded product will cost more than a product interconnected by ball bonding methods, even given the difference in wire cost (aluminum vs. gold, respectively).
It also should be recognized that extremely fine pitch, with any bonding technology, can result in higher costs due to added constraints, reduced throughput (generally lower bonding speeds), and typically a more fragile product.
--[p169]-- Shrinking bonding pad size and pitch on chips is further hampered by limitations in test probe placement and movement. High frequency bonding (<60 kHz) has been shown to be beneficial in bonding fine pitch circuitry [34]. More details on higher frequency wirebonding will be given below.
There are many issues associated with the implementation or use of fine pitch wirebonding.
--[p170]-- Insulated wire with appropriate bonding pad capping metallization could also allow chip on board assemblies to be made without insulating glob tops on overcoats. Insulated bonding wire has been around for over 20 years, but has never received widespread attention, mainly due to a host of implementation/reliability problems including wire coating contamination of the capillary, flame off inconsistencies, and low second bond strength.
--[p169]-- Square bonding pads (hexagonal or round, also) are optimal for ball bonding but pose some limitations for wedge bonding. Ideal wedge bonding pads would be long and narrow [66]; but these are seldom used because ofthe need to be flexible in bonding method choice and that automatic wedge bonders are, at best, a factor of two slower than automatic ball bonders (due to the need to index either the bonding head or the sample table to maintain wire alignment under the wedge).
--[p168]-- Today most bonding machines are limited to minimum pitches between 35 and 70 mm. The bond is quite different from a traditional ball bond. It is quite low, almost nail head-like with a ‘‘ball’’ diameter in the range of 1.2–1.5 times the wire diameter. The low height of the nail head (typically 5–15 mm) makes the fine pitch ball bond difficult to shear. Most fine pitch ball bonds are still done with 25 mm diameter gold wire, although 15–20 mm wire is gaining popularity.
--[p169]-- Fine pitch bonding can only be accomplished successfully if the entire process (chip, package or substrate, bonding machine, and bonding practice) is designed from the beginning with fine pitch in mind. The size, placement, and shape of the bonding pads must be coordinated with the selection of the wirebonding machine, the die attach machine and process, and the package or substrate (board) layout.
--[p170]-- The newer coatings appear to be about 0.5 mm in the thickness on 25 mm gold wire with breakdown strengths approaching 200 V and the ability to survive baking temperatures of 3008C. Wire strength and bonding ability appear not to be reduced by the coating, but more reliability studies will need to be performed.
--[p170]-- Recent advances (Microbonds, Inc., 2005) in wire coating technology appears to have made the spectre of coated wire viable. Coated bonding wire has obvious advantages including allowing wires to be close together, cross, and even touch. Such ability could solve wire sweep issues and die/wire shorting problems encountered in stacked die or in high density wirebonding in general.
--[p168]-- Very fine pitches (<60 mm) and wires smaller than 25 mm in diameter are subject to greater damage in handling and molding operations than their larger more robust counterparts.
Wedge bonding leads the fine pitch parade. Wedge bonds at pitches of 40 mm have been demonstrated using 10 mm diameter gold wire. Wedge bonds at 60 mm and above are made in high volume production using 25 mm diameter gold or aluminum wires.
--[p169]-- For example, the reverse bond technique described in the design section above can slow the bonding process by up to 50%. Both equipment and workers associated with the fine pitch process are typically more expensive than those associated with a conventional (low pitch) process. Automatic bonders need the latest in precision pattern recognition coupled with the most accurate placement control. Programming time is greater, and workers must be better trained to master the art of fine pitch.
--[p169]-- Die attachment machines also must have greater accuracy in the placement process than machines used in conventional pitch processes. Excess die rotation from die attach can cause shorting problems in fine pitch applications. For example, a ground wire adjacent to a power interconnection at the same loop height, loses clearance rapidly as a function of die rotation.
--[p169]-- To achieve such fine pitches, the wedge bonds typically have low deformation (¼ 1.2 wire diameters). Narrow, cutaway wedge tools are necessary to prevent adjacent wire damage during bonding. An example of 40 mm pitch wedge bonding is shown in Fig. 4.24.
Fine pitch is limited by the lack of chips with appropriately sized and space bonding pads that can take full advantage of the reduced size, high density wire bonding technology.
--[p169]-- Copper wire could have an advantage in both electrical performance and mechanical integrity, but the ability to form minimal size balls (necessary for fine pitch) is still under development. A 60 mm pitch has been demonstrated with 25 mm diameter copper wire.
The solution to wires touching and shorting in fine pitch wirebonding could be the use of insulated wire.

===== [p262-263] Chapter 7 Advanced Substrates: A Materials and Processing Perspective > 7.3.4.1 2L Via in Pad Substrates (2L HDI) (4块) =====
--[p263]-- Dog bone designs on the other hand, have very high throughput because two or more cores are stacked during mechanical drilling. It is also possible to use PTHs without dog bones, but the PTH must be filled with epoxy and cap plated. The filling process does require a post-fill grinding process to remove extraneous epoxy. This is a rather stressful process requiring careful control of grinding pressure to avoid stretching and tearing of the core.
--[p262]-- 7.3.4.1 2L Via in Pad Substrates (2L HDI)
The process flow for 2L ViP (via in pad) substrates is the same as for standard 2L substrates with the exception of the drilling process (as shown in Fig. 7.7). As explained above, a conformal mask if formed on one side (chip side) and the BVs are drilled by $\mathrm { C O } _ { 2 }$ laser.
Typical core thickness is still 100 mm and therefore BV diameters are approximately 130 mm at the top. The biggest challenge today is BV reliability.
--[p263]-- Vias have to be able to survive 1,000 or more thermal cycles from –65 to $1 5 0 ^ { \circ } \mathrm { C }$ without cracking. To that end a resistance shift test has been devised. Several hundred BVs in a daisy chain are thermal cycled and resistance tested periodically. Depending on the design, the resistance shift must be below a few percent to be acceptable. It has been shown that this indicator is extremely sensitive to crack formation.
--[p263]-- In turn, the crack formation is very sensitive to the cleanliness of the via hole bottom, electroless Cu quality and via shape at the bottom.
The reason for employing this design is that the BGA pad is used as the capture pad for the BV. In PTH designs, a PTH land is required next to the BGA pad. This looks like a dog bone and requires more space. The trade off for the ViP design advantage is that in laser drilling every panel is drilled one by one, thus limiting throughput.

===== [p74-75] Chapter 2 Advanced Bonding/Joining Techniques > 2.3.2 The Fluxless Processes Dealing with Tin Oxides (11块) =====
--[p74]-- Fundamentally, these processes are similar to the traditional processes that use fluxes except that chemicals other than fluxes are used. The most dominating chemical is formic acid vapor [61]. The chemical reaction between the oxides and the acids was not experimentally confirmed. Effect of the resulting residues is also unclear.
--[p74]-- Recently, $\mathrm { A r } + 1 0 \% \mathrm { H } _ { 2 }$ plasma produced by 100–500 W ofRF power is used as the dry cleaning agent to etch away the oxide layer on Sn3.5Ag and Sn37Pb solders [59, 60]. This process appears to be successful. One concern is that the high RF power may damage IC chips or sensitive devices. Chemicals other than fluxes, noticeably formic acid vapor, have been employed to treat the oxide layer [61, 62].
--[p75]-- Here is the reason. At thermal equilibrium, this alloy is a mixture of AuSn and $\mathrm { \ A u } _ { 5 } \mathrm { S n }$ intermetallic compounds [67, 68]. Oxidation is unlikely if the bonding process is performed in inert environment. As long as the AuSn eutectic solder is what ought to be at thermal equilibrium, fluxless bonding is achievable. However, commercial AuSn eutectic performs may have significant tin oxides on the surface [64].
--[p75]-- Thus, the quality of performs is critical in achieving fluxless capability. Since early 1970, AuSn eutectic has been used in laser diode industries to attach laser diode chips on a package without using flux. An interesting fluxless process is to bond Au bumps onto Sn pads $( 9 0 \mu \mathrm { m } \times 9 0 \mu \mathrm { m } )$ or SnPb solder pads $( 1 0 0 \mu \mathrm { m } \times 1 0 0 \mu \mathrm { m } )$ [65].
--[p74]-- Prior to 1980, scrubbing action was often applied in die-attach operation to break up the oxide layer. Many chemicals such as $\mathrm { H } _ { 2 } ,$ formic acid vapor, CO, and silane have been tried by various research groups to reduce SnO back to Sn, but with little success. In 1990, a process using fluorine treatment was developed, that is called Plasma Assisted Dry Soldering (PADS) process [57, 58].
--[p74]-- The resulting compound $\mathrm { { S n O } _ { x } \mathrm { { F } _ { y } } }$ can be readily dissolved in the molten solder and the oxide is thus removed. This process has worked well on Pb-Sn solders of various compositions. After the treatment, the solders can store in air for several days before losing the treatment effectiveness. Potential problems are (a) fluorine is known to etch $\mathrm { S i O } _ { 2 }$ and SiN [59] and (b) the RF power used may damage IC chips.
--[p75]-- The bonding process was carried out using Karl Suss model 950 flip chip bonder at $3 0 0 ^ { \circ } \mathrm { C }$ with a bond force of $7 { \mathrm { - } } 1 0 \mathrm { { c N / p a d } }$ . No information was given as to how the oxide layers on Sn and SnPb were overcome.
--[p74]-- Most recently, an electron attachment technique is successfully developed to produce atomic hydrogen anions in low concentration $\mathrm { H } _ { 2 }$ environment at $2 0 0 { - } 3 0 0 ^ { \circ } \mathrm { C }$ temperature range.
--[p74]-- In this technique, RF generated plasma is used to disassociate an innocuous fluorine containing source gas such as $\mathrm { C F _ { 4 } }$ or $\mathrm { S F } _ { 6 }$ to produce the atomic fluorine, a very reactive radical species. When solder is treated with atomic fluorine, the following reaction takes place:
$$
\mathrm { S n O _ { x } + y F \longrightarrow S n O _ { x } F _ { y } }
$$
--[p74]-- It was shown that SnO and $\mathrm { I n } _ { 2 } \mathrm { O } _ { 3 }$ oxides on solder perform pellets can be reduced (de-oxidized) by the atomic hydrogen anions in the reflow process to make nice solder bumps that bonded to copper substrate without using any flux [63].
To make this section complete, we include the fluxless processes reported using Au80Sn20 eutectic alloy as the bonding medium [64–66]. Among popular solders, this is the only solder that does not have oxidation problem.
--[p74]-- 2.3.2 The Fluxless Processes Dealing with Tin Oxides
The key requirement for successful soldering is to remove or convert the oxides. The most common technique is to use fluxes as explained in the section above. The soldering process that can be achieved without the use of fluxes is called fluxless or flux-free process. For the benefits of the readers, we briefly review the fluxless processes that deal with oxides that already exist. We try to review all the fluxless processes reported.

===== [p420-420] Chapter 12 Die Attach Adhesives and Films > 12.1.6 Die Attach Film (4块) =====
--[p420]-- 12.1.6 Die Attach Film
Die attach films have become the key technology to realize excellent reliability, high performance, high speed, high density of devices, as well as smaller and thinner packages.
A die attach film which composed of a thermoplastic resin and a silver filler was announced by Du Pont1 in 1988 [21]. Nitto Denko1 proposed new concept which is a die attach – dicing film which reduced number of die attach process and dicing process in 1991 [22].
--[p420]-- Furthermore, new die attach process including a new die attach machine for the die attach film, which is completely different from the process of a die attach paste, was developed (Fig. 12.8).
Low stress type of die attach films were developed by several manufacturers in 1997 in order to meet requirements for an advanced packaging.
--[p420]-- There have been significant developments in the production of die attach films and the ongoing research in this field is paramount to the electronic packaging industry.
The development of die attach films is introduced in details in the next section.
--[p420]-- In 1994, Hitachi Chemical1 developed a novel die attach film ‘HIATTACH’ which became possible to attach at low temperature, low pressure and short time (within a second), and also shows excellent package crack resistance during reflow soldering [23, 24]. Reliability performance of devices has been considerably improved by the die attach film.

===== [p475-475] Chapter 14 Embedded Passives > 14.1.3.1 Survey of Inductor Works in Literature (4块) =====
--[p475]-- The reported inductance ranges from 3 nH to $5 \mu \mathrm { H } ;$ however, the inductance includes the contribution from the coil. The actual magnetic contribution to the inductance can be represented by the relative inductance enhancement $\Delta L / L _ { A C } ,$ , and it has been limited to about ${ \sim } 1 0 0 \%$ or below.
--[p475]-- 14.1.3.1 Survey of Inductor Works in Literature
There have been many researches on the embedded inductors with magnetic core for radio frequency (RF) circuits and power delivery applications. Table 14.2 summarizes the recently reported embedded inductors with magnetic core. While many of them were built on the silicon substrate, there are continuing efforts to fabricate the embedded inductors on the organic package substrates as well.
--[p475]-- However, even with the practical constraints on the resistance $\left( R _ { D C } < 1 \ \Omega \right)$ and the device area $( < \mathrm { ~ 1 ~ m m } ^ { 2 } )$ , the inductance density can reach above 200 $\mathrm { n H } / \mathrm { m m } ^ { 2 }$ using magnetic core [43].
--[p475]-- Recently, large enhancements by a factor more than 10 were reported [9, 14, 41–43], showing that the use of the magnetic core is indeed effective in increasing the inductance. The inductance density can go as high as 532 $\mathrm { n H } / \mathrm { m m } ^ { 2 } .$ , but other properties such as the DC resistance and the device area for some inductors may have been excessive.

===== [p350-351] Chapter 10 Development Trend of Epoxy Molding Compound for Encapsulating Semiconductor Chips > 10.2.3 Inorganic Filler (7块) =====
--[p351]-- In contrast to the natural silica, silica prepared from an alkali silicate, silicon tetrachloride, or an alkoxysilane is called synthetic silica, which can also be either flake or spherical silica.
Because alpha (-) particles cause malfunctions (soft error) of a memory device represented by DRAM (Dynamic Random Access Memory), it is necessary to reduce the amount of - particles presented in an EMC as low as possible.
--[p351]-- The flowability and the flash property of an EMC are influenced significantly by the particle shape, particle size distribution, maximum diameter, average diameter, and specific surface area of the fused silica. In particular, spherical fused silica is preferably used in a high-filler-loading EMC, because it is effective in reducing the viscosity of the EMC material during molding.
--[p350]-- 10.2.3 Inorganic Filler
Silica fillers are commonly used in EMCs for reducing the coefficient of thermal expansion (CTE) and reducing the moisture absorption of the EMCs. Crystalline silica powders are made of natural silica stone, while amorphous silica obtained after melting natural silica stone is called fused silica.
Fused silica is commonly manufactured from high purity natural silica stone.
--[p351]-- On the other hand, in the case of semiconductor package with larger internal heat generation, it is necessary to increase the thermal conductivity and the heat dissipation property of the package. High-thermal-conductivity filler such as crystalline silica, alumina, or silicon nitride is used as the filler for EMCs for this application.
--[p351]-- It is widely used for EMC because of its high purity, high chemical resistance, low thermal expansion, high electric insulating property, and low price.
The fused silica can be roughly categorized into flake silica and spherical silica.
--[p351]-- The flake silica is obtained by pulverizing melted silica stone, while the spherical silica is obtained by spontaneous sphericalization by surface tension when pulverized natural silica particles are melted and liquefied by spraying them into a flame of liquid petroleum gas and oxygen at high temperature.
--[p351]-- As a result, the natural low alpha-particle fused silica with a radioactive element content less than 1.0 parts per billion (ppb) obtained from a natural silica stone containing a smaller amount of radioactive elements such as uranium (U) and thorium (Th), and synthetic silica with a radioactive element content less than 0.1 ppb are used favorably as the fillers for this application.

===== [p385-385] Chapter 11 Electrically Conductive Adhesives (ECAs) > 11.3.6 SMT Applications (3块) =====
--[p385]-- The connection resistance of solder-plated, plastic components (0.65 mm pitch) with ACAs bonded did not change after an accelerated temperature cycling test (ATC) conducted at $- 4 0 { - } 8 5 ^ { \circ } \mathrm { C }$ . However, similar parts failed under conditions of $- 5 5 \mathrm { - } 1 2 5 ^ { \circ } \mathrm { C }$ for 1000 cycles [38]. The mechanical stability problem may have been the result of an improper joint geometry, i.e. not optimized for ACA bonding.
--[p385]-- 11.3.6 SMT Applications
ACAs have been investigated as replacement for SnPb solder in surface mount attachment for fine pitch applications. In addition to providing a lead-free attachment solution, cost effectiveness is an additional key benefit. The key attractive advantage is the cost effectiveness of using ACA to bond fine pitch surface mount components. A limitation of ACA adhesives is the need to cure under contact pressure.
--[p385]-- The concept of using an ACA as a solder replacement on rigid chip carriers utilizing conventional surface mount technology has been demonstrated by J. Liu et al. [37]. Fine pitch SM components were bonded to FR4 boards with ACAs using a fine pitch bonder and then components with larger pitches were bonded with ICAs using standard SM equipment. The study demonstrated that standard surface-mounting tools could be used to assemble conductive adhesives.

===== [p417-418] Chapter 12 Die Attach Adhesives and Films > 12.1.4 Die Attach Paste (7块) =====
--[p417]-- An insulating filler paste such as a silica paste is used for advanced packages including BGA, stacked-CSP, in order to keep insulation between a silicon chip and electrical pattern on a polymer substrate [18].
As shown in Fig. 12.6, the illustration depicts the process of a die attach paste involving three main stages, namely, dispensing, attaching and curing [9, 11].
--[p418]-- The benefits of a polyacrylate paste include a rapid curing system (1–2 minutes curing) due to radical polymerization, a longer shelf life due to a stable peroxide initiator as well as good handling properties owing to a low viscosity material (acrylate monomer) [18].
More recently, various kinds of pastes are being developed by die attach manufacturers to meet specific customer requirements.
--[p418]-- Similarly, there are practical difficulties in the die attach paste process, for example, bleeding out of a low viscosity paste, spreadability of a high viscosity paste, dryness ofa paste including a low boiling point solvent, and outgassing of a paste including a reactive dilute reagent.
The most popular base resin is an epoxy resin system which shows good adhesion strength and exhibits ideal properties as a die attach material.
--[p418]-- Contaminants such as chlorine and sodium were included in an epoxy resin in the early years because the resin was synthesized from epichlorohydrine and sodium phenolate. Since highly purified materials were developed for this semiconductor field, the contamination problem was solved [18].
A die attach paste using polyacrylate as a basic resin was developed in 1990s.
--[p418]-- Customers may demand a reflow resistant paste with a stronger adhesion strength and low moisture absorption, electrical and thermal high conductivity paste having high content of filler, and non-solvent type paste having void-free and low stress for each requirement suited for their respective application [18].
--[p417]-- Silver filler has a unique shape flake-type shape and an average diameter of filler is 2–10 mm. A silver paste has demonstrated good spreadability in a basic resin as well as good handling properties (thixotropy) due to this special flake-like shape with it corresponding surface coating reagents [11].
--[p417]-- 12.1.4 Die Attach Paste
A die attach paste consists of a filler such as silver, alumina and silica, and a basic resin such as epoxy resin, polyimide, polyacrylate and silicone resin. A filler is dispersed in a basic resin which has adequate flow properties for workability at room temperature. Heating cures the thermoset resin and a silicon chip is fixed on a lead frame after the curing process. The majority of a die attach pastes are silver pastes composed of a silver filler and an epoxy resin.

===== [p194-194] Chapter 5 Lead-Free Soldering > 5.2.4 SnZn (+Bi) (2块) =====
--[p194]-- This enables the SnZnBi alloy to be a viable alternative for lead-free soldering in Japanese industry such as NEC and Panasonic.
However, compared with other lead-free alloys, SnZnBi is still more reactive toward flux and oxygen, therefore is limited in applications. Also, the tendency to form voids on top of CuZn IMC layer on Cu surface further confines this alloy to consumer applications [23, 24, 25].
Other alloys such as Sn86.5Zn5.5Bi3.5In4.5 (174–1868C, Indium) may also be attractive due to a greater extent of melting temperature reduction.
--[p194]-- 5.2.4 SnZn (+Bi)
Eutectic Sn91Zn9 exhibits a melting temperature $1 9 9 ^ { \circ } \mathbf { C }$ . Although attractive in its low melting temperature, its high surface tension (0.768 N/m for Zn) and high reactivity toward flux and oxygen prohibit its use for electronic soldering. Addition of Bi, such as Sn89Zn8Bi3 (189–1998C), effectively reduces the surface tension and reactivity, in addition to a further reduction of melting temperature.

===== [p495-495] Chapter 14 Embedded Passives > 14.3.2 Technology Barriers (1块) =====
--[p495]-- 14.3.2 Technology Barriers

===== [p55-55] Chapter 1 3D Integration Technologies – An Overview > 1.3.2.1 Thermal Management (1块) =====
--[p55]-- 1.3.2.1 Thermal Management
Each specific 3D-packaging technology has to be individually evaluated for thermal issues and solutions. Use of heat spreaders and heat sinks can be
extended to 3D in a few cases. Some systems may require exotic heat dissipation apparatus as shown in Fig. 58.

===== [p355-355] Chapter 10 Development Trend of Epoxy Molding Compound for Encapsulating Semiconductor Chips > 10.4 Moldability (6块) =====
--[p355]-- For very thin semiconductor packages, the thickness of the molded product could be as thin as about dozens of microns. In such a package, it is essential that the molding compound be void-free after cure to provide the required reliability to the package. During molding, the viscosity of EMC needs to be kept low so that it can flow smoothly through the narrow gaps inside the mold die.
--[p355]-- It is also important to reduce the melt viscosity and to enhance the curing property at the same time. High melt viscosity may break gold wires and/or sweep the gold wires that might cause opens and shorts.
Figure 10.12 shows the impact of the pressure applied to the mold die during molding, as an indicator of the viscosity of the molten EMC, to the gold wire deformation rate. It can be seen that higher molding pressure (due to higher melt viscosity of the EMC) causes more gold wire deformation.
--[p355]-- Therefore, it is critical to tailor the melt viscosity, flowability, curing property of the EMC properly according to the mold die and the semiconductor devices.
The releasing property of EMC need to be consistently good even after repeated molding processes for a long period of time for production. Also, easy releasing is essential for reducing the stress imposed to devices due to the sticking between EMC and mold die.
--[p355]-- Too much or too fast curing may lead to an excessive increase in viscosity and impact the flow of the molten EMC in the mold, possibly causing molding defect and damage of the constituents of semiconductor devices. If the hardening or curing is too slow, the EMC is not cured sufficiently when the mold is open, causing poor mold releasing and also leading to breakdown of the molded product, stain on mold die, and the like.
--[p355]-- One way to achieve this low viscosity is to slow down the curing reaction by reducing the amount of hardening accelerator in the EMC formulation. However, an extreme reduction of the viscosity of the resin or the amount of the accelerator may result in deterioration in productivity and releasing property.
--[p355]-- 10.4 Moldability
Improvement of moldability is important not only for increasing productivity but also for enhancing the reliability of semiconductor packages.
In transfer molding process, the uncured EMC pellets are melted in the mold and fed as a low-viscosity fluid into cavities. The heated epoxy resin hardens as it cures and finally forms a crosslinked structure. The hardening (or curing) process of the EMC during molding must be controlled carefully.

===== [p473-474] Chapter 14 Embedded Passives > 14.1.2.2 Resistance (9块) =====
--[p473]-- } }$ is the contribution in the energy stored due to the inclusion of the magnetic core. Equation (14.7) can be expressed in terms of device properties using the following relations:
$$
P _ { \mathrm { M a g n e t i c } } = { \frac { 1 } { 2 } } R _ { \mathrm { M a g n e t i c } } I ^ { 2 }\tag{14:8}
$$
$$
E _ { \mathrm { M a g . c o n t .
--[p474]-- As the frequency increases, $R _ { \mathrm { M a g n e t i c } }$ becomes more significant than $R _ { A C } .$ because it is proportional to both the frequency and $\mu ^ { \prime \prime } / \mu ^ { \prime }$ . The latter ratio also increases rapidly with frequency. The magnetic core contribution to the resistance is proportional to the net inductance enhancement over the air core as shown in Eq.
--[p473]-- According to the classical electromagnetism, the hysteresis power loss is related to the ratio of the imaginary and real parts of the permeability of the magnetic material [37]. At high frequencies, other magnetic losses including the eddy current loss and ferromagnetic resonance loss need to be considered, and their effects are included in the measured permeability spectra.
--[p473]-- R _ { A C } = 2 N \rho \Bigg [ \frac { l _ { C } } { w _ { C } t _ { C } } + \frac { \left( s _ { V } + 2 g _ { V } \right) } { w _ { V } t _ { C } } + \frac { t _ { C } + t _ { A } } { s _ { V } ^ { 2 } } \Bigg ]\tag{14:6}
$$
where $\rho$ is the electrical resistivity of the coil material. The contact resistance between two conductor layers is not included in Eq. (14.6).
The resistance of the embedded inductor with magnetic core, $R _ { M I } ,$ should include the magnetic power losses.
--[p473]-- 14.1.2.2 Resistance
