Repository: NARUTOBEST/semiconductor-knowledge-qa

# heldout 泛化集出题管线(v2,2026-10-01)

与 `pipeline/dev/` 平行、互不混放的 heldout 侧出题管线。
总协议见 `../protocol_v2.md`(v2:取消 source 隔离红线,全库遴选文档)。

## 本目录内容
| 文件 | 用途 |
|---|---|
| `fetch_material.py` | 从 Qdrant(16333 转发)抓取本 track 8 篇文档的真实 chunk 原文 |
| `draft_material/` | 8 篇素材 txt + 草稿 json(每篇 25 题,含 evidence 逐字摘录) |
| `build_datasets_heldout.py` | 草稿 -> `eval/qa_sets/v2_20261001/heldout_200.json` + 校验报告 |
| `_extract_result.py` | 出题 agent 结果恢复(从会话 transcript) |
| `_verify_acceptance.py` | evidence 溯源覆盖率校验(自动发现本目录全部草稿) |
| `_prompt_template.txt` | 出题 agent 提示词模板 |
| `acceptance_report.json` / `_acceptance_failures.txt` | AI 验收记录(heldout 侧) |
| `verify_log.md` | 人工核对清单(heldout 200) |

File: eval/pipeline/heldout/draft_material/10_EUV_Lithography.txt (part 9 of 32)
--[p17]-- All three programs were executed through international collaboration—in the case of EUVL, via the EUCLIDES program in Europe and via collaboration with the Virtual National Lab in the USA. In early 2000, ASML decided that EUVL was the technology of choice to which to extend optical projection lithography. EUVL had the best cost-of-ownership potential as well as extendibility to smaller nodes.

===== [p249-252] Chapter 4B High-Brightness LDP Source for Mask Inspection > 4B.6 Source Cleanliness (9块) =====
--[p249]-- There is a structure like a bundle of thin blades inside the debris shield. As seen in Fig. 4B.13, some blades are not straight and therefore shadow the EUV beam. Optical transmission can be further improved by improving the flatness of the blades.
In order to evaluate the cleanliness of the LDP source, several ruthenium (Ru) mirror samples were exposed under different conditions.
--[p249]-- 4B.6 Source Cleanliness
The effectiveness of the debris shield in the LDP source was previously proven in the beta-level EUV source used in the EUV scanner. The mask-inspection LDP source employs a technology that is similar to the previous version but modified. The debris shield must mitigate debris, but also must allow only minimal loss of the EUV light. The debris shield is usually customized to this requirement.
--[p250]-- The Ru mirror samples were exposed at 7 kHz for the different numbers of pulses in order to study how Sn deposition and Ru sputter would evolve. Figure 4B.15 shows the evolution of Ru and Sn thicknesses over time. The Ru layer was sputtered at a constant rate of 3–5 nm/GPulse at this frequency (7 kHz), while the Sn layer did not grow over time and remained <0.05 nm. Note that the Ru sputter rate has a weak relationship to discharge frequency and is normally 1–3 nm/GPulse. 19
--[p252]-- From the analysis, it was concluded that both sputtering of the top layer and deposition of Sn were negligible. In addition, it was clear that individual Mo/Si layers were clearly identified with clear interlayer borders. This means that interlayer diffusion did not occur after an exposure of one day.
--[p252]-- This figure shows that the Ru sputter rate improved by a factor of 13 due to the design change of the debris shield from 11.6 nm/GPulse to 0.9 nm/GPulse.
Not only a grazing-incidence Ru mirror, but also a Mo/Si multilayer mirror can be used in the mask inspection tool. In order to assess the damage to the Mo/Si mirror, a sample was placed after the debris shield and exposed for 518M pulses at 6 kHz. Figure 4B.18 shows TEM images of the unexposed and the exposed areas of the Mo/Si mirror sample.
--[p251]-- A nested grazing-incidence Ru collector was used in the source. After 3.5 months of use, in which 1500 hours were used in wafer production, the collector reflectivity dropped by 15%, as was derived from the power measured after the IF.
According to the dedicated study, it was confirmed that the Ru sputter rate can be further decreased to less than 1 nm/GPulse, as shown in Fig. 4B.17.
--[p251]-- Although the collector optics are not part of the LDP source at the moment, the previously obtained experimental data on the collector lifetime assessment shows that the collector lifetime is more than 3.5 months at 16.2B pulses.<sup>2</sup> Figure 4B.16 shows the trend of inband EUV power measured after the intermediate focus (IF) obtained at a beta-level LDP source integrated with the lithography scanner, where a very similar debris mitigation principle was employed.
--[p249]-- In this section, examples of the optical transmission and debris mitigation performance of the currently used debris shield on the laboratorygrade LDP source are provided.
The optical transmission of the shield was measured by capturing the entire EUV beam after the debris shield using the EUV beam analyzer mentioned in Section 4B.4. The image example obtained with the shield is shown in Fig. 4B.13. It was found from the analysis that the shield has optical transmission of 73%.
--[p250]-- The intention was to study how Sn deposition and Ru sputtering caused by ions would evolve with exposing times (more accumulated pulses).
Figure 4B.14 shows the schematics of the experimental setup. Ru samples were placed 631 mm away from the plasma, downstream from the debris shield, and perpendicular to the optical axis. After the exposure, the samples were analyzed by x-ray fluorescence (PANalytical, model Axios) in order to measure Sn deposition and Ru sputtering.

===== [p379-382] Chapter 6A Optics Contamination > 6A.3.2.2 Pressure dependence (10块) =====
--[p380]-- For intensities below $I _ { \mathrm { s a t } } ,$ in the photon-limited regime, the time rate of carbon growth (nanometers per hour) scales linearly with intensity, and the deposition is best characterized by the dose rate of carbon growth $[ \mathrm { n m } / ( \mathrm { m } \mathbf { \hat { J } } / \mathrm { m m } ^ { 2 } ) ]$ , which is given by the constant slope of the linear portions of the plots in Fig. 6A.7, for $I \ll I _ { \mathrm { s a t } }$ .
--[p380]-- Here the dose rate of C growth has been converted to a time rate of growth by reporting values at a specific intensity of 1 mW/mm<sup>2</sup>.
The highly sublinear pressure dependence can be understood by considering that the surface density (coverage) of adsorbed molecules in the absence of EUV irradiation is determined by the equilibrium established between the impingement rate (and sticking coefficient) of molecules on the surface and the rate at which they are thermally desorbed.
--[p380]-- Direct measurements made by Yakshinskiy et al. of equilibrium coverages have demonstrated that the desorption rate increases with increasing coverage.<sup>51,52</sup>
The linear increase of impingement rate with pressure must compete with a simultaneous increase in desorption rate as the coverage grows with pressure. This results in the observed sublinear, quasi-logarithmic pressure scaling of equilibrium coverage and hence contamination rates.
--[p380]-- It is clear from casual inspection that the slopes of the lines for $1 0 ^ { - 6 }$ mbar curves in Figs. 6A.7 (b) and (d) are not 10 times larger than those for the $1 0 ^ { - 7 }$ mbar data. This suggests that the pressure scaling of the dose rate of carbon growth in the photon-limited regime is highly sublinear. Indeed, a more extensive set of exposures on the lower-intensity, narrowband BL8 at NIST found the quasi-logarithmic dependence on pressure shown in Fig. 6A.8 for several species.
--[p379]-- 6A.3.2.2 Pressure dependence
The linear pressure scaling in the mass-limited regime is indicated by the data in Fig. 6A.7(a). After subtraction of the background contamination rate (indicated by the gray horizontal bands), the asymptotic mass-limited rates for
$I \gg I _ { s a t }$ increases by roughly an order of magnitude for each decade of pressure rise from $1 \dot { 0 } ^ { - 8 }$ mbar to $1 0 ^ { - 6 }$ mbar.
--[p381]-- The carbon growth rate obviously depends also on the type of molecule. The heavier organics have more carbon atoms and are generally stickier, so one would assume that the contamination rate would increase—possibly faster than linearly—with mass. However, the growth rates for a given pressure have a more complicated dependence on mass. As shown in
Fig.
--[p382]-- 6A.8, the growth rate from toluene, with seven carbons, is almost twice that of benzene with six carbons, while that of isobutene, with four carbons, is roughly equal to that of benzene.<sup>55</sup> The vapor pressure of isobutene is also much higher than that of benzene, which should lead to a lower coverage of the former. Nevertheless, the rates observed for benzene and isobutene are similar.
--[p381]-- One possible reason for the coverage-dependent thermal desorption rate is that surface defects lead to a distribution of adsorption sites and energies. This model is often referred to as a Temkin-like isotherm,<sup>53</sup> as opposed to the more commonly employed Langmuir isotherm,<sup>54</sup> which assumes a constant, uniform adsorption energy.
--[p381]-- The fact that carbon growth rates in the photon-limited regime seem to have a strongly sublinear dependence on pressure over many decades creates difficulties in extrapolating the results of some admitted gas tests to extremely low pressures. As illustrated in Fig. 6A.9, if a single measurement is made at high pressure in the photon-limited regime and linearly extrapolated to zero pressure, the lowest curve is obtained.
--[p381]-- A Langmuir extrapolation using the top three points gives something intermediate, while using all of the points and assuming a power-law dependence gives a result four orders of magnitude higher than the linear extrapolation. In order to extrapolate using a linear pressure dependence, the intensity must be high enough that the contamination occurs entirely in the mass-limited regime for both the measurements and the projected operating conditions.

===== [p482-487] Chapter 7 EUV Mask and EUV Mask Metrology > 7.7.1 Pellicle (18块) =====
--[p487]-- With a specially designed tool, the pellicle can be mounted and demounted from a reticle with studs.<sup>155</sup>
--[p487]-- 7.53).<sup>150,155</sup> Carbon nanotube (CNT) is one of the film candidates due to the low extinction coefficient value of carbon as well as its low density, which can provide very high EUV transmittance. A pellicle with metal- (Ru or Mo) capped CNT has been reported to have improved mechanical strength with high and uniform EUV transmittance (Fig.
--[p484]-- 7.49), was suggested for the main component of the EUV pellicle membrane to secure more than 90% single-pass transmittance.<sup>144</sup> However, the EUV pellicle membrane must be thinner than several tens of nanometers in order to achieve high EUV transmittance, and this structure results in thermomechanical instability.<sup>145</sup> In the early stages of pellicle development, a meshsupport-type pellicle was suggested to supplement the mechanical property of the pellicle membrane.<sup>146</sup> Considering better mechanical property enhancement effects and a larger open space for high EUV transmittance, a honeycomb-type mesh structure was chosen, as shown in Fig. 7.50.
--[p484]-- Because it is difficult to select a proper material and design for the EUV pellicle as a result of the high extinction coefficient of materials at EUV wavelengths, development of the EUV pellicle has been challenging.
--[p487]-- The dotted line in the graph represents the pSi film (emissivity 0.02), and the solid line represents the high-emissivity ( 0.2) ML (Si/Mo/Nb) film (reprinted from Ref. 151).
ML | pSi
EUV transmission | $\%$ | 90 | 90
Thickness | nm | 25 | 40
Absorbed power | $\mathrm { W } / \mathrm { c m } ^ { 2 }$ | ~0.65 | ~0.56
Emissivity | - | ~0.2 | ~0.02
Max temperature | $^ \circ C$ | 608 | 944
--[p482]-- 7.7.1 Pellicle
Contamination during the lithography process is one of the critical issues to be solved for the application of EUVL technology to HVM.<sup>139</sup> A pellicle is a physical particle shield and protective film mounted above the patterned surface of the mask.<sup>140</sup> The critical size of printable particle is much larger on the pellicle above the imaging surface compared to that on the mask surface.
--[p485]-- 7.52.<sup>151</sup> It should be noted that the only cooling mechanism for the EUV pellicle during exposure is radiation because of the thin-film structure (negligible conduction) in a high-vacuum environment (negligible convection). The amount of radiation is determined by emissivity, which is defined as the ratio of the energy radiated by a body to the energy radiated by a blackbody; most materials have emissivities of less than 1.
--[p485 [表]]-- The surface radiation efficiency depends on many factors, including temperature, surface composition and thickness, surface roughness, and wavelength of the radiation. Because of these many contributing factors, a large range of emissivity values is reported in the literature.
Figure 7.52 Temperature profiles of EUV pellicles assuming NXE parameters (250-W source) at a dose of 15 $\mathrm { m J } / \mathrm { c m } ^ { 2 }$ .
--[p485]-- Currently, most of the research focuses on the freestanding pellicle, a membrane without a support structure.<sup>149</sup> Figure 7.51 shows the latest prototype of the freestanding EUV pellicle design, which consists of a polysilicon membrane capped with silicon nitride.<sup>149</sup> Although this prototype pellicle meets transmittance requirements, its mechanical and thermal stabilities, which are directly related to the lifetime, are insufficient for HVM power levels.<sup>150</sup> A maximum temperature for 40-nm poly-Si (emissivity 0.02) is expected to reach as high as 944 °C for EUV scanners operating with a 250-W EUV source, as shown in Fig.
--[p487]-- Perfect graphene is known to be about 100 times stronger than the strongest steel.<sup>158</sup> It is thermally and electrically conductive, and is highly transparent to EUV.<sup>145</sup> However, graphene is not compatible with the silicon process (it does not grow on Si), and it is very difficult to obtain a graphene layer without defects and to scale up to full-pellicle sizes.<sup>159,160</sup>
--[p485]-- Maximum ambient pressure rate of change | &lt;3.5 mbar/s (peak during pump down in the load lock)
Reticle reserved area for pellicle assembly (centered on substrate) | 110.7 mm × 144.1 mm : inner 118.0 mm × 150.7 mm : outer
technical challenges, research on the mesh-supported type of pellicle was discontinued.
--[p485]-- Pellicle material requirements | Pellicle film EUV transmission EUV transmission spatial nonuniformity | 90% single pass (81% double pass) &lt;0.2%
EUV transmission angular nonuniformity | &lt;300-mrad maximum local pellicle angle
EUV intensity in scanning slit at pellicle position Lifetime | 5 W/cm² (250-W EUV source equiva- lent) ~315 hrs (production hours in an
Pellicle + frame requirement | EUV + H2 environment)
Standoff distance | 2 ± 0.5 mm
Maximum acceleration | 100 m/s²
--[p484]-- However, the possibility of an EUV pellicle was demonstrated by fabricating Si-based membranes with a thickness on the order of 10 nm.<sup>141,142</sup> According to the published EUVL pellicle requirements, a top priority requirement for the EUV pellicle is to meet more than 90% single-pass transmittance, as shown in Table 7.2.<sup>143</sup>
Silicon, with a low extinction coefficient for the EUV wavelength (as can be seen in Fig.
--[p484 [表]]-- However, a transmittance nonuniformity problem due to the mesh structure was observed.<sup>147</sup> Also, recent research shows that the mesh structure can lead to mechanical and thermal nonuniformity, inducing a short lifetime for the EUV pellicle.<sup>148</sup> Due to these
Table 7.2 Preliminary EUV pellicle guidelines and requirements for HVM (data from Ref. 143).
Item | Requirements and guidelines
--[p482]-- Figure 7.48 shows the path of light diffracted by contamination without a pellicle and with a pellicle. It should be noted that the double pass of EUV light through the EUV pellicle is dictated by the reflective mask. If the EUV pellicle has 90% transmittance, the exposure dose will be reduced to 81% of incident. This means a productivity loss of 20%, and this lost energy will heat the pellicle membrane, potentially inducing thermo-mechanical challenges.
--[p487]-- ASML has proposed a pellicle-mounting scheme that adopts a removable design, where the pellicle assembly can be removed for intermediate reticle inspection and then replaced without particle generation (Fig. 7.55) After the patterned reticle is finished, the studs that will later accommodate the pellicle are installed. The studs need to be glued onto the substrate of the pellicle, for which a zone of the mask blank ML needs to be etched away.
--[p487]-- Improving the mechanical properties by inserting carbon-based materials and enhancing thermal properties by capping with higher-thermal-emissivity materials are two of the more recent approaches.<sup>150–154</sup> Coating with a highly emissive thin film (e.g., Ru or $\mathrm { { \bf B } } _ { 4 } \mathrm { C } )$ on the pellicle side has been reported to improve the total emissivity and thus decrease the peak temperature during the exposure process (Fig.
--[p487]-- 7.54).<sup>156,157</sup> Another option is graphene, which is also an allotrope of carbon in the form of a 2D, atomic-scale, honeycomb lattice in which one atom forms each vertex.

===== [p103-103] Chapter 2 The EUV LLC: An Historical Perspective > 2.3.3 Reporting (3块) =====
--[p103]-- 2.3.3 Reporting
Aggressive program management methods and oversight were provided by the industrial partners. In addition to developing a detailed work breakdown structure for all aspects of the program, the VNL set detailed milestones and deliverable schedules. Auxiliary goals were established to coincide with technical presentations at conferences to highlight EUV progress and to increase industry awareness and interest in the technology.
--[p103]-- Once the decision was made to report on EUVL advances and to directly compete with the other NGL technologies at the SEMATECH/SIA NGL meetings, additional milestones were established to demonstrate the technology advances at those NGL meetings and to demonstrate progress toward resolving the critical issues defined by the NGL task force.
--[p103]-- The high level of program visibility provided at technical conferences, leadership by Intel, and program progress generated good press coverage in the technical journals and general news publications. Over 100 press and news articles enabled various interest groups within the political and industrial communities to identify with the program and support it for their own success.

===== [p124-126] Chapter 2 The EUV LLC: An Historical Perspective > 2.7 Summary (14块) =====
--[p125]-- According to the tool manufacturer, all of those will be field upgradeable to support their use for HVM. As of early 2017, the first HVM type tool—an ASML NXE:3400B system—is being shipped to a customer, and the NXE:3400B series is expected to provide the backbone for EUV HVM at the 5-nm node.<sup>41</sup>
--[p125]-- Companies | IC Companies | Laboratories and Universities | Consortia
ADE | AMD | Argonne National Laboratory | United States
AERONEX | IBM | LBNL | EUV LLC
ASML | Infineon | LLNL | SEMATECH
ASML Optics | Intel | $\mathbf { M I T } ^ { 3 2 }$ | SRC
CEO | Micron | NIST | VNL RDC
Conexant | Motorola | $\mathrm { N R L } ^ { 3 3 }$ | Europe
Corning Inc. | SNL | $\mathrm { I M E C } ^ { 3 4 }$
Corning Tropel Corp | Colorado State University | $\mathrm { L E T I } ^ { 3 5 }$
--[p125]-- Particularly so in the EUV source and EUV mask blank areas from a technical stand point and in creating much of the EUV mask tool infrastructure on the commercialization side. It took much longer and a much greater effort than what was believed in 2003 to achieve mask blanks with no printable defects and to develop an EUV source with the productivity and reliability to support HVM.
--[p126]-- • performing additional upfront planning and enlistment of IC company and suppliers support;
• ramping up the initial program more slowly; and
• obtaining more supplier industry involvement and buy-in early in the program.
The success of the virtual company in cooperatively funding an expensive project and accelerating the technology development with transfer to the industry could provide a new paradigm for the future development of enabling technologies for high-technology industries.
--[p124]-- Both Japan and Europe would have gradually discontinued the small amount of work on EUVL, and major EUV programs within ASET and MEDEA would not have been started. In 1997, the SEMATECH NGL task force relegated EUVL to fourth place behind x-ray, EPL, and IPL technologies, so without the EUV LLC program, there would have been no resurgence of interest in EUVL.
--[p124 [表]]-- Given that both a focused EUVL program and private investment were needed, the path chosen to implement a virtual company using the national laboratories was an efficient and cost-effective approach. Although the VNL personnel and associated overhead costs were high, creating a new company or subsidiary with adequate facilities, equipment, and expert staff would have taken much longer and been far more expensive.
Table 2.4 Worldwide EUV interest at the end of 2003.
--[p125]-- Even though the commercial implementation of the technology has taken longer than initially postulated, alpha EUVL tools have been fabricated by companies in Europe and Japan, and two alpha tools were delivered in 2006.
--[p125]-- With the maturing of the EUVL infrastructure and the delivery of the first alpha tools by the semiconductor equipment manufacturers, lithography experts expected EUVL to be the HVM technology for the 32-nm half-pitch and below.<sup>40</sup> However, this turned out not to be the case.
--[p124]-- If the program had not been initiated by Intel, it is very likely that all EUVL research would have been stopped, first at the DOE laboratories and later at AT&T, the only industrial organizations in the U.S. working on EUVL in 1997 and 1998. It is likely that the advanced lithography work in Japan would have continued to focus on proximity x-ray lithography, and work in Europe would have continued on IPL.
--[p125]-- RTC LLC
Schott-Lithotech
Shipley
Thermacore
TRW
Veeco
Wave Optics
ORA
Finally, the technical accomplishments demonstrated EUVL with a fullfield scanning prototype tool, resolved all major technology problems that had been identified at that time, and reduced the technology commercialization risks to an acceptable level. However, as we now know, some of the scaling challenges between where the EUV LLC left off and what was required for an HVM tool have been underestimated.
--[p125]-- It took almost a decade longer into early 2017 for companies to pronounce that they can make defect-free masks and for EUV exposure tools to come close to meeting chipmanufacturer HVM requirements for introduction. The EUV alpha tools were followed up by six preproduction systems (NXE:3100) from ASML in 2011–2013. As of the writing of this update, there are 14 EUV exposure systems in the field: 8 NXE3300B and 6 NXE:3350B systems.
--[p125]-- Cymer | University of California-Berkeley | $\mathrm { M E D E A } { + } ^ { { 3 6 } }$
DuPont Photomask | University of Illinois | $\mathrm { P R E U V E } ^ { 3 7 }$
Etec | University of Maryland | Japan
EUV Technology | University of Nevada | $\mathbf { A S E T }$
Invax | University of Texas | $\mathrm { E U V A } ^ { 3 8 }$
Janos Tech. | University of Wisconsin | $\mathrm { A I S T } ^ { 3 9 }$
JMAR
KLA-Tencor
Luxel
Opimax
ORA
Osmic
Paragon Optics
Photronics
Plex LLC
QED
REO
Rohwedder
--[p126]-- The accomplishments of the exposure tool, EUV optics, and EUV source manufacturers were complemented by a comparable number of achievements by material suppliers and equipment suppliers to provide the materials and mask equipment tool infrastructure required to support HVM ramp-up in the 2018–2020 time frame.
In retrospect, with the benefit of six years’ worth of experience, the program could have been improved by
--[p124]-- 2.7 Summary
Although expensive, the EUV LLC program by most measures was very successful in terms of technical accomplishments, the unique management of a large program, the speed of implementation, the teamwork achieved between the VNL and industry representatives, and the consolidation of IP.

===== [p151-162] Chapter 3A EUV Sources for High-Volume Manufacturing > 3A.3.1 EUV power scaling (47块) =====
--[p153]-- NOMO is a technique for producing plasma whereby a grating or a mirror is placed on the backside of the laser gain medium.<sup>39</sup> As the tin droplet travels through the focal region, it serves as a mirror to complete the laser cavity. Ideally, the total stored laser energy is delivered only after the droplet has entered the focusing volume.
--[p155]-- By 2013, the NXE:3100 MOPA pre-pulse systems under development were capable of 50-W EUV power while meeting dose specifications with 30% overhead.<sup>39</sup> With the architectural improvements over the NOMO technique, the drive laser was capable of 12-kW on-droplet power with
2.5% CE.
--[p160]-- In the second quarter of 2017, 250 W was achieved in the shipping configuration EUV source to be paired with the NXE:3400B scanner. This required the complete integration of years of R&D, illustrating that all of the key elements for laser—plasma interaction are well controlled and generally well understood. Figure 3A.19 shows the 250-W demonstration, which meets all requirements on EUV power stability for dose specifications at the wafer level. Additionally, Fig.
--[p156]-- Due to the MOPA pre-pulse R&D activities on the NXE:3100 platform, three significant architectural improvements were introduced with the NXE:3300B light source. Beyond the pre-pulse capability, another power amplification stage was added, thereby increasing the available laser power, and the focusing optics were changed to an all-reflective design to enable better thermal performance.
--[p154]-- Second, since the NOMO laser pulse is dependent on stochastic processes between the droplet and the laser gain medium, the precise laser pulse shape cannot be controlled, placing limits on CE.<sup>39</sup> Finally, lacking the ability to actively transform the tin droplet into a lower-density target optimized for laser absorption, the NOMO technique is additionally limited to low CE compared with other LPP techniques.
--[p157]-- Reducing the pedestal energy allows for increased CE and for the total laser power to be increased to the architecturally defined operating point. The EUV power of NXE:3300B systems increased significantly, resulting first in 80-W dose-controlled EUV power and, in quick succession, 100-W<sup>39</sup> dosecontrolled EUV power at multiple locations including customer sites (see Figs. 3A.16 and 3A.17).
--[p152]-- (Examples of such factors include the reflectivity of the collector and its solid angle, transmission of the background gas, etc.) Importantly, for a pulsed EUV light source, Eq. (3A.1) can also be formulated on a per-pulse basis, describing the energy per pulse of both the laser and EUV in mJ. This last concept is important when we discuss technology development activities and various demonstrations of EUV pulse energy capabilities.
--[p152]-- Finally, the gas mix, pressure, and applied RF power are fine-tuned to match the optimal amplification settings as the laser pulse propagates through the amplifiers. This combination of amplifiers is referred to as a drive laser in EUV sources. Figure 3A.10 shows the current generation of the Trumpf TruFlow series laser amplifiers.
--[p157]-- This difference can be understood as a maturing in our physical understanding of the complex plasma physics involved in LPP EUV generation and of the engineering required to realize high EUV power. EUV increased 10 from the fielded NOMO systems to the fielded MOPA prepulse systems in 2014.
To scale beyond 100 W, continuing improvement to the laser power capability and CE was required. The development of a high-power seed system (HPSS) and high-power drive laser (HPDL) were initiated.
--[p156]-- Pedestal energy is formed by leakage of light through the PSS due to insufficient contrast (extinction ratio) between the open states and the closed states. This leakage energy is then amplified, resulting in temporal deformation of the laser pulse. Three examples of pedestal energy and the dependence of CE on pedestal energy are shown in Fig. 3A.14.
--[p162]-- The previous sections outlined just some of the performance improvements that have been leveraged for EUV power scaling. The EUV power-scaling trajectory has fundamentally relied on improvements to laser-to-plasma energy coupling and has been, in this way, just as much about scaling CE, leading to many simultaneous benefits for source operation.
--[p154]-- By pairing the laser power amplifiers with the MOPA architecture, it was possible to greatly increase the laser power and demonstrate 30-W EUV meeting dose specifications. Yet, without the ability to reduce the Sn density for enhanced laser absorption utilizing a pre-pulse, the NXE:3100 MOPA architecture is <sup>limited</sup> <sup>to</sup> <sup>a</sup> <sup>relatively</sup> <sup>low</sup> <sup>CE</sup> <sup>of</sup> <sup>1%.39</sup>
--[p152]-- Trumpf (Germany) manufactures the TruFlow series of fast-axial flow, RF pumped, $\mathrm { C O } _ { 2 }$ laser amplifiers, which meet the stringent reliability requirements demanded of equipment utilized for HVM. The gas mix can be customized and typically includes $\mathrm { C O } _ { 2 } , \mathrm { N } _ { 2 } ,$ and He, and the amplifiers typically operate at or near $1 / 1 0 ^ { \mathrm { t h } }$ atmospheric pressure.
--[p160]-- Based on learning from the >205-W demonstration on a research platform at the beginning of 2016, progress in EUV power scaling in 2016 and 2017 focused on securing the performance of the shipping configuration of 125 wph with an integrated 205-W EUV source and NXE:3400B scanner. This result was achieved in July 2017, where scanner throughput of >126 wph was demonstrated on a complete NXE:3400B scanner with the EUV source operating at 207 W.
--[p153]-- LPP EUV source architecture has undergone several important changes, following a progression in the fundamental laser technique for producing plasma. In particular, three methods for producing plasma are: no master oscillator (NOMO), MOPA, and MOPA with pre-pulse.
--[p154]-- (3A.1), it is clear that both laser power and CE must be greatly increased from the NXE:3100 NOMO values. There are several drawbacks with the NOMO architecture for EUV power scaling. First, the amount of stored energy in the laser is limited by parasitic reflections, which result in amplified spontaneous emission, thereby depleting the gain available for making plasma, and limiting the total laser power.
--[p152]-- \operatorname { E U V } \operatorname { p o w e r } \mathrm { a t } \operatorname { I F } \left( \mathrm { W } \right) = \operatorname { l a s e r } \operatorname { p o w e r } \left( \mathrm { W } \right) * \operatorname { C E } * \left[ 1 - \operatorname { o v e r h e a d } \right] * f , \ \left( 3 \mathrm { A } . 1 \right)
$$
--[p155]-- With the addition of pre-pulse technology to the MOPA architecture, CE can be significantly increased. The pre-pulse is a laser pulse that impacts the tin droplet prior to the main pulse, transforming the droplet into an improved target for enhanced plasma formation. The pre-pulse modifies the initial droplet into a larger target.
--[p154]-- Therefore, NOMO has EUV scaling limitations that must be overcome with architectural solutions.
Following the development of the NOMO technique, the architecture transitioned to seeded laser amplifier techniques, namely MOPA and MOPA with pre-pulse (Fig. 3A.12). Both techniques involve a master oscillator that generates a laser pulse that seeds the power amplifiers for single-pass gain extraction.
--[p152]-- where laser power is the average laser power used to generate the plasma, CE is the conversion efficiency of the laser power into EUV power radiated into $2 \pi$ sr within $2 \%$ bandwidth around the central wavelength of 13.5 nm, overhead is the amount of EUV power required to deliver the specified dose stability, and $f$ includes all of the physical factors in the plasma-containing vessel that impact EUV transmission from the primary focus where plasma is generated to the IF.
--[p156]-- Leveraging our understanding of the key parameters for generating high-conversion-efficiency plasma, we identified that the primary reason for the low CE performance was one aspect of the non-ideal temporal delivery of the main pulse energy, which we refer to as pedestal energy.
The main laser pulse is temporally shaped within the seed system prior to pre-amplification using a pulse-shaping switch (PSS).
--[p156]-- The first NXE:3300B systems were operational by mid-2014 and produced >40-W dose-controlled EUV power with the MOPA pre-pulse technique.<sup>39</sup> However, 40-W EUV performance was below expectations because the actual CE was lower than anticipated.
--[p153]-- 3A.11).<sup>39</sup> These light sources produced up to 10 W of dose-controlled EUV power at multiple customer sites by 2011.<sup>6,7</sup> In this configuration, the lasers produced roughly 8 kW of power on-droplet (laser energy intercepted by the tin droplets that can be converted into EUV) with an average CE of 0.8% and dose overhead near 45%.
When considering how to scale EUV power from 10 W, looking at Eq.
--[p152]-- We will discuss laser seed systems later in this section; here we focus on the details of laser amplifiers, which provide the majority of the ${ > } 2 0 \mathrm { - } \mathrm { k W \ C O } _ { 2 }$ laser power achieved in EUV light sources today. There are two types of commercially available high-power $\mathrm { C O } _ { 2 }$ laser amplifiers that can be used in EUV light sources.
--[p156]-- However, there were two issues with the NXE:3100 MOPA prepulse development systems for EUV power scaling; sub-optimal thermal performance of transmissive focusing optics at higher laser powers, and insufficient available laser power in the three-stage power amplification chain. In order to address these drawbacks and deliver higher EUV power to customers, the NXE:3300B MOPA pre-pulse architecture was developed.
--[p160]-- The demonstration of >205-W dose-controlled EUV power on a research platform represents a significant milestone for the EUVL industry. The commonly understood entry point for HVM is >125 wph, which, with the optical throughput of the NXE:3400B scanner, results in a required source power of >205 W at IF.
--[p160]-- Additionally, focus in 2017 was to demonstrate >250-W EUV power on a stand-alone source in the shipping configuration. The main significance of 250-W EUV power is two-fold: (1) to ensure that lifetime performance of the EUV source always enables >125 wph at customer sites and (2) to give customers flexibility in configuration of the NXE:3400B to include pellicles or membranes designed to significantly improve mask and wafer defectivity, but which reduce optical throughput.
--[p153]-- In general, the ability to scale-up EUV power is based on hardware improvements that have increased the laser power and insight into the plasma physics relevant for LPPs, which has led to enhanced CE. Understanding of key parameters for EUV power scaling has enabled identification of the necessary architectural changes to be embodied in the next-generation EUV light sources.
--[p153]-- Advantages of this architecture include precise laser-to-droplet timing without any droplet detection or control because it is an inherently selftimed and stable system. This was the principle of operation for NXE:3100 light sources installed at customer sites starting in late 2010 (Fig.
--[p151]-- Here, we describe some recent developments as well as provide some insight into the motivation behind historical architectural changes and future improvements.
In general, EUV source architectural changes have been made to address specific limitations to EUV power scaling, thereby enabling higher EUV power to be achieved as the source architecture evolves. The EUV power at IF is determined by several contributions for an LPP-based source:
$$
--[p153]-- A similar drive-laser arrangement can be achieved using an alternative laser system under development by Mitsubishi, in Japan, and these amplifiers employ fast transverse flow of $\mathrm { C O } _ { 2 }$ gas. The advantage of transverse flow is that the transit time of the gas through the discharge region can be very short, in principle, thereby allowing for excellent laser gain performance.
--[p158]-- The HPSS architecture needs to provide better pulse shaping capability, greater preamplification, and improved isolation from parasitic effects. As part of the development activities, and to clearly assess the performance enhancements offered by the HPSS, a breadboard HPSS was mated with a standard NXE:3100 three-stage amplification chain. Because the HPSS has greater preamplification, it can more deeply saturate the power amplifiers, which results in many benefits.
--[p154]-- The seed pulse is temporally triggered by the tin droplet such that the laser pulse and the tin droplet arrive at primary focus at precisely the same instant. The MOPA pulse generation and shaping componentry are all included in the seed system module, which was first mated with the NXE:3100 three-stage power amplifier system for R&D throughout 2011 and 2012.
--[p157]-- These performance examples indicate improvements to all parameters related to EUV power scaling: laser power, CE, and overhead.
Figure 3A.17 shows a timeline of dose-controlled EUV power achieved with the various LPP EUV light source architectures discussed. The rate of increasing EUV power of the NXE:3100 platform is slower than that of the NXE:3300B platform.
--[p157]-- However, when moderate pedestal energy is present at the leading edge of the main pulse, the target material distribution becomes deformed, as characterized by tendrils of material moving in the direction of the incident laser energy (image B). This deformation of material by the pedestal energy works counter to the precise target formation enabled by the pre-pulse, thereby lowering CE.
--[p159]-- Such improvements in the main pulse characteristics, in addition to target formation developments, have enabled access to even more favorable plasma conditions, leading to a mean CE in excess of 5.5%.<sup>42</sup> By late 2015 and early 2016, a modified NXE:3300B source with HPSS and HPDL had demonstrated one-hour dosecontrolled EUV power at 210 W, illustrating the ability for LPP EUV source technology to meet HVM needs. These results are shown in Fig. 3A.18.
--[p152]-- The gas is forced axially (along the direction of laser propagation) through the $\mathrm { R F }$ discharge region, thereby reducing the RF-induced heating of the gas, which can be problematic in short-pulsed $\mathrm { C O } _ { 2 }$ laser systems.<sup>22</sup> In the EUV source architectures discussed here, three or four fast-axial flow $\mathrm { C O } _ { 2 }$ amplifiers may be serially arranged to provide much greater amplification than a single amplifier.
--[p153]-- 23 Regardless of the amplifier architecture, the maturity of high-power $\mathrm { C O } _ { 2 }$ laser systems that can provide the power, stability, beam quality, and reliability required for HVM have enabled the successful scaling of EUV light sources to the >250-W power levels now being achieved.
--[p159]-- With regards to the instantaneous laser power, the HPDL together with a HPSS produces laser pulses that are roughly 3 higher peak instantaneous power than those of an NXE:3300B laser system combined with precise control of laser pedestal energy.
--[p158]-- One of these benefits is an increase in the peak instantaneous power of the laser pulse at the exit of the amplification chain. Indeed, the HPSS delivered 4% CE in this configuration.<sup>39</sup> Therefore, not only does the HPSS enable the laser power to be increased, it also provides an increase to CE.
Similar to the breadboard development approach employed with the HPSS, the first HPDLs were built utilizing four-stage power amplifiers.
--[p160]-- 3A.20 shows the open-loop 300-W average EUV power at IF, demonstrating very good power overhead at the 250-W operating point.
