Repository: NARUTOBEST/semiconductor-knowledge-qa

# heldout 泛化集出题管线(v2,2026-10-01)

与 `pipeline/dev/` 平行、互不混放的 heldout 侧出题管线。
总协议见 `../protocol_v2.md`(v2:取消 source 隔离红线,全库遴选文档)。

## 本目录内容
| 文件 | 用途 |
|---|---|
| `fetch_material.py` | 从 Qdrant(16333 转发)抓取本 track 8 篇文档的真实 chunk 原文 |
| `draft_material/` | 8 篇素材 txt + 草稿 json(每篇 25 题,含 evidence 逐字摘录) |
| `build_datasets_heldout.py` | 草稿 -> `eval/qa_sets/v2_20261001/heldout_200.json` + 校验报告 |
| `_extract_result.py` | 出题 agent 结果恢复(从会话 transcript) |
| `_verify_acceptance.py` | evidence 溯源覆盖率校验(自动发现本目录全部草稿) |
| `_prompt_template.txt` | 出题 agent 提示词模板 |
| `acceptance_report.json` / `_acceptance_failures.txt` | AI 验收记录(heldout 侧) |
| `verify_log.md` | 人工核对清单(heldout 200) |

File: eval/pipeline/heldout/draft_material/11_Chemistry_Lithography.txt (part 9 of 53)
--[p63]-- He observed that if parallel rays of light strike a curved mirror that is a section of a sphere, the rays are not brought to a precise focus, a condition known as spherical aberration; but a mirror in the shape of a paraboloid (a solid figure produced by rotating a parabola about its axis) can produce a sharp focus.<sup>16</sup> Furthermore, he deduced that twilight, the persistence of daylight after the Sun has set, to be due to the refraction of sunlight from the upper layers of the Earth’s atmosphere. By assuming that twilight ends when the Sun’s rays are refracted from the very top of the atmosphere, he deduced that the atmosphere was 20 to 30 miles high, a fairly good estimate by modern standards.<sup>17</sup>
--[p63]-- Also in Alhazen’s writings we find reports of very detailed early dissection of the human eye. We also find speculations on the method of propagation of light that anticipates the seventeenth-century theory of Huygens. And we find the hints or rather the suggestion, demonstrated only in the nineteenth century, that light travels less easily (i.e., at lower velocity) when it enters a dense medium, and that this causes the ray to be bent toward the normal.<sup>18</sup>
--[p62]-- 3.2.1.2.1 Refraction
Another significant contribution to the early studies of light phenomena was due to Claudius Ptolemy, who made the first systematic study of refraction. In the second century AD in Greek Alexandria, he developed his cosmology in which the Earth is at the center of the universe with the Sun and the planets orbiting around it. This cosmology reigned undisputed for 13 centuries.

===== [p101-102] Optical and Chemical Origins of Lithography > 3.2.1.17 Nuclear model of the atom (7块) =====
--[p102]-- The mass of the atom has now been determined to be approximately equal to the sum of the masses of the protons and neutrons. The nuclear charge is equal to the atomic number, given by the position of an element in the periodic table. An element is now defined by this atomic number, and different isotopes of an element have the same atomic number.<sup>157</sup>
--[p101]-- Rather, just as the Earth orbits the Sun under the influence of the attractive gravitational forces, the electron orbits the nucleus. This is now referred to as Rutherford’s planetary model of the atom.<sup>154</sup>
<sup>148</sup>M.S. Barge and W.B. White, The Daguerreotype: Nineteenth Century Technology and Modern Science, p. 15, Johns Hopkins University Press, Baltimore (1991).
--[p101]-- <sup>149</sup>Line spectra do not give any information about the physics of light; rather, the lines are related to transitions between various energy levels in the atoms making up the compound analyzed. The elucidation of what gives rise to the lines in line spectra had to wait until after the introduction of quantum mechanics and the work of Niels Bohr in the early decades of the twentieth century.
<sup>150</sup>M.I. Sobel, Light, p. 82, University of Chicago Press, Chicago (1987).
--[p101]-- 3.2.1.17 Nuclear model of the atom
In 1911, Rutherford proposed the nuclear model of the atom, consisting of a very small positively charged nucleus surrounded by outer electrons at relatively large distances from the nucleus.
--[p101]-- <sup>151</sup>ibid., p. 83.
<sup>152</sup>ibid.
<sup>153</sup>J.R. Partington, A Short History of Chemistry, p. 360, 3rd ed., Dover Publications, New York (1989); M.I. Sobel, Light, pp. 82 85, University of Chicago Press, Chicago (1987).
--[p102]-- In 1913, Moseley developed a method for determining the nuclear charge from the frequency of x rays emitted by an element on collision with high-velocity electrons.<sup>155</sup> Each element has its own characteristic x rays, which are almost like a fingerprint of the element. 156
The nuclei of atoms are now known to be made up of protons and neutrons, a neutron being a particle of approximately the same mass as the proton but without the charge.
--[p101]-- He showed that this nuclear model can be used to explain the very large deflections sometimes suffered by a particles in passing through matter.<sup>153</sup> What holds the electrons in place is an attractive electrical force between each electron and the nucleus, and this force is what binds the atom together. This implies that the electrons cannot be stationary, for if they were, they would fall into the nucleus.

===== [p171-173] Chapter 4 Evolution of Lithography > 4.4.1 The invention of the transistor (11块) =====
--[p171]-- They made the two point contacts at the bottom of a triangular quartz crystal from two strips of gold foil separated by about 50 mm, and pressed it onto a semiconductor surface of germanium. With one gold contact biased forward (i.e., positive voltage with respect to the third terminal) and the other reverse biased, they observed transistor action. In other words, they observed the amplification of the input signal.<sup>35</sup>
<sup>30</sup>ibid., p. 12.
<sup>31</sup>ibid.
--[p172]-- Remarkably, the invention of the point-contact and p-n junction transistors, followed by Shockley’s classic paper<sup>40</sup> on p-n junctions and bipolar transistors, also in 1949, spawned the microelectronics revolution that has had profound impact on our technological society over the latter half of the twentieth century and into the twenty-first century in such diverse fields as automobiles, computers and communications, medicine, energy, and home entertainment, to mention but a few.
--[p173]-- In this way, a transistor regulates current and voltage flow and acts as a switch or gate for electronic signals. A small change in the current or voltage of the inner semiconductor layer (which acts as the control electrode) can produce a large, rapid change in the current passing through the entire component.<sup>41</sup>
The three-terminal character of the transistor makes it possible for one to use it as an amplifier for electrical signals, such as the one in a radio.
--[p173]-- With the three-terminal transistor, one can also make an electric switch that can be controlled by another electrical switch. By cascading these series of switches (i.e., switches that control switches, which in turn control other switches, etc.), one can build up very complicated logic circuits,<sup>42</sup> resulting in switching times that are extremely short, on the order of nanoseconds, today.
Such logic chips are at the heart of the personal computer and many other electronic gadgets in use today.<sup>43</sup>
--[p172]-- <sup>35</sup>G.S. May and S.M. Sze, Fundamentals of Semiconductor Fabrication, Chapter 1, John Wiley & Sons, Hoboken, NJ (2004).
<sup>37</sup>ibid.
<sup>36</sup>The Nobel Foundation, http://nobelprize.org/nobel prizes/physics/laureates/1956/index.html (2007).
<sup>38</sup>The Nobel Foundation, http://nobelprize.org/educational games/physics/transistor/history/ index.html (2007).
<sup>39</sup>ibid.
What, then, really is a transistor?
--[p172]-- Showing this audio amplifier to executives at Bell Telephone Company, who were very impressed that it didn’t need time to “warm up” (like the heaters in vacuum tube circuits), they quickly realized the power of this new technology.<sup>36</sup> It should be mentioned that the original motivation for this invention was to find a way to amplify voices in telephones, a key product sold by the Bell Telephone Company—a goal that the inventors ably met.
--[p171]-- 4.4.1 The invention of the transistor
In 1947, John Bardeen and Walter Brattain,<sup>33</sup> both research scientists at Bell Telephone Laboratories, while trying to understand the nature of the electrons at the interface between a metal and a semiconductor, made a startling discovery. They found that by making two point contacts very close to one another, they could make a three-terminal device—the first “point contact” transistor<sup>34</sup> (see Fig. 4.2).
--[p172]-- This invention ignited a huge research effort in solid state electronics across the world. Bardeen and Brattain received the Nobel Prize in physics in 1956,<sup>37</sup> together with Shockley, “for their researches on semiconductors and their discovery of the transistor effect.” Shockley had developed a so-called junction transistor in 1949,<sup>38</sup> which was built on thin slices of different types of semiconductor materials pressed together.
--[p173]-- The transistor is a three-terminal, solid state electronic device. It consists of a three-layer structure that comprises an n-type semiconductor layer sandwiched between p-type layers (p-n-p configuration) or a p-type layer between n-type layers (n-p-n configuration) (see Chapter 16).
In such a three-terminal device, electric current or voltage between two of the terminals can be controlled by applying an electric current or voltage to the third terminal.
--[p171]-- <sup>32</sup>ibid., pp. 13, 14.
<sup>33</sup>J. Bardeen and W.H. Brattain, “The transistor, a semiconductor triode,” Phys. Rev. 71, 230 (1948).
<sup>34</sup>The Nobel Foundation, http://nobelprize.org/educational games/physics/transistor/history/ index.html (2007).
The researchers quickly made a few of these transistors and connected them with some other components to make an audio amplifier.
--[p172]-- The junction transistor was easier to understand theoretically, could be manufactured more reliably, and became the preferred semiconductor device, 39 which ushered in the modern electronic era.
Transistors eventually made their way into portable radios and other electronic devices, and are most prominently used today as building blocks of integrated circuits.

===== [p495-499] The Semiconductor Lithographic Process > 11.4.4 Instabilities and thermophysical properties of ultrathin resist films (29块) =====
--[p496]-- All of the films exhibited a depression in $T _ { \mathrm { g } }$ with decreasing film thickness. Films on silicon substrates showed the least $T _ { \mathrm { g } }$ depression with decreasing film thickness, while polystyrene film on the SAM showed the greatest drop in $\bar { T } _ { \mathrm { g } } , 1 2 . 5 ^ { \mathrm { o } } \mathrm { C } . ^ { 4 9 }$
<sup>41</sup>For a general review, see, for example, I.C.
--[p497]-- For example, dissolution rate measurements of spin-coated films of poly(3- methyl-4-hydroxystyrene), a common matrix resin in chemically amplified resists used in DUV lithography, showed dramatic reduction in the diffusion coefficient of the basic developing solution in the region close to the native silicon oxide surface of the solid substrate.<sup>51</sup> This was attributed to enhancement of the hydrogen bonding network due to chain orientation effects.
--[p497]-- Okoroanyanwu, “Limits of ultra thin resist processes” Future Fab. Int. 10, pp. 157 163 (2001).
The x-ray reflectivity (XRR) profiles of the films characterized by Okoroanyanwu (see Fig. $1 1 . 7 ) ^ { 5 6 }$ can be categorized into two different groups: high- and low-reflectivity oscillation fringe groups. The apparent differences are caused by differences in the density of the film-substrate interface layer and the surface layer.
--[p497]-- They considered the film to have a region near the free surface with enhanced mobility (and lower $T _ { \mathrm { g } } )$ than the bulk and a region near the substrate with reduced mobility and with a slightly higher $T _ { \mathrm { g } }$ than the surface region.
<sup>50</sup>ibid.
<sup>51</sup>C.W. Frank, V. Rao, M.M. Despotopoulou, R.F.W. Pease, W.D. Hinsberg, R.D. Miller, and J.F. Rabolt, “Structure in thin and ultrathin spin cast polymer films,” Science 273, 912 (1996).
--[p498]-- The “roughness” figures for the film-substrate interface and the bulk layers show rather large values (compared to the surface layer); they represent a density gradient rather than an interface roughness. Bulk film density shows no significant dependence on thickness.<sup>57</sup>
<sup>54</sup>J.A. Torres, P.F. Nealey, and J.J. de Pablo, “Molecular simulation of ultrathin polymeric films near the glass transition,” Phys. Rev. Lett. 85, 3221 (2000).
<sup>55</sup>J.A. Forrest and J.
--[p497]-- Also, this experimentally determined three-layer model validates the layer model proposed by Forrest and Mattson<sup>55</sup> to describe the behavior of $T _ { \mathrm { g } }$ in thin polystyrene films in terms of length scales for cooperative dynamics.
--[p497]-- This three-layer model is consistent with the results of molecular dynamics simulation obtained by Torres et al.,<sup>54</sup> in which they were able to reveal the existence of low- or high-mobility layers near the substrate or near the air interface by changing the intermolecular potentials acting between the polymer segments and the interface.
--[p499]-- Figure 11.8 shows the thickness of each of the three layers observed by Okoroanyanwu<sup>58</sup> as a function of total film thickness. The surface layer and substrate-film interfacial layer thickness remain practically constant at roughly 2 nm for a total film thickness 30 nm, below which the surface layer thickness increases significantly to -5 nm (nearly 30% of the total film thickness) at total film thickness -16 nm.
--[p495]-- The orientation of the surface groups is affected by the nature of the interfacing environment. This implies that polymeric surfaces can restructure (in terms of orientation of surface functionalities, concentration of surface groups, etc.) in response to a change in the interfacial phase, in order to adjust their surface properties to the properties of the interfacial medium.<sup>40</sup>
--[p496]-- ^ { 4 7 }$ For moderately strongly interacting substrates, e.g., an oxide surface interacting with a polymer capable of hydrogen bonding, the $T _ { \mathrm { g } }$ value can be elevated by a comparable amount.<sup>48</sup> Figure 11.6 shows $T _ { \mathrm { g } }$ values for polystyrene film on a variety of substrates, including silicon with native oxide, evaporated gold on silicon, and a self-assembled monolayer (SAM) of 1-mercapto hexadecanoic acid.
--[p498]-- On average, weak reflectance fringes were obtained for the film-substrate interface layer in comparison to the bulk and surface layers, suggesting that the interface layer has lower density than the bulk and surface layers. This may also suggest weak adhesion or partial delamination in the film-substrate interface layer, particularly at total film thickness ,53 nm. Variations in the roughness of the surface layer do not appear to change the reflectance fringe amplitude.
--[p496]-- Torres, P.F. Nealey, and J.J. de Pablo, “Molecular simulation of ultrathin polymeric films near the glass transition,” Phys. Rev. Lett. 85, 3221 (2000).
<sup>49</sup>J.N. D’Amour, C.W. Frank, and U. Okoroanyanwu, “Influence of substrate chemistry on the properties of ultra thin polymer films,” Microelectron. Eng. 73 74, 209 217 (2004).
--[p497]-- A three-layer model was found by the author<sup>53</sup> to describe adequately a Shipley’s phenolic XP-98248 resist, a commercially available environmentally stable chemically amplified photoresist (ESCAP) film, thus suggesting the presence of three distinct layers for each film: film-substrate interface layer, bulk layer, and surface layer.
--[p496]-- Of particular interest, because of its influence on the viscoelastic behavior of the spin-coated film, is the effect of film thickness on $T _ { \mathrm { g } } .$ A variety of experimental methods, including spectroscopic ellipsometry,<sup>43</sup> x-ray reflectometry,<sup>44</sup> positron annihilation lifetime spectroscopy,<sup>45</sup> and Brillouin scattering,<sup>46</sup> have shown that $T _ { \mathrm { g } }$ depends on film thickness and on the chemical nature of the polymer-substrate interaction. For noninteracting substrates, e.g., a hydrophobic polymer on a hydrophobic substrate, the $T _ { \mathrm { g } }$ value can be depressed by as much as $\dot { 4 } 0 ^ { \circ } \mathrm { C } .
--[p499]-- The -2-nm thickness of the surface layer is in excellent agreement with the cooperativity length scale in the 2.5–3.5-nm range for polystyrene estimated by Donth<sup>59</sup> and the 2.5–5.0-nm range estimated by Forest and Mattson.<sup>60</sup> Since this film-substrate interfacial layer is affected directly by a combination of chain packing constraints and short-range attraction between the substrate and the segments of the polymer, its size will be determined by the persistence length of the polymer. The -2-nm thickness of the film-substrate interfacial layer is again in excellent agreement with the 2.7 nm reported by Forest and Mattson<sup>61</sup> for polystyrene.
--[p495]-- Synthetic polymers exhibit substantial dependence of their mechanical, thermal, optical, and electrical properties on chemical composition, processing protocol, and morphological structure. Typically, bulk physical properties depend on the macromolecular nature of the material; the characteristic molecular dimension is the radius of gyration $R _ { \mathrm { g } } ,$ which is proportional to the square root of the molecular weight.
--[p499]-- <sup>59</sup>E. Donth, “Characteristic length of the glass transition,” J. Polym. Sci., Part B 34, 2881 (1996). <sup>60</sup>J.A. Forrest and J. Mattson, “Reductions of the glass transition temperature in thin polymer films: Probing the length scale of cooperative dynamics,” Phys. Rev. E 61, R53 (1999). <sup>61</sup>ibid.
<sup>57</sup>ibid.
<sup>58</sup>ibid.
--[p496]-- Sanchez, Ed., Physics of Polymer Surfaces and Inter faces, Butterworth Heinemann (1992).
<sup>42</sup>M.M. Despotopoulou, R.D. Miller, J.F. Rabolt, and C.W. Frank, “Polymer chain organization and orientation in ultrathin films: A spectroscopic investigation,” J. Polym. Sci.: Pt. B 34, 2335 (1996); C.W. Frank, Stanford University, Private Communication (2001).
<sup>43</sup>J.L. Keddie, R.A.L. Jones, and R.A.
--[p497]-- In addition, the interaction of the first few hundred angstroms of the film with the substrate determines its adhesion and can alter its electrical and optical properties, as well as its topographical and surface characteristics.<sup>52</sup>
--[p496]-- These results suggest that material properties of UTR films can differ in significant ways from their bulk counterparts. For example, physical properties such as the degree of crystallinity<sup>42</sup> cannot only be different in the ultrathin-film state, but these properties become increasingly sensitive to film thickness, substrate surface energy, and local ordering into nonhomogeneous and structured phases.
--[p498]-- Mattson, “Reductions of the glass transition temperature in thin polymer films: Probing the length scale of cooperative dynamics,” Phys. Rev. E. 61, R53 (1999).
<sup>56</sup>U. Okoroanyanwu, “Thin film instabilities and implications for ultra thin resist processes” J. Vac. Sci. Technol. B 18(6), 3381 3387 (2000); U. Okoroanyanwu, “Limits of ultra thin resist processes” Future Fab. Int. 10, 157 163 (2001).
--[p499]-- While the density of the bulk layer remains relatively uniform in the 16–100-nm total film thickness range, that of the surface and film-substrate interface layers show significant fluctuations below 53 nm, suggesting the influence of polymer cooperative and surface dynamics on the surface layer and the influence of substrate-film interaction due perhaps to polymer chain packing constraints and short-range attraction between the substrate and the monomeric units of the polymer in this region of
--[p495]-- 11.4.4 Instabilities and thermophysical properties of ultrathin resist films
Instabilities in UTR films can also be manifested as discontinuities in the thermophysical properties of the films due to interfacial effects and polymer cooperative and surface dynamics. Polymer surfaces are regions of enhanced molecular mobility as compared to the bulk, given the decreased constraints on macromolecules at a free surface.
--[p497]-- Practical consequences of $T _ { \mathrm { g } }$ modification include significant changes to dissolution and etching characteristics, mechanical creep behavior, and adhesion.
--[p499]-- Figure 11.9 shows film density as a function of total film thickness of XP-98248 resist as determined by fitting the XRR data. In the 53–100-nm total film thickness range, the density of the three layers is relatively uniform, with bulk layer density $( \sim 1 . 3 ~ \mathrm { g / c m } ^ { 3 } )$ greater than that of the surface layer $( \sim 0 . 9 - 1 . 2 \mathrm { g / c m } ^ { 3 } )$ and the film-substrate interface layer $( \sim 0 . 9 \mathrm { g / c m } ^ { 3 } )$ .
--[p496]-- Rev. Lett. 78, 1524 (1997).
<sup>46</sup>D.B. Hall, J.C. Hooker, and J.M. Torkelson, “Ultrathin polymer films near the glass transition: Effect on the distribution of a relaxation times as measured by second harmonic generation,” Macro molecules 30, 667 (1997).
<sup>47</sup>O. Prucker, S. Christian, H. Bock, J. Ruehe, C.W. Frank, and W. Knoll, “On the glass transition in ultrathin polymer films of different molecular architecture,” Macromol. Chem. Phys. 199, 1435 (1998).
<sup>48</sup>J.A.
--[p495]-- The picture of polymers as amorphous solids, first proposed by P.J. Flory in 1953 and subsequently verified by neutron scattering, is well accepted for the bulk state, but inaccurate for polymer films of constrained geometry, such as those whose film thickness is comparable to a small multiple of $R _ { \mathrm { g } } .$ 41
<sup>40</sup>F. Garbassi, M. Morra, and E. Ochiello, Polymer Surfaces: From Physics to Technology, 2nd ed.; John Wiley & Sons, Hoboken, NJ (1998).
--[p497]-- <sup>52</sup>L.B. Rothman, “Properties of thin polyimide films,” J. Electrochem. Soc. 127, 2216 (1980); M.M. Despotopoulou, R.D. Miller, J.F. Rabolt, and C.W. Frank, “Polymer chain organization and orien tation in ultrathin films: A spectroscopic investigation,” J. Polym. Sci.: Pt. B 34, 2335 (1996).
<sup>53</sup>U. Okoroanyanwu, “Thin film instabilities and implications for ultra thin resist processes” J. Vac. Sci. Technol. B 18(6), 3381 3387(2000); U.
--[p496]-- Coury, “Size dependent depression of the glass transition temp erature in polymer films,” Europhys. Lett. 27, 49 (1994).
<sup>44</sup>J.H. van Zanten, W.E. Wallace, and W.L. Wu, “Effect of strongly favorable substrate interactions on the thermal properties of ultrathin polymer films,” Phys. Rev. E. 53, R2053 (1996).
<sup>45</sup>G.B. DeMaggio, W.E. Frieze, D.W. Gidley, M. Zhu, H.A. Hristov, and A.F. Yee, “Interface and surface effects on the glass transition in thin polystyrene films,” Phys.

===== [p292-293] Chapter 5 Lithographic Chemicals > 6.6.4 The initiation step (12块) =====
--[p292]-- Given that the rate of generation of primary radicals, at a given light flux, is a function of the concentration of photoinitiator, the induction period depends also on initiator concentration.<sup>258</sup> In order to eliminate this induction period of polymerization in industrial scale applications, many photocuring processes are carried out under a nitrogen or carbon dioxide atmosphere, or in films that are either protected from oxygen by an impermeable coversheet, or are exposed in a vacuum frame. 259
<sup>256</sup>ibid., p. 127.
<sup>258</sup>R.D. Small, J.A. Ors, and B.S.H. Royce, “Photopolymer dielectrics: The characterization of curing behavior for modified acrylate systems,” ACS Symp. Ser. 242, 325 (1984).
<sup>257</sup>ibid.
--[p293]-- athrm  { \sim \it ~ 1 } _ { \rho } ^ { \nu } \mathrm  { \sim \it ~ 1 } _ { \rho } ^ { \nu } \mathrm  { \sim \it ~ 1 } _ { \rho } ^ { \nu } \mathrm  { \sim \it ~ 1 } _ { \rho } ^ { \nu } \mathrm  { \sim \it ~ 1 } _ { \rho } ^ { \nu } \mathrm  { \sim \nu ~ 1 } _ { \rho } ^ { \nu } \mathrm  { \sim 1 } _ { \rho } ^ { \nu } \mathrm  { \sim \nu ~ 1 } _ { \rho } ^ { \nu } \mathrm  { \sim 1 } _ _ { \rho } ^ { \nu } \mathrm  { \sim \nu ~ 1 } _ { \rho } ^ { \nu } \mathrm  { \sim \nu ~ 1 } _ { \rho } ^ { \nu } \mathrm  { \sim \nu } _ { \nu } _ { \rho } ^ { \nu } \mathrm  { \nu \nu } _ { \mathrm { \sim } } _  \nu \mathrm { \nu } _ { \nu } \mathrm  { \nu \nu } _ { \mathrm { \nu } } _  \mathrm\tag{½6:40}
$$
$$
--[p292]-- } \end{array}$
The initiation step competes with the quenching (scavenging) of primary radicals by various additives (Ad) (such as stabilizers and antioxidants) and by oxygen, as
$$
\begin{array} { r } { \mathrm { R } ^ { \bullet } + \mathrm { M } \xrightarrow [ ] { k _ { r } } \mathrm { R M } ^ { \bullet } , } \end{array}\tag{½6:36}
$$
$$
--[p292]-- Oxygen readily reacts with most initiating radicals by forming peroxy radicals that do not effectively initiate polymerization, so much so that in the early stages of irradiation this reaction channel removes the photogenerated primary radicals:
$$
\begin{array} { r l } { \mathrm { R } ^ { \bullet } + \mathrm { O } _ { 2 } } & { { } \longrightarrow \mathrm { R O O } ^ { \bullet } . } \end{array}\tag{½6:39}
$$
It is only when most of the oxygen has been consumed that the primary radicals 257
become available for initiation.
--[p292]-- f _ { i } = \frac { k _ { r } [ \mathbf { M } ] } { k _ { r } [ \mathbf { M } ] + k _ { \mathrm { A d } } [ \mathbf { A d } ] + k _ { o } [ \mathbf { O } _ { 2 } ] } .\tag{6:5}
$$
The reaction involving oxygen is the most important one, and in the presence of oxygen, the $k _ { o } [ \mathrm { O } _ { 2 } ]$ term in the denominator of Eq.
--[p292]-- (6.5) is by far the largest term, suggesting that under these circumstances $f _ { i }$ tends to zero, resulting in the initiation process being completely inhibited. This, in fact, is the origin of the induction period that is often observed in polymerization processes. 256
--[p292]-- 6.6.4 The initiation step
Once the radicals have been generated, the next step is for them to initiate polymerization. Some of them will be successful in this regard, while others will not. If the fraction of radicals that succeed in initiating polymerization is given by $f _ { i } ,$ the quantum yield for each initiation reaction $\boldsymbol { \Phi } _ { i }$ quantum yield of the chain initiation is given by $\begin{array} { r l r l } { \Phi _ { j } } & { { } } & { \varphi _ { i } f _ { i } .
--[p293]-- ^ { 3 } \mathrm { R B } ^ { * } + ^ { 3 } \mathrm { O } _ { 2 } \longrightarrow \mathrm { R B } + ^ { 1 } \mathrm { O } _ { 2 } ^ { * } .\tag{½6:41}
$$
--[p293]-- \mathrm  { R B } \xrightarrow  \mathrm  { \it ~ h \nu } _ { b } ^ { \nu } \mathrm  { \sim \it ~ 1 } _ { R B ^ { * } } \mathrm   \sim \it ~ \longrightarrow ~ { \it ~ 3 } _ { R B ^ { * } } \mathrm  { \sim \it ~ 1 } _ { \rho } ^ { \nu } \mathrm  { \sim \it ~ 1 } _ { \rho } ^ { \nu } \mathrm  { \sim \it ~ 1 } _ { \rho } ^ { \nu } \mathrm  { \sim \it ~ 1 } _ { \rho } ^ { \nu } \mathrm  { \sim \it ~ 1 } _ { \rho } ^ { \nu } \mathrm  { \sim \it ~ 1 } _ { \rho } ^ { \nu } \mathrm  { \sim \it ~ 1 } _ { \rho } ^ { \nu } \mathrm  { \sim \it ~ 1 } _ { \rho } ^ { \nu } \mathrm  { \sim \it ~ 1 } _ { \rho } ^ { \nu } \mathrm  { \sim \it ~ 1 } _ { \rho } ^ { \nu } \mathrm  { \sim \it ~ 1 } _ { \rho } ^ { \nu } \mathrm  { \sim \it ~ 1 } _ { \rho } ^ { \nu } \mathrm  { \sim \it ~ 1 } _ { \rho } ^ { \nu } \m
--[p293]-- Another interesting way of removing oxygen was described by Decker<sup>261</sup> and involves the use of sensitizing dyes, such as rose bengal (RB), which transforms oxygen into singlet oxygen that can then be scavenged, for example, by diphenylbenzofuran,
$$
--[p293]-- Other approaches that are employed for removing oxygen from the system include chemical means, the most popular being the reaction with (tertiary) amines, which are often used as hydrogen donors in initiation and do form radicals that react with oxygen, and are thereby transformed into peroxy radicals.<sup>260</sup>
--[p292]-- \mathbf { R ^ { \bullet } } + \mathbf { A d } \quad { \xrightarrow { k _ { \mathrm { A D } } } } \quad { \mathrm { n o n r e a c t i v e ~ p r o d u c t } } ,\tag{½6:37}
$$
$$
\mathbf { R } ^ { \bullet } + \mathbf { O } _ { 2 } \ \xrightarrow { k _ { \circ } } \ \mathrm { n o n r e a c t i v e \ p r o d u c t } .\tag{½6:38}
$$
Thus, $f _ { i }$ can be expressed in the general form
$$

===== [p279-279] Chapter 5 Lithographic Chemicals > 6.5 Negative Resists Arising from Polymerization of Monomers in the Presence of Polyfunctional Components (7块) =====
--[p279]-- Recently, cationic ring-opening polymerization has been developed to the point where it offers some distinct advantages.<sup>212</sup>
<sup>209</sup>L. Plambeck, Jr., “Photographic preparation of relief images,” U.S. Patent No. 2,760,863 (1956).
<sup>204</sup>A. Reiser, Photoactive Polymers: The Science and Technology of Resists, pp. 49 50, John Wiley & Sons, Hoboken, NJ (1989).
<sup>205</sup>A.
--[p279]-- Plambeck<sup>209</sup> invented the photopolymer printing plate probably sometime in the early 1950s, but was granted the patent in 1956; this was followed in rapid succession by the patents of Leekely and Sorenson<sup>210</sup> in 1956 and by Hoerner and $\mathrm { O l s e n } ^ { 2 1 1 ^ { \cdot } }$ in 1958. All of the early work and almost all systems currently in use are based on free radical polymerization.
--[p279]-- Such results have found application in the field of lithographic imaging, especially with the aid of image amplification based on cross-linking, which results from the immobilization of large molecules by a small number of crosslinks. In radiation-induced polymerization processes, the source of amplification is the chain reaction of the polymerization process.
--[p279]-- 6.5 Negative Resists Arising from Polymerization of Monomers in the Presence of Polyfunctional Components
As described above, in cross-linking resists, radiation-induced changes in solubility are brought about by the formation of a three-dimensional network from an ensemble of linear polymeric chains. A similar result can be achieved by radiationinduced polymerization of monomers in the presence of polyfunctional components.
--[p279]-- Reiser has provided an excellent overview of the photochemistry of these processes;<sup>205</sup> here, we present only the salient facts that pertain to lithographic applications.
The earliest reports on the use of photoinitiated polymerization for the purpose of imaging were by Eggert et al.<sup>206</sup> in 1938, Morton<sup>207</sup> in 1949, and $\dot { \mathrm { O s t e r } } ^ { 2 0 8 }$ in 1957.
--[p279]-- Although charged-particleradiation-induced polymerization has been demonstrated mostly for curing applications, the applications of polymerization-mediated cross-linking in lithographic imaging have been weighted primarily in the direction of photoradiations. For this reason, the discussion in this section is devoted entirely to photoinduced polymerization cross-linking processes used in lithographic imaging applications.
--[p279]-- Reiser, Photoactive Polymers: The Science and Technology of Resists, Chapter 4, John Wiley & Sons, Hoboken, NJ (1989).
<sup>206</sup>J. Eggert et al., “Engraving roller for the manufacture of lenticular film,” U.S. Patent No, 2,115,198 (1938).
<sup>207</sup>T.H. Morton, “The practical assessment of the light fastness of dyeings,” J. Soc. Dyers Colour 65, 597 (1949).
<sup>208</sup>G.K. Oster, G. Oster, and G. Prati, “Dye sensitized photopolymerization of acrylamide,” J. Am. Chem. Soc.
79, 595 (1957).

===== [p400-401] Chapter 5 Lithographic Chemicals > 7.2.2.3.4 Ester-protected acrylic acid-alicyclic polymer hybrid resist platform (5块) =====
--[p401]-- The most popular photoacid generators that have been employed in ArF resists have been mostly ionic and nonionic organic complexes of sulfonium and iodonium sulfonates, nonaflates, and triflates.
--[p401]-- Norbornenes-bearing pendant steroid<sup>333</sup> and piperidyl<sup>334</sup> groups have been successfully copolymerized with maleic anhydride and used in 193-nm resist formulations. Attaching the piperidyl base to the resist polymer improves the postexposure delay stability of the resist, effectively helping to control acid diffusion.
--[p400]-- Ito, “Chemical amplification resists for microlithography,” Adv. Polym. Sci. 173, 129 (2005). <sup>329</sup>T.I. Wallow, F.M. Houlihan, O. Nalamasu, E.A. Chandross, T.X. Neenan, and E. Reichmanis, “Evaluation of cycloolefin maleic anhydride alternating copolymers as single layer photoresists for 193 photolithography,” Proc. SPIE 2724, 355 (1996).
anhydride, and t-butyl acrylate.<sup>331</sup> Bile acids and steroids (XLIII) were added into 332   
the resist as dissolution inhibitors.
--[p401]-- A new acid generator based on bis(4-tert-butylphenyl)iodonium cyclamate, called “sweet PAG” (see Scheme 7.41) has been developed for use with a tetrapolymer of norbornene, maleic anhydride, acrylic acid, and t-butyl acrylate.<sup>335</sup> This PAG generates a zwitterionic sulfamic acid on exposure to 248-nm and 193-nm radiations, while also acting as a photodecomposable base.<sup>336</sup>
<sup>336</sup>H. Ito, “Chemical amplification resists for microlithography,” Adv. Polym. Sci.
173, 106 (2005).
--[p400]-- 7.2.2.3.4 Ester-protected acrylic acid-alicyclic polymer hybrid resist platform
The third platform of resists for ArF lithography is the ester-protected acrylate/alicyclic polymer hybrid platform (XLII), which was pioneered at Bell labs.<sup>329</sup> The polymerization route to polymers of this platform is free radical copolymerization of norbornene, maleic anhydride, and acrylic acid<sup>330</sup> or norbornene, maleic
<sup>330</sup>ibid.
<sup>328</sup>H.

===== [p196-197] Chapter 4 Evolution of Lithography > 4.13 Soft Lithography (6块) =====
--[p197]-- However, it remains extremely difficult to produce rigid masters without defects, which, given that this is a 1- printing technique, are reproduced on the wafer with a high degree of fidelity.<sup>158</sup>
One significant advantage of imprint lithography over standard photolithography is the ability to pattern three-dimensional topographies in a single step, thus reducing the cost of fabricating such a device. Such topography is critical for connecting different layers on an IC.<sup>159</sup>
--[p197]-- Soft lithography, it must be pointed out, is not well suited for fabricating structures with multiple layers that stack precisely on top of one another, as is the case in conventional ICs. Deformations and distortions of the soft PDMS stamp can result in errors in the replicated pattern and a misalignment of the pattern with any underlying pattern previously fabricated. The use of rigid stamps in imprint lithography has proved reasonably successful in correcting this shortcoming.
--[p196]-- Patterning of features with this stamp is accomplished by pouring dimethylsiloxane—a free-flowing liquid—over the bas-relief master and curing it into the rubbery solid polymer called polydimethylsiloxane (PDMS). With this stamp, several techniques including microcontact printing, micromolding in capillaries, and nanoskiving can be used to fabricate nanostructures.
--[p196]-- Related techniques, based on step-and-flash imprint lithography and nanoimprint lithography that use hard masters instead of elastic PDMS have also been developed and have shown excellent resolution.<sup>157</sup>
<sup>154</sup>M.J. Bowden, “An introduction to microlithography,” in Introduction to Microlithography, L.F. Thompson, C.G. Willson, and M.J. Bowden, Eds., pp. 11, 12, American Chemical Society (1994).
<sup>155</sup>D.M. Tennant, J.E. Bjorkholm, R.M D’Souza, L. Eichner, R.R.
--[p196]-- Freeman, J.Z. Pastalan, L.H. Szeto, O.R. Wood, T.E. Jewell, W.M. Mansfield, W.K. Waskiewic, D.L. White, D.L. Windt, and A.A. MacDowell, “Reflective mask technologies and imaging results in soft x ray projection litho graphy,” J. Vac. Sci. Technol. B 9(6), 3176 (1991).
<sup>156</sup>G.S. May and S.M. Sze, Fundamentals of Semiconductor Fabrication, pp. 79, John Wiley & Sons, Hoboken, NJ, 80 (2004).
--[p196]-- 4.13 Soft Lithography
Soft lithography, developed in the 1990s in George Whitesides’ Laboratories at Harvard University, involves printing, molding, and other mechanical processes carried out using an elastic stamp to fabricate patterns with very fine resolutions. Photolithography or electron-beam lithography is used to fabricate the stamp in a resist layer on the surface of a silicon wafer; this results in a bas-relief master in which islands of resist stand out from the silicon.

===== [p454-457] Antireflection Coatings and Reflectivity Control > 9.4.1 Suppression of standing waves and reflectivity effects (12块) =====
--[p454]-- Problems arising from this include CD swing and the thickness dependence of profile and resolution.<sup>21</sup> The swing effect is dominated by the optical constants of the photoresist materials and substrate. Different points in the photoresist layer undergo different levels of photochemical transformation, which ultimately is manifested as line width fluctuation.
<sup>19</sup>ibid.
<sup>20</sup>U. Okoroanyanwu, H.J. Levinson, A.M. Goethals, and F.
--[p455]-- Two promising inorganic antireflection coatings that have been reported in the literature are based on $\mathrm { S i O } _ { x } \mathrm { N } _ { y }$ and $\mathrm { S i O } _ { x } \mathrm { N } _ { y } { : } \mathrm { H } . ^ { 2 3 }$
<sup>21</sup>S. Hansen, R. Hurditch, and D. Brzowy, “Photoresist surface induction and its effect on swing behavior,” Proc. SPIE 1925, 626 (1985).
<sup>22</sup>T. Ogawa, A. Sekiguchi, and N.
--[p456]-- Pangrle, J. Schefske, and E. Kent, “Integration considerations for 130 nm device patterning using ArF lithography,” Proc. SPIE 4000, 423 (2000).
One of the key challenges of hyper-NA imaging, it must be pointed out, concerns the very large range of angles of incidence from near vertical for a very large feature to 45 deg for an NA of 1.35 for a small feature.
--[p455]-- 35 6360 (1996).
Figure 9.6(a) shows the reflectivity swing oscillations with the thickness of a first-generation commercial 193-nm resist from Sumitomo Chemical, PAR101/ A4 resist, coated on bare silicon and on an organic BARC from Shipley (AR19). Figure 9.6(b) shows the reflectivity swing oscillations with the thickness of PAR700/A4 resist (another early commercial 193-nm resist from Sumitomo Chemicals) on SiON-coated substrate.
--[p456]-- The configuration of the layers can be CVD hard mask (inorganic) BARC over an organic BARC or organic BARC over an organic BARC, etc. Figure 9.8 is a PROLITH (positive resist optical lithography) simulation showing the reflection contours for a dual-layer BARC at a scanner NA 1.35. This figure shows the capabilities of this BARC configuration in achieving a reflectivity of -0.2%, which is a requirement for 45-nm node lithography.
<sup>24</sup>U. Okoroanyanwu, H.J. Levinson, C. Y. Yang, S.K.
--[p454]-- 9.4.1 Suppression of standing waves and reflectivity effects
Almost every single-layer resist system designed for DUV 248-nm (KrF) and DUV 193-nm (ArF lithography)<sup>20</sup> needs some kind of antireflection coating to mitigate substrate reflectivity problems. Absent a good antireflection coating, interference of the reflected and the incident 193-nm radiation results in standing wave effects (see Figs.
--[p455]-- Yoshizawa, “Advantages of a SiO<sub>x</sub>N<sub>y</sub>:H anti reflective layer for ArF excimer laser lithography,” Jpn. J. Appl. Phys. 35, 6360 (1996); S. Kishimura, M. Takahashi, K. Nakazawa, T. Ohfuji, and M. Sasago, “ArF excimer laser lithography with bottom antireflective coating,” Proc. SPIE 3334, 310 (1998).
<sup>23</sup>T. Ogawa, A. Sekiguchi, and N. Yoshizawa, “Advantages of a SiO<sub>x</sub>N<sub>y</sub>:H anti reflective layer for ArF excimer laser lithography,” Jpn. J. Appl. Phys.
--[p456]-- Applying AR19 BARC between the resist and the $\mathrm { S i O } _ { 2 }$ layer suppressed the standing waves [see Fig. 9.7(b)], resulting in a much smoother vertical sidewall of the contact holes. 24
