Repository: NARUTOBEST/semiconductor-knowledge-qa

# heldout 泛化集出题管线(v2,2026-10-01)

与 `pipeline/dev/` 平行、互不混放的 heldout 侧出题管线。
总协议见 `../protocol_v2.md`(v2:取消 source 隔离红线,全库遴选文档)。

## 本目录内容
| 文件 | 用途 |
|---|---|
| `fetch_material.py` | 从 Qdrant(16333 转发)抓取本 track 8 篇文档的真实 chunk 原文 |
| `draft_material/` | 8 篇素材 txt + 草稿 json(每篇 25 题,含 evidence 逐字摘录) |
| `build_datasets_heldout.py` | 草稿 -> `eval/qa_sets/v2_20261001/heldout_200.json` + 校验报告 |
| `_extract_result.py` | 出题 agent 结果恢复(从会话 transcript) |
| `_verify_acceptance.py` | evidence 溯源覆盖率校验(自动发现本目录全部草稿) |
| `_prompt_template.txt` | 出题 agent 提示词模板 |
| `acceptance_report.json` / `_acceptance_failures.txt` | AI 验收记录(heldout 侧) |
| `verify_log.md` | 人工核对清单(heldout 200) |

File: eval/pipeline/heldout/draft_material/10_EUV_Lithography.txt (part 10 of 32)
With improvements to the EUV source discussed, the power targets for HVM have been achieved for the first time on a product-configuration EUV source. This progress in EUV power scaling continues the rapid trend established over the past several years, shown in Fig. 3A.21.
--[p155]-- This results in increased surface area and more favorable density, demonstrating the importance of precisely controlling the material distribution for better laser energy coupling. Figure 3A.13 illustrates that pre-pulse is one of the key EUV-power-scaling approaches employed to date, showing the relationship between CE and target size as generated by the pre-pulse.
--[p156]-- Of importance is the relationship between the pedestal energy and CE, which indicates that pedestal energy must be minimized below a certain threshold energy level, otherwise it will negatively impact CE.
The mechanism by which the pedestal energy reduces CE is visualized in Fig. 3A.15. For a main pulse with minimal pedestal energy, the target material distribution shows no signs of spatial deformations (image A).
--[p162]-- As the energy balance within the plasma shifts ever more toward EUV radiation, there remains less energy for Sn debris kinetics, providing the potential for significant improvement to the lifetime of plasma-facing surfaces.
--[p152]-- By understanding the technology requirements to deliver high EUV pulse energy, one can determine many of the performance requirements for full-repetition-rate operation (typically 50 kHz for the architectures discussed here).
The architecture of a high-power $\mathrm { C O } _ { 2 }$ laser is understandably of great importance for successfully scaling the EUV power emitted by the LPP.
--[p159]-- The HPDL also uses more powerful amplifiers that, in factory acceptance tests qualifying the new architecture, achieved 30 kW ( 25% increase over the standard NXE:3300B drive laser under the same conditions). 39
During 2015, performance of a HPSS fully integrated with a HPDL was successfully demonstrated on in-house research platforms operating at typical customer conditions.
--[p151]-- 3A.3.1 EUV power scaling
With the advent of MOPA pre-pulse technology, significant progress has been made to produce higher EUV power levels required for HVM. EUV power at IF on the order of 250 W has been demonstrated.<sup>13</sup> The development of higher-power $\mathrm { C O } _ { 2 }$ lasers, together with higher conversion efficiency achieved through improved laser–plasma energy coupling, have resulted in an order-ofmagnitude increase in EUV power at IF over the past few years.

===== [p129-129] Chapter 2 The EUV LLC: An Historical Perspective > • Developed engineered MLs with capping layers to provide good reflectivity and stability (3块) =====
--[p129]-- – reflectometer using synchrotron radiation to characterize ML reflectivity as a function of wavelength with benchmarking by Japan and Europe;
– implementation of at-wavelength interferometry, alignment, and defect inspection;
– achievement of at-wavelength ML-coating uniformity measured to 0.05-nm rms; and
– precision control of ML deposition processes to permit accurate ML matching for mirrors and mask coated at different times.
--[p129]-- • Developed engineered MLs with capping layers to provide good reflectivity and stability
– development of two-ion-beam and one-magnetron ML deposition systems with Veeco;
– fundamental Mo-Si and Mo-Be ML data to support decision to not use Be because of toxicity and to focus on Mo-Si for worldwide use;
– ML coating process to obtain a sample mask blank with a record low of 0.008 defects/cm<sup>2</sup> @ 60-nm defect size;
--[p129]-- – achieved 70% reflectivity with six month stability using stable capping layers.
– Mo-Si with up to 70% reflectivity and less than 1% reflectivity loss with aging;
– Ru capping layer to provide optimum ML stability by preventing oxidation;
– evaluation of accelerated aging methods to simulate EUV flux with an electron beam to provide the equivalent secondary electron density at the surface;
– processes for depositing precision uniform and graded coatings for flat and aspheric surfaces;

===== [p175-178] Chapter 3A EUV Sources for High-Volume Manufacturing > 3A.3.5 Debris mitigation (14块) =====
--[p177]-- Of these three groups, protection of collector mirror reflectivity from degradation is the most challenging task. With an exception of the last mirror, the in-vacuum $\mathrm { C O } _ { 2 }$ beam delivery does not have a direct line of sight to the plasma. Metrology optics are quite remote from the plasma and normally are protected by counter gas flows and geometry. In this chapter, we primarily focus on protection of the EUV collector mirror.
--[p178]-- Sn debris impedes the vacuum exhaust path and thus changes the gas flow in the vessel, as does accumulated $\mathrm { S n }$ falling or dripping onto the collector surface since it is facing up against gravity in the EUV source. Sn accumulation in liquid form (e.g., due to heat from the plasma) leads to another type of debris: the ejection of liquid Sn material under H-radical flux.
--[p178]-- These droplets are typically up to $5 0 ~ { \mu \mathrm { m } }$ in diameter (but can reach a size of 1 mm) and have a velocity of few meters per second. They can also end up on the collector surface, after having been carried there by gravity, gas flow, or their initial momentum.
--[p178]-- This debris does not directly lead to collector reflectivity degradation, but it affects the debris mitigation performance by heating up the gas and decreasing its density in the volume between the plasma and the collector surface. To reduce this effect, fresh cold gas has to flow constantly into the vessel at high flow rates.
Secondary debris consists of all debris that undergoes collision with a surface such as the vessel walls.
--[p177]-- Sn ions are good EUV emitters but, unfortunately, Sn atoms are strong EUV absorbers. Choosing liquid Sn as the EUV target material means that Sn will be unavoidably accumulated inside the vessel. At the same time, Sn should be prevented from accumulating on the optical surfaces and building up into the optical path. To illustrate how strongly Sn atoms absorb EUV radiation, Fig. 3A.43 shows EUV absorption of a 10-nm layer of Sn as a function of wavelength near the EUV band.
--[p177]-- To provide consistently high EUV source availability, reflectivity of all optical surfaces inside the source should remain at high levels without degradation and the optical path should remain clear of obscurations as the source continues to operate. Optical surfaces in the source can be divided into three groups: EUV collector mirror, $\mathrm { C O } _ { 2 }$ beam delivery optics, and metrology optics, which might include visible and near-IR optics as well as EUV energy sensors.
--[p178]-- Primary debris comes directly from the plasma before collision with any surface or before being trapped by the gas flows in the source. The presence of buffer gas $\left( \mathrm { H } _ { 2 } \right)$ reduces the kinetic energy of fast ions through collisions, and has been shown to eliminate any potential damage to the collector surface by primary debris.
--[p175]-- 3A.42).<sup>47</sup> As the buffer gas pressure is increased, both the ion energy and the ion flux reaching the surface of the collector are significantly reduced.
Hydrogen gas provides a second benefit for debris mitigation as $\mathrm { H } _ { 2 }$ gas cracks into elemental hydrogen in the presences of the high-energy plasma. Elemental hydrogen reacts with tin to form stannane $\mathrm { ( S n H _ { 4 } ) }$ , which is gaseous and is pumped out of the vessel.
--[p175]-- 3A.3.5 Debris mitigation
Debris mitigation technology consisting of a hydrogen gas barrier can be incorporated into the source vessel to protect the multilayer coating on the collector from etching or implantation due to plasma ions, both of which would result in a rapid reflectivity loss and ultimately reduce CE and power output in a matter of minutes. Hydrogen gas pressure determines the Sn-ion stopping power (Fig.
--[p178]-- This includes Sn micro-particles that scatter or are otherwise transported back to the collector surface. Secondary debris also includes Sn material accumulating inside the vessel. Sn accumulation can lead to Sn debris protruding into the EUV or $\mathrm { C O } _ { 2 }$ optical path.
--[p176]-- The reaction of H radicals with Sn to form $\mathrm { S n H } _ { 4 }$ is
$$
\mathrm { S n } ( \mathrm { s } ) + 4 \mathrm { H } ( \mathrm { g } )  \mathrm { S n H } _ { 4 } ( \mathrm { g } ) .\tag{3A.2}
$$
Additionally, since hydrogen is the lightest element, it is the least absorptive of EUV radiation.
--[p177]-- The calculation was done using the CXRO database.<sup>36</sup>
Because of this high absorption of Sn for 13.5-nm light, it does not take a lot to cause significant degradation of collector reflectivity. For example, Fig. 3A.44 shows the calculated source operation time (before collector reflectivity is reduced by 10%) as a function of droplet size. In this example, it is assumed that all Sn contained in the droplets hit by the laser beam is spread uniformly across the collector surface.
--[p177]-- One can see from the figure that collector lifetime is really very small and only a very tiny fraction (on the order of $1 0 ^ { - 8 }$ of all the Sn material that was hit by the laser) can be allowed to accumulate on the collector surface to provide the required minimum collector lifetime of 1 year.
All of the debris that needs to be taken care of in the source can be divided into two large categories: primary and secondary debris.
--[p178]-- This effect is caused by H-radicals diffusing through liquid Sn and recombining into $\mathrm { H } _ { 2 }$ molecules, thus causing accumulation of $\mathrm { H } _ { 2 }$ gas inside the liquid Sn. This accumulation of $\mathrm { H } _ { 2 }$ gas leads to formation of $\mathrm { H } _ { 2 }$ bubbles that diffuse to the surface of liquid Sn and burst at the surface. As a result, a number of small droplets are generated.

===== [p346-348] Chapter 5 Optical Systems for EUVL > 5.7.5 Tool performance (18块) =====
--[p347]-- For each feature and each reticle position, the first measurement was used to determine the threshold that yields the target CD.
The same threshold was used for the subsequent measurements in the CD evaluation. The CD reproducibility is specified as 3 the standard deviation of the 10 repetitions. Figure 5.75 shows the result of this CD reproducibility test and compares it to the specification.
--[p347]-- The underlying idea of the procedure is that the CD reproducibility is tested through a typical focus range of a Rayleigh unit of defocus of $0 . 5 * \lambda / ( N A ) ^ { 2 } = 9 9 2$ nm and for the extreme positions of the exposure tool scanner slit of ±52 mm, i.e., for the extreme chief-ray angle rotations. The AIMS EUV was used in the ASML NXE:3300B emulation mode; i.e., $\mathrm { N A } = 0 .
--[p347]-- athbf \sigma \mathbf \mathbf { } \sigma \mathbf \mathbf \mathbf \mathbf { } \sigma \mathbf \mathbf \mathbf \mathbf \sigma \mathbf \mathbf  \sigma \sigma \sigma \sigma \sigma \sigma \sigma \mathbf \sigma \sigma \mathbf \sigma \mathbf \mathbf \mathbf \sigma \mathbf \mathbf \sigma \mathbf \mathbf \mathbf \mathbf \sigma \sigma \mathbf \mathbf \mathbf \mathbf \mathbf \sigma \mathbf \mathbf \mathbf \mathbf \sigma \mathbf \sigma \mathbf \mathbf \mathbf \mathbf \mathbf \mathbf \sigma \mathbf \sigma \mathbf \mathbf \mathbf \mathbf \mathbf \mathbf \sigma \mathbf \mathbf \mathbf \mathbf \mathbf \mathbf \mathbf \mathbf \mathbf \mathbf \mathbf \mathbf \mathbf \sigma \mathbf \mathbf \mathbf \mathbf \mathbf \mathbf \mathbf \mathbf \mathbf \mathbf \mathbf \mathbf \mathbf \mathbf \mathbf \sigma \mathbf \ma
--[p346]-- 5.7.5 Tool performance
Performance data obtained from the AIMS EUV tool have been shown in detail in the context of technical conferences, and further updates will be given in future. In particular, high image quality and the ability to resolve target node features have been shown.<sup>190,200</sup> A key application of the AIMS EUV is the review of defects. Verduijn et al.
--[p347]-- thbf \mathbf \mathbf \mathbf \mathbf \mathbf \mathbf \mathbf \mathbf \mathbf \mathbf \mathbf \mathbf \mathbf \mathbf \mathbf \mathbf \mathbf \mathbf \mathbf \mathbf \mathbf $ illumination and a dense contact pattern with $C D = 8 0$ nm and quasar $\mathbf { \sigma } \mathbf { \sigma } \mathbf { \sigma } \mathbf { \sigma } \mathbf { \sigma } \mathbf { \sigma } \mathbf { \sigma } \mathbf { \sigma } \mathbf { \sigma } \mathbf { \sigma } \mathbf { \sigma } \mathbf { \sigma } \mathbf { \sigma } \mathbf { \sigma } \mathbf { \sigma } \mathbf { \sigma } \mathbf { \sigma } \mathbf { \sigma } \mathbf { \sigma } \mathbf { \sigma } \mathbf { \sigma } \mathbf { \sigma } \mathbf { \sigma } \mathbf { \sigma } \mathbf { \sigma } \mathbf { \sigma } \mathbf { \sigma } \mathbf { \sigma } \mathbf { \sigma } \
--[p347]-- mathbf { \sigma } \mathbf { \sigma } \mathbf { \sigma } \mathbf { \sigma } \mathbf { \sigma } \mathbf { \sigma } \mathbf { \sigma } \mathbf { \sigma } \mathbf { \sigma } \mathbf { \sigma } \mathbf { \sigma } \mathbf { \sigma } \mathbf { \sigma } \mathbf { \sigma } \mathbf { \sigma } \mathbf { \sigma } \mathbf { \sigma } \mathbf { \sigma } \mathbf { \sigma } \mathbf { \sigma } \mathbf { \sigma } \mathbf { \sigma } \mathbf { \sigma } \mathbf { \sigma } \mathbf { \sigma } \mathbf { \sigma } \mathbf \mathbf { \sigma } \mathbf { \sigma } \mathbf { \sigma } \mathbf \mathbf { \sigma } \mathbf { \sigma } \mathbf \mathbf { \sigma } \mathbf { \sigma } \mathbf \mathbf { \sigma } \mathbf { \sigma } \mathbf \mathbf { \sigma } \mathbf \mathbf { \sigma } \mathbf \mathbf { \sigma \sigma } \mathbf \mathbf
--[p346]-- It has been shown that the AIMS EUV fulfills its core specifications.<sup>199</sup> In this section some examples of performance measurements are provided. More details can be found in the publications cited in this section.
The AIMS EUV optics performance is qualified with an in situ metrology.
--[p346]-- used customer access slots on the prototype tool to analyze several classes of native defects, and compare AIMS EUV results with those of wafer prints obtained from an EUV scanner system.<sup>201</sup> The authors concluded that the AIMS EUV is able to detect all defects. In a recent measurement campaign done in the framework of a SEMATECH milestone, the tool performance status with respect to its key specifications was tested using final acceptance test procedures.
--[p347]-- 3 3 / 4$ (reticle-level coordinates), and the chief ray angle rotation of that exposure tool was used. In the described sequence, the measurement position on the mask is changed from left to center to right. The 3-step position change is repeated 10 times, resulting in 10 repeated measurements at each position with stage- and chief-ray angle movements between each measurement.
--[p346]-- An excellent flare level of below 1% has been demonstrated,<sup>200</sup> along with aberration performance at the scanner optics quality level, and illumination pupil performance reaching pole-balance and ellipticity specification.<sup>199</sup> Figure 5.74 shows images acquired with the AIMS EUV. Due to its excellent optical quality and photon-efficient design, the AIMS EUV delivers images with low noise and high contrast.
--[p347]-- This test was performed with a vertical dense line structure of $C D = 6 4$ nm with a dipole x, $\mathbf { \sigma } \mathbf { \sigma } \mathbf { \sigma } \mathbf { \sigma } \mathbf { \sigma } \mathbf { \sigma } \mathbf { \sigma } \mathbf { \sigma } \mathbf { \sigma } \mathbf { \sigma } \mathbf { \sigma } \mathbf { \sigma } \mathbf { \sigma } \mathbf { \sigma } \mathbf { \sigma } \mathbf { \sigma } \mathbf { \sigma } \mathbf { \sigma } \mathbf { \sigma } \mathbf { \sigma } \mathbf { \sigma } \mathbf { \sigma } \mathbf { \sigma } \mathbf { \sigma } \mathbf { \sigma } \mathbf { \sigma } \mathbf { \sigma } \mathbf { \sigma } \mathbf { \sigma } \mathbf { \sigma } \mathbf { \sigma } \mathbf { \sigma } \mathbf { \sigma } \mathbf { \sigma } \mathbf { \sigma } \mathbf { \sigma } \mathbf { \sigma }
--[p346]-- The AIMS EUV is equipped with a high-performance stage, and a positioning performance below 100 nm has been shown.<sup>199</sup> Accordingly, the system can position each review site directly in the center region of the AIMS image. Furthermore, promising performance in terms of particle adders was demonstrated, and a productivity quantified in terms of run rate was measured with 45 sites/hour with 7 focus levels per site. 199
--[p347]-- \mathbf { \sigma } \mathbf { \sigma } \mathbf { \sigma } \mathbf { \sigma } \mathbf { \sigma } \mathbf { \sigma } \mathbf { \sigma } \mathbf { \sigma } \mathbf { \sigma } \mathbf { \sigma } \mathbf { \sigma } \mathbf { \sigma } \mathbf { \sigma } \mathbf { \sigma } \mathbf { \sigma } \mathbf { \sigma } \mathbf { \sigma } \mathbf { \sigma } \mathbf \mathbf { \sigma } \mathbf { \sigma } \mathbf { \sigma } \mathbf \mathbf { \sigma } \mathbf { \sigma } \mathbf \mathbf { \sigma } \mathbf { \sigma } \mathbf \mathbf { \sigma } \mathbf { \sigma } \mathbf \mathbf { \sigma } \mathbf \mathbf { \sigma } \mathbf \mathbf { \sigma \sigma } \mathbf \mathbf { \sigma } \mathbf \mathbf { \sigma \sigma } \mathbf \mathbf \mathbf { \sigma \sigma \sigma } \mathbf \mathbf \mathbf  \sigma \sigma \sigma \mathbf \m
--[p347]-- The reproducibility of the measurement result is crucial for the quality of the AIMS EUV measurement and is characterized by the CD reproducibility. The test procedure is such that focus stacks with 3 levels (best focus, ±990-nm defocus at reticle level, corresponding to about ±60-nm defocus at wafer level) are acquired at three positions on the mask (left, center, and right).
--[p348]-- CD reproducibility values on the order of 1 nm on mask level are reached with all values fulfilling this key specification of the AIMS EUV. Thus, the printability of defects can be predicted with a high confidence level.
--[p347]-- { \sigma } \mathbf \mathbf { \sigma \sigma } \mathbf \mathbf \mathbf { \sigma \sigma } \mathbf \mathbf \mathbf  \sigma \sigma \sigma \mathbf \mathbf \mathbf { } \sigma \mathbf \mathbf \mathbf { } \sigma \mathbf \mathbf \sigma \mathbf \mathbf \mathbf { \sigma \sigma \sigma } \mathbf \mathbf \mathbf \mathbf \mathbf \mathbf \mathbf  \sigma \sigma \sigma \sigma \sigma \sigma \sigma \mathbf \mathbf \mathbf \mathbf \mathbf \sigma \sigma \mathbf \mathbf \mathbf \mathbf \mathbf \mathbf \mathbf \mathbf \sigma \mathbf \sigma \mathbf \mathbf \mathbf \mathbf \mathbf \mathbf \mathbf \mathbf \sigma \mathbf \mathbf \mathbf \mathbf \sigma \mathbf \mathbf \mathbf \mathbf \mathbf \mathbf \mathbf \mathbf \mathbf \mathbf \sigma \mathbf \mathbf \mathbf \mathbf \mathbf \mathbf \mathbf \mathbf \mathbf \mathbf \m
--[p347]-- A key specification for the measurement performance is the CD reproducibility, which will be discussed in some detail. A defect is typically characterized by its CD change, i.e., by the structure size error it introduces. The tolerance with respect to such CD changes depends on the layer and the process. As rule of a thumb, CD changes of 10% or greater are regarded as defects. In repeated measurements of the same structure, ideally, the same structure size is always measured.
--[p347]-- athbf \mathbf \mathbf \mathbf \mathbf \mathbf \mathbf \mathbf \mathbf \mathbf \mathbf \mathbf \mathbf \mathbf \mathbf \mathbf \mathbf \mathbf \mathbf \mathbf \mathbf \mathbf \mathbf \mathbf \mathbf \mathbf \mathbf \mathbf \mathbf \mathbf \mathbf \mathbf \mathbf \mathbf \mathbf \mathbf \mathbf \mathbf \mathbf \mathbf \mathbf $ illumination. All CD values refer to mask level; i.e., the structure size on the wafer will be smaller by a factor of four.

===== [p118-119] Chapter 2 The EUV LLC: An Historical Perspective > 2.5.1.3 Additional semiconductor equipment manufacturer involvement (5块) =====
--[p118]-- 2.5.1.3 Additional semiconductor equipment manufacturer involvement
In retrospect, an ideal program could have been implemented differently. For example, a large investment was made to produce the ETS. A better investment would have been to develop the alpha tool for one of the stepper companies using VNL resources.
--[p119]-- The EUV LLC could have required more direct involvement by TRW/CEO to develop the LPP source at the VNL instead of in its facilities. In light of TRW/CEO’s acquisition by Northrop Grumman in early 2003 and the subsequent decision to stop EUV source development work, this action would have protected some of the knowledge base for reapplication.
--[p118]-- In addition, since the total ETS investment was on the order of US \$100M, some funding assistance could have been provided to the semiconductor equipment manufacturer in return for its active participation and assignment of onsite personnel. This approach also would have provided a good transition to ensure complete industry use and ownership of the tool after the VNL’s formal program was completed.
--[p118]-- Congruent with the alpha tool development, the semiconductor equipment manufacturer could have refined the design (with SNL assistance) to build the beta or preproduction tool. Although a single semiconductor equipment manufacturer is used as an example, with adequate planning, several companies could have bid on the alpha tool development, and the company offering the best support, business plan, and investment could have been awarded the VNL’s support.
--[p118]-- For instance, a partnership could have been developed with a single semiconductor equipment manufacturer to use the VNL modeling, simulation, and design resources to develop its alpha tool. This would have involved a joint design by the semiconductor equipment manufacturer and VNL engineers using VNL design tools. The alpha tool could have been assembled in offsite leased laboratory space in the Livermore area, which could have become a branch development center.

===== [p33-34] Chapter 1 EUV Lithography: An Historical Perspective\* > 1.1 Introduction (10块) =====
--[p34]-- during the 1980s using soft x rays in the 4-nm to 40-nm wavelength range.<sup>1–4</sup> The results of the first demonstration of soft-x-ray reduction lithography using multilayer-coated Schwarzschild optics were made public in 1986.<sup>1</sup> The first demonstration of the technology’s potential and of nearly diffraction-limited imaging took place in 1990.<sup>5</sup> Because of EUVL’s potential to be utilized at eversmaller feature sizes, a consortium of U.S.
--[p34]-- Most of the basic concepts needed for EUVL were demonstrated, and most of the EUV-specific critical issues were identified during the early years. Sufficient progress was made on all of the critical issues during this time period that none thereafter were regarded as “show stoppers;” several critical issues were resolved entirely. Two early success stories were in the fabrication and metrology of aspheric surfaces and in the application and metrology of reflective ML coatings.
--[p34]-- The most important EUVL conferences that took place during the early years, together with a list of the conference proceedings and technical journals that contain the majority of papers on EUVL from its beginning in the mid-1980s through 1996, are described in Section 1.6 and in Tables 1.1 and 1.2. A short summary of the current status of EUVL is presented in Section 1.7, followed by an extensive list of references.
--[p34]-- Other relevant developments that took place in Japan and Europe are summarized in Section 1.4. The development of the most important components and subsystems are described in Section 1.5, including the selection of the exposure wavelength, the design of reflective imaging systems, the fabrication and evaluation of aspherical mirrors, and the development of ML coatings and reflection masks, EUV resists, and EUV light sources.
--[p33]-- 1.1 Introduction
For more than three decades, the number of transistors on a chip has grown exponentially, doubling on the average of every 18 months. With each new technology generation, the role of lithography has increased in importance not only because of the requirements for smaller feature sizes and tighter overlay, but also because of the increasing costs for lithography tools.
--[p33]-- Optical projection lithography and its extensions, e.g., water immersion, are expected to remain the lithographic technologies of choice until at least 2010. Extremeultraviolet lithography (EUVL) extends optical lithography to a higher resolution and provides a larger depth of focus because it utilizes a shorter imaging wavelength (13.5 nm versus 193–248 nm) and employs a smaller numerical aperture (NA) imaging system (0.25–0.45 NA versus 0.93–1.35 NA).
--[p33]-- This chapter recounts the early years of EUVL development, from the first imaging with normal-incidence multilayer (ML)-coated mirrors in 1981 to the beginning of EUVL commercialization efforts at the end of 1996.
\*This chapter has not been updated from the first edition of this book (2009).
Early concepts for EUVL emerged from research in Japan and the U.S.
--[p34]-- The work done on ML coatings for EUVL has spawned important research on the processes by which a single atomic layer can be formed and on the quality of the interface between materials. While some EUV-specific critical issues still have not been completely resolved, the questions that remain tend to involve cost and reliability rather than technical issues.
The major historical developments that took place from 1981 to 1992 are summarized in Section 1.2 and from 1993 to 1996 in Section 1.3.
--[p34]-- In the beginning, aspheric surfaces were not much more than laboratory curiosities, but eventually they could be fabricated with a controlled spectrum of surface heights spanning spatial wavelengths from the clear aperture of the part down to 1 nm. Reflective ML coatings initially provided only marginally larger reflectances than a grazing-incidence mirror, but later could provide normal-incidence reflectances close to the theoretical maximum.
--[p34]-- national laboratories, integrated device manufacturers, and private commercial companies combined to form the EUV Limited Liability Company (EUV LLC) in 1997 to guide and fund its commercialization. (For details, see Chapter 2 of this book.) Today, commercial EUV exposure tool development is underway at ASML, Canon, and Nikon, and EUVL infrastructure development is under active development worldwide at a number of universities, national laboratories, and semiconductor consortia.

===== [p493-493] Chapter 7 EUV Mask and EUV Mask Metrology > 7.8.3 Alternative mask structures (6块) =====
--[p493]-- A more detailed practical methodology has been proposed based on the experimental results.<sup>180</sup> Direct measurement of the phase shift on a reflected wavefront at 13.5 nm was performed with a Fresnel bi-mirror interferometer using a phase shift sample based on the theoretical design. The measured phase shift was found to be close to the expected value.
--[p493]-- Other types include an etched ML binary mask, an attenuated PSM (embedded or etched ML), an alternating PSM (substrate or ML etched), and a modified alternating PSM (double etched or with an absorber stack).<sup>174–178</sup> Most of the studies on these structures have been based on simulation, but some of the experimental results have revealed the possibility of practical implementation.
One such achievement is the etched ML binary mask.
--[p493]-- A low-reflectivity Mo/Si ML (20 pairs instead of 40 pairs) was locally etched to form dark trenches, and its optical properties were investigated. Horizontal–vertical (H-V) CD bias and best-focus shift through the pitch were improved compared to the standard mask, but some optical properties were degraded (e.g., higher mask error enhancement factor). The most critical challenges of this structure are the manufacturability and cleanability.
--[p493]-- 7.8.3 Alternative mask structures
Alternative mask structures can alleviate the mask 3D effect and eventually extend the resolution limit of EUV lithography. Various kinds of advanced EUV masks have been proposed, including the phase shift concept shown in Fig. 7.62.
--[p493]-- Also, the printability of the unattenuated PSM has been demonstrated using etched ML masks (etch depth 100 nm, sidewall slope 60 deg), and the phase shift edge on the mask was printed at 13.5 nm.<sup>179</sup> The results show an improved exposure and focus latitude with good agreement between the simulation and experiments compared to the binary masks; however, the reflectivity degradation ( 2%) of the etched ML mask without a capping layer was pointed out as a problem.
--[p493]-- Based on previously presented research,<sup>176</sup> the etched ML mask generally shows larger DOF, higher contrast, no linewidth variation due to interference phenomenon, and reduced H-V bias and image placement error (IPE) due to the shadow effect.

===== [p98-98] Chapter 2 The EUV LLC: An Historical Perspective > 2.2.3.5 Virtual National Laboratory (3块) =====
--[p98]-- 2.2.3.5 Virtual National Laboratory
The Virtual National Laboratory (VNL) consisted of the combined activities of the three DOE laboratories plus an overall management team consisting of a director, chief operations officer, and chief technical officer. This team was responsible for oversight of the work at the three laboratories and for directing the work through the program managers at each of the laboratories.
--[p98]-- The VNL team was responsible for developing detailed program plans, including schedules and the work breakdown structure, to accomplish the program objectives established by the EUV LLC. Each of the laboratories and the VNL management team held regular weekly and monthly program management meetings. The VNL team was also responsible for planning, organizing, and preparing the quarterly, full-day program review meetings.
--[p98]-- Although interlaboratory teams worked on some projects, R&D was divided among the three laboratories as follows: LBNL was responsible for EUV interferometry of individual optics and projection optics boxes (POBs) for micro-exposure tools (METs) and ETS POBs, defect inspection and analysis, and EUV scattering; LLNL was responsible for optics design, ML coatings, mask blanks, visible light metrology of optics and POBs, POB engineering, and condenser design; and SNL was responsible for systems engineering, environmental controls, source development, 10 -reduction microstepper experiments, modeling, and resist development.

===== [p53-53] Chapter 1 EUV Lithography: An Historical Perspective\* > 1.5 The Development of Individual Technologies (4块) =====
--[p53]-- Four scientific and technological breakthroughs that occurred during this time period, without which EUVL would not have been possible, are also shown in Fig. 1.20 (in the upper half of the figure).
--[p53]-- 1.5 The Development of Individual Technologies
The most important advances in EUVL development that were made each year from 1985 to 1996 in Europe, Japan, and the U.S. were detailed in Sections 1.2, 1.3, and 1.4. A graphical record of these advances is illustrated in the fishbone diagram shown in Fig. 1.20, where one or more highlights from each year’s technical progress have been recorded in the lower half of the figure.
--[p53]-- More information on asphere development at Tinsley Laboratory and on the PSPDI developed by G. Sommargren<sup>43</sup> can be found in Section 1.5.3. The remainder of Section 1.5 focuses on the development of the individual components and subsystems needed for EUVL exposure tools (reflective imaging systems, aspherical mirrors, reflective ML coatings, and short-wavelength radiation sources) and for the supporting infrastructure (reflection masks and resists).
--[p53]-- These four major advances—the first demonstrations of normal-incidence imaging in the soft-x-ray spectral region, the development of Mo-Si ML coatings, the fabrication of precision aspheres, and the invention of the phase-shifting point-diffraction interferometer (PSPDI)—not only enabled EUVL but also may have accelerated progress in other fields of science and technology that utilize reflective imaging systems, e.g., astronomy, microscopy, satellite surveillance, plasma diagnostics, spectroscopy, and medicine. More information on the first normal-incidence-imaging experiments can be found in Section 1.2. More information on the ML coating work of E. Spiller<sup>42</sup> and T. Barbee<sup>10</sup> can be found in Sections 1.5.1 and 1.5.4.

===== [p425-429] Chapter 6B Collector Contamination: Normal-Incidence (Multilayer) Collectors > 6B.3.3 Hydrogen plasma cleaning (23块) =====
--[p429]-- In this manner, the cleaning rate due to this photon-created plasma has been estimated at approximately 1 nm/min.
The use of plasmas raises a question about surface damage. While ions can accelerate etching, they also have the potential to sputter and implant, damaging the MLM. The next section will briefly summarize a set of experiments used to determine MLM compatibility with plasma.
--[p425]-- Plasma-etching experiments at CPMI have centered around using the collector itself as a plasma electrode.<sup>80</sup> In the XCEED chamber, a 300-mmdiameter stainless steel dummy collector is mounted, isolated from ground, and connected to a 13.56-MHz RF supply in the presence of $\mathrm { H } _ { 2 }$ gas, as shown in the setup in Fig. 6B.26. This technique creates radicals immediately at the collector surface without any delivery system.
--[p428]-- Additionally, instantaneous etch rates for a bare collector were measured by placing a Sn-coated QCM on the collector. These were measured to be approximately 1.9 nm/min at 65 mTorr and 0.2 nm/min at 325 mTorr. These are in reasonable agreement with the etch rates reported earlier for a fully coated collector.
--[p425]-- 6B.3.3 Hydrogen plasma cleaning
Hydrogen plasma etching involves creating a plasma in the EUV chamber, allowing both the radicals and the ionized plasma species to be incident on the Sn contamination. Hydrogen plasma etching has been explored at CPMI and also observed through an accidental yet beneficial effect in industry. This section will detail these investigations.
--[p425]-- Initial experiments were carried out at 65 mTorr and 500 sccm of $\mathrm { H } _ { 2 }$ flow. As shown in the previous section, other work concentrated on etching Sn only from small samples. Thus, for these experiments, the entire collector was coated with Sn via magnetron sputtering; the Sn was then etched by $\mathrm { H } _ { 2 }$ plasma at 300 W for 2 h.
--[p426]-- Energy released by recombination reactions heats the probe, allowing for calculation of the power delivered by radicals; this number is then used to calculate the radical density. For more information on catalytic probes and their operation, the reader is referred to Refs. 81–83.
As shown in Fig. 6B.29, the radical density is higher at 325 mTorr than at 65 mTorr (though within error bars). Radical densities do not rise linearly with pressure.
--[p427]-- However, the redeposition coefficient of Sn was measured in 1956 by Tamaru to obey an Arrhenius form and to be very low.<sup>71</sup> For example, at $7 7 ^ { \circ } \mathrm { C } ,$ the redeposition coefficient can be calculated as $1 . 3 5 \times 1 0 ^ { - 7 }$ . Experiments have been performed at the University of Illinois to verify this.
--[p429]-- (6B.3) and (6B.4) are carried out on the data presented at 65 mTorr, they yield an efficiency of approximately $4 . 3 \times 1 0 ^ { - 4 }$ , or 2300 radicals per Sn. This is more than an order of magnitude more efficient than the values reported in Section 6B.3.2 with atomic hydrogen sources. These results show that cleaning rates in EUV sources could potentially be raised by the use of plasma.
--[p427]-- This is due to the fact that radicals are made primarily by electronimpact dissociation of $\mathrm { H } _ { 2 } .$ Pressure increases cause an increase in $\mathrm { H } _ { 2 }$ density but a decrease in electron density; thus, the increase in radical density within the given pressure range is not linear. Error is caused by assumptions in the probe theory and slope smoothing applied to the catalytic probe temperature curves.
--[p425]-- For these experiments, Si samples were replaced by ZrN-capped MLM samples, which were exposed to various conditions. The Control sample was never removed from its case. The Bare sample was removed from its case and handled, to show if any reflectivity was removed by atmospheric contaminants and handling. The Etched sample was left bare but exposed to the etching plasma for 45 min.
--[p429]-- While $\mathrm { H } _ { 2 }$ plasma etching has not been industrially implemented in a dedicated process, it has already been observed as a beneficial side effect. As discussed in Section 6B.3.1, the EUV source operates in an $\mathrm { H } _ { 2 }$ environment. While most EUV photons are transmitted, some cause inelastic collisions with $\mathrm { H } _ { 2 } .$ creating a diffuse hydrogen plasma. This plasma, which is present during source operation, has been observed to clean Sn.
--[p426]-- The slight difference between the Bare/Control value and the Deposited & Etched value is due to non-Sn contamination from the deposition experiment. More information on this setup and these experiments may be found in Ref. 80.
Parameter variations and the fundamental processes underlying plasma etching of Sn have also been explored. Raising the pressure to 325 mTorr resulted in decreased removal rates of approximately 0.1–0.2 nm/min, measured with the profilometer.
--[p426]-- The Deposited sample was coated with Sn, and the Deposited and Etched sample was (along with the whole collector) coated with Sn and then cleaned over a period of 45 min. Samples were then sent to Lawrence Berkeley National Laboratory for EUV reflectivity measurements. Results are shown in Fig. 6B.28. Error levels were determined by comparing EUV reflectivity measurements from two identical samples.
--[p428]-- Error is caused by positioning of the high-voltage probe and error in the measurement of the area of the Langmuir probe.
The results in Fig. 6B.30 are indicative of reactive ion etching (RIE). In RIE, energetic ions aid in breaking Sn-Sn bonds (allowing H radicals to bond to the Sn) and desorbing $\mathrm { S n H } _ { 4 }$ molecules.
RIE can explain how this plasma system has achieved higher radicalper-Sn efficiency numbers than the atomic hydrogen systems in the previous section. If Eqs.
--[p428]-- It was observed, however, that etch rates appeared to scale with the ion energy flux, which is the product of the ion flux (measured from the ion current of a Langmuir Probe) and the average ion energy (measured with a high-voltage probe near the collector on the RF power line). This is shown in Fig. 6B.30, along with a comparison to radical densities. Quantities are normalized to their value at $^ { 6 5 }$ mTorr in order to print all of them on one graph.
--[p429]-- The cleaning rate due to this plasma has been estimated as follows. First, the buffer gas flow is reduced, hampering debris mitigation and allowing some Sn to deposit on the collector. Second, the film thickness is measured. Third, debris mitigation is restored, reducing the deposition rate to nearly zero. At this point, the Sn will begin to be etched away by the plasma. Finally, the time required to complete etching is recorded.
