Repository: NARUTOBEST/semiconductor-knowledge-qa

# heldout 泛化集出题管线(v2,2026-10-01)

与 `pipeline/dev/` 平行、互不混放的 heldout 侧出题管线。
总协议见 `../protocol_v2.md`(v2:取消 source 隔离红线,全库遴选文档)。

## 本目录内容
| 文件 | 用途 |
|---|---|
| `fetch_material.py` | 从 Qdrant(16333 转发)抓取本 track 8 篇文档的真实 chunk 原文 |
| `draft_material/` | 8 篇素材 txt + 草稿 json(每篇 25 题,含 evidence 逐字摘录) |
| `build_datasets_heldout.py` | 草稿 -> `eval/qa_sets/v2_20261001/heldout_200.json` + 校验报告 |
| `_extract_result.py` | 出题 agent 结果恢复(从会话 transcript) |
| `_verify_acceptance.py` | evidence 溯源覆盖率校验(自动发现本目录全部草稿) |
| `_prompt_template.txt` | 出题 agent 提示词模板 |
| `acceptance_report.json` / `_acceptance_failures.txt` | AI 验收记录(heldout 侧) |
| `verify_log.md` | 人工核对清单(heldout 200) |

File: eval/pipeline/heldout/draft_material/11_Chemistry_Lithography.txt (part 10 of 53)
Another application of BARCs, particularly for immersion and hyper-NA (NA.1.0) lithography is the use of multiple layers in either a bilayer or trilayer configuration, with the top layer BARC having different optical properties from the bottom layer BARC, and so on and so forth.
--[p454]-- 9.6 and 9.7), distorting the uniformity of the radiation flux reaching different points in the photoresist layer. The resulting swing curve is thus a periodic of a lithographic parameter with resist thickness, with the period given by $\lambda / 2 n$ (l is the exposure wavelength and n is the refractive index of the resist).
--[p454]-- Van Roey, “Progress in 193 nm photo resists and related process technologies,” in OMM Interface’98 Proc., 1 (1998).
The swing contrast of the thin-film interference effects in photoresists at 193 nm is almost the same as that at $2 4 8 \mathrm { n m } , ^ { 2 2 }$ which suggests that the influence of thin-film interference effects in photoresists on line width control in both lithographic regimes are similar.
--[p457]-- This is a scenario that makes it nearly impossible to sufficiently control reflectivity with a single-layer BARC for all of these different angles (see Fig. 9.9). One other approach for controlling reflectivity in hyper-NA systems is the use of a graded-index antireflection coating.
--[p456]-- The significant swing amplitude in both figures constitutes a significant portion of the exposure latitude, particularly on highly reflective substrates such as Si. The AR19 antireflection coatings in Fig. 9.6(a) and the SiON antireflection coating in Fig. 9.6(b) both strongly suppress the thin-film interference relative to the silicon substrate.
Without BARCs, strong standing waves were obtained on the patterned resist sidewall [see Fig. 9.7(a)].

===== [p129-130] Optical and Chemical Origins of Lithography > 3.2.3.6 Discovery of simple gases in common air (11块) =====
--[p130]-- A supporter of the phlogiston theory, he admitted that his results could be explained by Lavoisier’s oxygen theory<sup>259</sup> (see Section 3.2.3.7).
Joseph Priestly (1733–1804) (see Fig. 3.31) was another exceptional chemist during the pholgistic era. He discovered oxygen in 1774, which he isolated from the decomposition of mercury oxide.
--[p129]-- He showed that it was produced in the combustion of charcoal, in respiration when air is exhaled from the lungs, and in fermentation.<sup>256</sup> Carbon dioxide had been previously recognized and called gas sylvestre by van Helmont.<sup>257</sup> Black’s other major contribution was the discovery of latent heat and specific heats.<sup>258</sup>
--[p130]-- xide, and nitric acid, and (x) the formation of cyanide by the action of ammonia on a mixture of charcoal or graphite and potassium carbonate. He proposed the peculiar theory that phlogiston þ fire air (oxygen) heat.<sup>261</sup>
<sup>259</sup>ibid., pp. 150 152.
<sup>260</sup>J. Priestley, Experiments and Observations on Different Kinds of Air, (3 vols.) London (1774 1777); J. Priestley, Experiments and Observations Relating to Various Branches of Natural Philo sophy (3 Vols., Vol.
--[p130]-- He made other important discoveries including (i) chlorine and manganese, (ii) silicon fluoride and hydrofluoric acid from fluorspar, (iii) phosphorus from bone ash, phosphoric acid from the action of nitric acid on phosphorus, (iv) arsenic acid, molybydic acid, tungstic acid, arsenic anhydride, copper arsenite (also called “Scheele’s green”), and the distinction between molybdenite $( \mathbf { M o S } _ { 2 } )$ and graphite, (v) several organic compounds, including tartaric acid, mucic acid, lactic acid, uric acid, prussic acid, oxalic acid, citric acid, malic acid, gallic acid, and pyrogallic acid, (vi) glycerol and casein, (vii) hydrogen sulfide, (viii) the action of light on silver salts, (ix) the distinction between nitrous and nitric acid, nitric oxide, nitrous oxide, nitrogen dio
--[p129]-- Partington, A Short History of Chemistry, 3rd ed., pp. 90 93, Dover Publications, New York (1989).
<sup>257</sup>ibid., p. 48.
<sup>258</sup>ibid.
composition of the atmosphere (1781) and the volumetric composition of water (1748), and (iv) observed that nitric acid can be formed by sparking nitrogen (“phlogisticated air”) with an excess of oxygen (“dephlogisticated air”) over potash solution.
--[p130]-- I London, Vols. II III Birmingham) (1779 1786) [Also cited in J.R. Partington, A Short History of Chemistry, 3rd ed., pp. 110 121, Dover Publications, New York (1989)].
--[p129]-- 3.2.3.6 Discovery of simple gases in common air
The history of the rejection of the phlogiston theories begins with the discovery of simple gases in common air, particularly the discovery of oxygen, which constitutes one-fifth of common air. The journey to these discoveries begins, oddly enough, in the phlogistic era, fueled by the works of a good number of exceptional chemists.
At first it was supposed that gases were different varieties of common air, with slightly different properties.
--[p130]-- He also discovered many other gases such as ammonia, hydrochloric acid gas, nitric oxide, nitrous oxide, nitrogen dioxide, nitrogen, carbon monoxide, and sulfur dioxide. He was among the first scientists to recognize that green plants make oxygen, which is responsible for restoring the goodness of air vitiated, by putrefaction or the burning of candles or the respiration of animals, through a process mediated by light. This process was elucidated in the twentieth century as photosynthesis.
--[p129]-- Another exceptional scientist during the phlogistic era was Henry Cavendish (1731–1810), who (i) recognized and named equivalents (1766–1788), (ii) investigated the properties of fixed air $\left( \mathbf { C O } _ { 2 } \right)$ and inflammable air (H ), which he erroneously identified with phlogiston, (iii) determined the (nearly constant)
<sup>252</sup>ibid., p. 149.
<sup>253</sup>ibid.
<sup>254</sup>ibid.
<sup>256</sup>ibid.
<sup>255</sup>J.R.
--[p130]-- He also observed that inflammable air (H ) is rapidly absorbed by heated metallic oxides (calces) in a process in which the latter are reduced, with water being formed if the gas is dry. He erroneously identified hydrogen with phlogiston. He also made the observation that water is formed in the explosion of inflammable air with common air or dephlogisticated air (known to us as oxygen).<sup>260</sup>
Carl Wilhelm Scheele (1742–1786) was another phenomenal chemist of the phlogistic era.
He was actually the first discoverer of oxygen (1772–1774), on which he first published in 1777.
--[p129]-- In his Vegetable Staticks (1727), Stephen Hales (1677–1761) describes the production of “air” from a variety of substances, along with its collection and measurement, but he was not able to make any qualitative distinction between the different gases in air (such as oxygen, hydrogen, nitric oxide, carbon dioxide, coal gas, etc.) that he must have obtained.<sup>255</sup> In 1754, Joseph Black (1728–1799) demonstrated the chemical differences between one kind of air from common air and gave it the name of “fixed air” (which is now known as carbon dioxide).

===== [p487-490] The Semiconductor Lithographic Process > 11.3.1 The resist spin-coating process (21块) =====
--[p487]-- 59, SPIE Press, Bellingham, WA (2005).
<sup>15</sup>W.A. Zisman, “Relation of equilibrium contact angle to liquid and solid constitution,” in Contact Angle Wettability and Adhesion, Advances in Chemistry Series, Vol. 43, American Chemical Society, Washington, DC (1964).
<sup>16</sup>D.E. Bornside, C.W. Macosko, and L.E. Scriven, “On the modeling of spin coating,” J. Imag. Tech. 13, 123 (1987).
$$
\eta \frac { d v } { d y } = - \rho r \omega ^ { 2 } y ,\tag{11:3}
$$
--[p490]-- where $c$ is the concentration of the solid and $\gamma$ has a value around 2.5.
Flack and co-workers<sup>21</sup> developed a complex model that included the effects of evaporation on the rheological properties of the viscous fluid. Their work established the idea that only fluid viscosity, angular speed, and evaporative effects are important in determining the final film thickness.
--[p489]-- (11.9) under a given initial condition yields the liquid film thickness h at a distance r from the rotation axis at a time t.
Consider the case where the initial film thickness is uniform, that is,
$$
h = h _ { 0 } = \mathrm { c o n s t } \mathrm { a t } t = 0 .\tag{11:10}
$$
The last term on the right-hand side of Eq. (11.9) vanishes, and the equation becomes independent of r, yielding an analytical solution of the form:
$$
--[p490]-- h _ { \mathrm { f } } = C \omega ^ { \textit { N } } .\tag{11:13}
$$
The exponent N indicates how inversely related the thickness is to spin speed. Most common fluids behave in a Newtonian manner, with $ { { ~ \cal ~ N ~ } } ^ { \mathrm { ~ ~ } }   | 2 $ . Evaporation may also affect the value of N. Taking the logarithm of both sides of Eq. (11.13) and rearranging yields a linear equation, which can be easily plotted to determine C and $N ,$
$$
--[p488]-- where h is the viscosity of the liquid, r is the density of the liquid, v is the angular velocity of the liquid in radians per second, h is thickness of the liquid at the distance r, v is the velocity of the liquid in the plane (r direction), and r is the distance in the radial direction. In their analysis, Emslie and his co-workers assumed that the resist was a Newtonian fluid (with a linear relationship between shear stress and shear rate) flowing on a rotating infinite plane.
--[p487]-- 11.3.1 The resist spin-coating process
In the spin-coating process, a precise amount of liquid resist is dispensed onto a wafer (either statically, i.e., with the wafer at rest, or dynamically, i.e., with the wafer rotating). The wafer is then spun at high speeds until such time that the film thickness reaches a desired value, oftentimes corresponding to a stationary point on the swing curve of the given resist (Fig. 11.4).
--[p489]-- \frac { 1 } { h ^ { 2 } } = \frac { 1 } { h _ { 0 } ^ { 2 } } + \frac { 4 \omega ^ { 2 } } { 3 \kappa } t .\tag{11:11}
$$
Equation (11.11) shows that the film thickness decreases uniformly with increasing time.
Next, we consider the general case where the initial film thickness varies along the radial direction. Under this case, Eq. (11.9) cannot be solved analytically.
However, numerical calculation shows that the solution approaches very rapidly to a solution with uniform film thickness.
--[p487]-- The two main forces governing the spin-coating process are the viscous forces of the fluid that retard the expulsion of material from the wafer and centrifugal force, which serves to throw the fluid material outward, away from the wafer.
--[p488]-- Ito, Microlithography Fundamentals in Semiconductor Devices and Fabrication Technology, Chapter 5, Marcel Dekker, New York (1998). Here we emphasize only the key facts. <sup>18</sup>A.G. Emslie, F.T. Bonner, and L.G. Peck, “Flow of a viscous liquid on a rotating disk,” J. Appl. Phys. 29, 858 862 (1958).
Integration of Eq. (11.3) with respect to y under the boundary condition shown in Eq. (11.4) results in
$$
--[p489]-- The space velocity $V ( \mathrm { c m } ^ { 3 } / \mathrm { s } )$ of the liquid passing through the cross section of the wedge at the distance $r ,$ indicated by the hatching in Fig. 11.4(c) is calculated from Eq. (11.6) as
$$
V = r \Theta \int _ { 0 } ^ { h } v d y = r ^ { 2 } \Theta \frac { \mathfrak { w } ^ { 2 } } { 3 \kappa } h ^ { 3 } ,\tag{11:7}
$$
where u is the wedge angle.
The equation of volume balance in the flow is expressed as
$$
--[p489]-- v = r \omega ^ { 2 } \frac { \mathsf { \rho } } { 2 \mathsf { \eta } } ( h ^ { 2 } - y ^ { 2 } ) .\tag{11:5}
$$
Using the kinematic viscosity, k h /r, Eq. (11.5) becomes
$$
v = r \omega ^ { 2 } \frac { 1 } { 2 \kappa } ( h ^ { 2 } - y ^ { 2 } ) .\tag{11:6}
$$
Assuming that the rotational velocity is constant and that the Coriolis force is negligible, the flow of the liquid is confined within a wedge-shaped portion as shown in Fig. 11.4(c).
--[p488]-- In the following section, we examine their analysis in order to understand why a uniform film thickness is achieved by spin coating.
The terms on the right-hand side of Eq. (11.3) represent centrifugal force $( m r \omega ^ { 2 } )$ acting at a distance r from the rotation axis; m is the mass of the liquid under consideration. This force creates a shear stress within the liquid, which is expressed as $\rho r \omega ^ { 2 } y$ , where y is the depth from the surface of the fluid.
--[p489]-- r \Theta d r \frac { \partial h } { \partial t } = - \frac { \partial V } { \partial r } d r ,\tag{11:8}
$$
where t is the time.
By using Eqs. (11.7) and (11.8), we obtain the central equation governing spin coating:
$$
\frac { \partial h } { \partial t } = - \frac { { \bf \nabla } { \bf \omega } _ { 3 \kappa } ^ { 2 } } { 3 \kappa } \bigg ( 2 h ^ { 3 } + 3 r h ^ { 2 } \frac { \partial h } { \partial r } \bigg ) .\tag{11:9}
$$
Solving Eq.
--[p488]-- The terms on the left-hand side of Eq. (11.3), involving the radial velocity of the liquid at depth y, represent the viscous forces.
If the liquid is Newtonian, the radial velocity of the liquid at depth y of Eq. (11.3) must satisfy the boundary condition
$$
v = 0 \quad { \mathrm { a n d } } \quad y = h .\tag{11:4}
$$
<sup>17</sup>Excellent treatment of this subject has been provided elsewhere. See, for example, S. Nonogaki, T. Ueno, and T.
--[p487]-- The process thus uses the dynamics of centrifugal forces to disperse a fluid of polymeric resist material over the entire wafer surface. The flow and rheological properties of the resist do influence the coating process and need to be considered to achieve optimal results.<sup>16</sup>
The diagrams in Fig. 11.4 show a schematic of the spin-coating process. The variables and coordinates used in developing the mathematical equations governing this flow are also indicated in the diagrams.
--[p487]-- The balance of viscosity and centrifugal forces at each point during the spin-coating process determines the thickness of the fluid on the wafer substrate.<sup>17</sup> Emslie et al.<sup>18</sup> were the first people to recognize this relationship, the equation of motion of which they reduced to the expression
<sup>13</sup>S. Wu, Polymer Interface and Adhesion, Marcel Dekker, New York (1982).
<sup>14</sup>H.J. Levinson, Principles of Lithography, 2nd ed., p.
--[p490]-- Meyerhofer<sup>20</sup> considered the effects of evaporation on the final film thickness. He reported that the final solid film thickness is inversely proportional to the square root of the rotational velocity. He also developed a model similar to that considered above, but allowed the solvent to evaporate during the spinning process.
--[p490]-- Thus, it can be concluded that a spin-coating process using a Newtonian resist solution produces a uniform film thickness regardless of the initial film thickness profile. 19
It should be pointed out, however, that Eq. (11.3) assumes Newtonian behavior, which the complex polymeric resists and BARC fluids do not necessarily exhibit. In particular, mass is not lost, neither from the radial flow of material nor from evaporation of solvent.
--[p490]-- Dispense volume, dispense rate, and other factors seem not to be particularly critical in determining the final film thickness as long as the wafer is spun for a sufficiently long time. Yet, in spite of evaporative effects, the final thickness $h _ { \mathrm { f } }$ of the fluid can be fairly well predicted with an inverse power law relationship [Eq. (11.13)], where C is a constant depending on the viscosity and contains the effects of viscous forces,
$$
--[p490]-- His central assumption was that the thinning process could be divided into two major stages, namely, one dominated by radial flow outward and another by evaporation of solvent. Effectively, he assumed a constant rate of evaporation and the viscosity concentration relationship expressed as
$$
\mathfrak { \eta } = \mathfrak { \eta } _ { \mathrm { s o l v e n t } } + \mathfrak { \eta } _ { \mathrm { s o l i d } } c ^ { \gamma } ,\tag{11:12}
$$
--[p490]-- \log { ( h _ { \mathrm { f } } ) } = - N \log ( \omega ) + \log ( C ) .\tag{11:14}
$$
<sup>20</sup>D. Meyerhofer, “Characteristics of resist films produced by spinning,” J. Appl. Phys. 49, 3393 3997 (1978).
<sup>21</sup>W.W. Flack, D.S. Soong, A. Bell, and D.W. Hess, “A mathematical model for spin coating of polymer resists,” J. Appl. Phys. 56, 1199 1205 (1984).
<sup>19</sup>S. Nonogaki, T. Ueno, and T.
Ito, Microlithography Fundamentals in Semiconductor Devices and Fabrication Technology, Chapter 5, Marcel Dekker, New York (1998).

===== [p131-135] Optical and Chemical Origins of Lithography > 3.2.3.7 Foundation of modern chemistry (35块) =====
--[p134]-- The whole art of making experiments in chemistry is founded on this principle: we must always suppose an exact equality or equation between the principles of the bodies examined and those of the products of the analysis.”<sup>277</sup>
Chemistry was thus effectively established on a quantitative basis, and the first chemical balance sheet was now drawn up.
A very significant immediate result of these great advances was the reform of the language of chemistry.
--[p133]-- On a charcoal furnace, he heated four ounces of mercury for 12 days in an apparatus consisting of a glass vessel, the neck of which is bent to connect with the air in a bell jar, inverted over a mercury trough. After 12 days, he observed that a red calx or oxide of mercury formed in the glass vessel and the level of water rose in the bell jar to a level corresponding to a decrease of about one-fifth of the total volume of air in the apparatus.
--[p131]-- For a guide to earlier biographies, see Henry Guerlac, “Lavoisier and his biographers,” Isis 45, 51 62 (1954). Other notable references include M. Beretta, Ed., Lavoisier in Perspective, Deutsches Museum, Munich (2005); E. Grimaux, Lavoi sier, Paris (1888); D. Mckie, Antoine Lavoisier (1935, 1953); Notes and Records of the Royal Society, VII, 1 (1949); Œuvres de Lavoisier, 6 vols., Paris (1864 1893); Tilden, Famous Chemists, p. 63 (1921); J.A. Cochran, “Lavoisier (1931); Hartog, Ann. Sci.
V, 1 (1941); Partington, Nature clii,
--[p133]-- Thus, in this classic experiment, Lavoisier was able to show that common air consisted largely of nitrogen and oxygen, both of which have strikingly different, indeed opposite, properties; and he separated them one from the other.<sup>273</sup>
In 1780, he formally presented his theory of combustion, as follows:<sup>274</sup>
(1) In every combustion there is disengagement of the matter of fire or of light.
(2) A body can burn only in pure air (oxygen gas).
--[p132]-- Through many months of the year 1773, he made further experiments; and in 1774–1775, after his meeting with Priestly, he concluded that the gain in weight of metals on calcination was as a result of their combination with air; but he still got no further than supposing that it was combination with common air in a pure state, without suspecting that only a part or constituent of the common air was involved.<sup>270</sup>
--[p132]-- The year 1777 saw him in further experimentations, in which he reached the seminal conclusion that only a part of the air was involved in combustion, respiration, and calcination—the heavier part of the air—and that air itself was not a simple substance but rather consisted of two “airs.” One of these was respirable, supported combustion, and combined with metals on calcination; this he called the “salubrious part” of the air.
--[p135]-- Since his life was cut short,<sup>283</sup> it was left to others to isolate and investigate the chemistry, as well as the technological applications of silicon.
<sup>279</sup>J.R. Partington, A Short History of Chemistry, 3rd ed., pp. 134 135, Dover Publications, New York (1989).
<sup>280</sup>ibid., p. 130.
<sup>281</sup>ibid.
<sup>282</sup>ibid.
--[p132]-- The other part, he concluded, was incapable of supporting combustion or respiration, it was inimical both to fire and to life, and it played no part in calcination.<sup>271</sup>
207 (1943); Duveen and Klisckstein, Bibliography of Lavoisier, (1955), cited in J.R. Partington, A Short History of Chemistry, 3rd ed., p. 122, Dover Publications, New York (1989).
<sup>263</sup>Brande, Manual of Chemistry, 6th ed., pp. i xxxv (1848), cited in J.R. Partington, A Short History of Chemistry, 3rd ed., p.
--[p132]-- Lavoisier, it should be noted, had long been working on the related problems of combustion and calcination, and as early as 1772, he had reached the conclusion that air played an important part in combustion and that the two inflammable substances, phosphorus and sulfur, combined with air when they were burned and that their weight was increased by this combination of air.
--[p133]-- In combustion the burning body removes the base, which attracts more strongly than does the matter of heat, and sets free the combined matter of heat, which appears as flame, heat and light.
<sup>271</sup>ibid., pp. 127 128.
<sup>272</sup>ibid., p. 128.
<sup>273</sup>ibid., pp. 128 129.
<sup>274</sup>A.L. Lavoisier, On Combustion in General (1780), cited in Œuvres de Lavoisier, II, p. 225, Impr. Impe´riale, Paris (1864 1893); also in J.R. Partington, A Short History of Chemistry, 3rd ed., p.
--[p135]-- The old names before Lavoisier’s chemical nomenclature were often coined to indicate some physical property of a substance or its mode of preparation, or to perpetuate its discoverer’s name or the place where it had been found as a mineral.
The language of science, Lavoisier, maintained in his Me´thode de Nomenclature Chimique, was itself an analytical instrument.
--[p135]-- Bertholet describes Lavoisier’s influence on chemistry as “La revolution chimique.” It has been noted that a book on chemistry written before his time would not be intelligible to a student unacquainted with the history of chemistry, while Lavoisier’s Traite´ e´lementaire de Chimie reads like a rather old edition of a modern textbook.<sup>280</sup>
--[p132]-- 122, Dover Publications, New York (1989).
<sup>264</sup>J.R. Partington, A Short History of Chemistry, 3rd ed., p. 123, Dover Publications, New York (1989).
<sup>265</sup>ibid., pp. 129 130.
<sup>266</sup>ibid., p. 126.
<sup>267</sup>ibid., pp. 125 126.
<sup>268</sup>ibid., p. 124.
<sup>269</sup>ibid., p. 41.
<sup>270</sup>ibid., p. 127.
On May 3, 1777, Lavoisier read to the Paris Academy of Sciences an account of one of the most significant experiments in the entire annals of science.
--[p135]-- From this work, which ranks with Newton’s Principia as one of the greatest of all scientific books, we may quote one sentence that particularly reveals its author’s method, and which embodies his fondness for mathematical precision, his determination to give priority to experimental evidence, and his mistrust of ideas: “I have imposed upon myself, as a law, never to advance but from what is known to what is unknown, never to form any conclusion which is not an immediate consequence necessarily flowing from observation and experiments; and always to arrange the facts and the conclusions which are drawn from them, in such an order as to render it most easy for beginners in the study of chemistry to thoroughly understand them.”<sup>282</sup>
--[p132]-- Although he did not discover oxygen, he was certainly the first person to recognize the consequences of its discovery, the first person to realize its true nature as an element, and by ingenious quantitative experiments, he was the first person to establish the true chemistry of combustion and calcinations of metals that had been foreshadowed by the works of Hooke and Mayow.<sup>265</sup> The following is a brief account of how he made the above accomplishments.
--[p132]-- History records that in October of 1774 Priestly visited Paris. There he met Lavoisier, to whom he described his latest discovery—the new “air” in which the flame of a candle burned much more brilliantly than in common air. He also told Lavoisier how he obtained it by heating the calx of mercury or the calx of lead.<sup>266</sup>
--[p134]-- Lavoisier defined an “element or principle” as the “last point which analysis is capable of reaching, since we have not hitherto discovered the means of separating them, they act with regard to us as simple substances, and we ought never to suppose them compounded until experiment and observation have proved them to be so,”<sup>278</sup> which is essentially our modern definition of a chemical element.
--[p134]-- Using an ice calorimeter, he and Laplace in 1783 measured the specific heats and the heat evolved in combustion and respiration, thus laying the foundations of thermochemistry, both on experimental and theoretical grounds, since the authors stated the principle that “as much heat is required to decompose a compound as is liberated on its formation from the elements.”<sup>276</sup>
--[p134]-- It must be pointed out that he adopted Robert Boyle’s 1661 definition that an element was a substance that could not be decomposed into anything simpler. He applied this idea in a very cautious way, not asserting that such substances, as they appeared to be incapable of further decomposition were, in fact, elements, but that they should be regarded as elements until evidence to the contrary was forthcoming.
--[p131]-- 3.2.3.7 Foundation of modern chemistry
Antoine Laurent Lavoisier $( 1 7 4 3 - 1 7 9 4 ) ^ { 2 6 2 }$ (see Fig. 3.32) is universally acknowledged as the founder of modern chemistry. Although he discovered no new substances, devised no really novel apparatuses, and worked out no improved methods of preparation, modern chemistry and physiology could not exist in their present form without the contributions of Lavoisier.
--[p135]-- Equally impressive is Lavoisier’s role in the discovery of the one element that is at the heart of the entire semiconductor industry and that through the agency of lithography is fabricated into digital and analog devices—silicon. Having generated or reduced several oxides, he had suggested in 1789 that quartz, or silica (or silicon dioxide), was probably the result of the union of oxygen with an as yet unidentified element.
--[p135]-- The revolution in chemistry was complete; modern chemistry dates from the publication of Lavoisier’s great classic, the Traite´ e´lementaire de Chimie,<sup>281</sup> in Paris in 1789.
--[p134]-- He generated the first table of chemical elements, which included oxygen, hydrogen, nitrogen, sulfur, phosphorus, and carbon, and a large number of metals.<sup>279</sup>
<sup>277</sup>A.L. Lavoisier, Traite E<sup>´</sup>le´mentaire de Chimie, p. 140, Chez Cuchet, Paris (1789). <sup>278</sup>ibid., p. 192 (1789).
<sup>275</sup>J.R. Partington, A Short History of Chemistry, 3rd ed., pp. 142 147, Dover Publications, New York (1989).
<sup>276</sup>Œuvres de Lavoisier, II, p. 283, Impr.
--[p135]-- In all, Lavoisier’s contributions span the entire field of modern chemistry— from the concept of chemical elements to the law of indestructibility of matter and conservation of mass in chemical transformations, from the theories of combustion to the foundation of thermochemistry, from chemical nomenclature to the mathematization and quantification of chemistry.
--[p133]-- 131, Dover Publications, New York (1989).
In experiments designed to elucidate the composition of water (1783–1784), he decomposed water into its constitutent parts: oxygen and inflammable air, which he later renamed “hydrogen” (i.e., “water former”).<sup>275</sup>
--[p133]-- The residual air extinguished lighted candles and asphyxiated animals. He called it “azote” (now called nitrogen).<sup>272</sup>
He then heated the red particles of mercuric oxide in a separate apparatus and collected the gas evolved from them. It amounted to about one-fifth of the original air and it supported combustion and respiration. He called it “oxygen.” On mixing the oxygen with the air from which it had been removed, he was able to reconstitute the common air once again.
--[p131]-- Donovan, Antoine Lavoisier: Science, Administration, and Revolu tion, Blackwell, Oxord (1993); J. P. Poirier, Lavoisier: Chemist, Biologist, Economist, University of Pennsylvania Press, Philadelphia (1996) [originally published as Antoine Laurent de Lavoisier, 1743 1794, Editions Pygmalion/Gerard Watelet, Paris (1993)]. For an excellent review of these books, see E.M. Melhado, “Scientific biography and scientific revolution: Lavoisier and eight eenth century chemistry,” Isis 87, 688 694 (1996).
--[p134]-- Impe´riale, Paris (1864 1893).
Having thus determined what substances were to be regarded as elements, Lavoisier and some of the French chemists who had adopted his view set on themselves the further task of devising a suitable system of chemical nomenclature that emphasized giving every known substance a name that corresponded to its chemical composition.
--[p132]-- He showed that tin and lead increase in weight on calcinations and an equal weight of air is absorbed (1774).<sup>267</sup> Earlier, he proved (1770) that water cannot be converted into earth,<sup>268</sup> as van Helmont had previously thought.<sup>269</sup>
--[p135]-- The system of chemical nomenclature that he devised gave us for every substance, in a word or two, a clean indication of its chemical nature and composition. That even after more than two centuries of further discovery since he devised this system, it has survived until today, with very little modification, is but a testament to his exceptional vision. Lavoisier’s influence on the course of modern chemistry indeed cannot be overemphasized.
--[p131]-- It has been said that “Lavoisier, though a great architect in the science, labored little in the quarry; his materials were chiefly shaped to his hand, and his skill was displayed in their arrangement and combination.”<sup>263</sup> He brought the work of Black, Priestley, and Cavendish to their logical conclusions, and provided accurate interpretation of their experimental results.<sup>264</sup>
<sup>261</sup>ibid., pp. 104 109.
<sup>262</sup>Recent biographies include A.
--[p134]-- .“for nothing is created in the operations either of art or nature, and it can be taken as an axiom that in every operation an equal quantity of matter exists both before and after the operation; that the quality and quantity of the principles remain the same and that only changes and modifications occur.
--[p134]-- The old names of substances had, of course, no relation to their chemical composition, since that was unknown at the time; and their chemical composition could not have been determined until it had been discovered of what elements they were composed.
--[p133]-- (3) There is “destruction or decomposition of pure air,” and the increase in weight of the body burnt is exactly equal to the weight of the air “destroyed or decomposed.”
(4) The body burnt changes into an acid by addition of the substance which increases its weight.
(5) Pure air is a compound of the matter of fire or of light with a base.
--[p134]-- He also showed that in chemical reactions, matter was neither created nor destroyed; the total weight of the products of a chemical reaction was equal to the total weight of the starting reactants. All of these are encapsulated in the law of indestructibility of matter, in which in 1789 he stated the following:
. .

===== [p52-53] Invention of Lithography and Photolithography > 2.4.2 Louis Jacques Mande´ Daguerre (8块) =====
--[p52]-- 2.4.2 Louis Jacques Mande´ Daguerre
As mentioned earlier, Nice´phore Nie´pce and Louis Jacques Mande´ Daguerre (see Fig. 2.6) formed a partnership to promote and develop Nice´phore Nie´pce’s process in December 1829. Nie´pce subsequently presented a complete description of the process to Daguerre, who using it as a foundation, pushed forward and developed the daguerreotype process.
--[p53]-- Second, about this time, William Henry Fox Talbot published an account of his process for making images with light in order to establish his priority as the first discoverer of such a process.<sup>57</sup>
--[p53]-- He thus set about to see that Daguerre and Nice´phore Nie´pce were duly rewarded and that this discovery brought both honor and glory to France. To this end, a brief notice about the daguerreotype process was published in the Comptes Rendus, the journal of the Acade´mie des Sciences. It merely stated that a process had been devised and that details would be forthcoming.<sup>56</sup>
--[p52]-- He discovered that silver iodide, which can be made by fuming silver plates with iodine, just as Nice´phore Nie´pce had done, was sensitive to light and that it alone could be used to make images. He also made the discovery that if an exposed plate with no apparent image was exposed to mercury vapor, a latent image appeared. With this method, he discovered the latent image. Unfortunately, Nice´phore Nie´pce did not live to see any of Daguerre’s results.
--[p52]-- He died in 1833, and Daguerre came upon these improvements in 1835. At this point, Daguerre still could not produce permanent images, but in 1837 he finally made the discovery that he could stop the action of light by putting his plates in hot, saturated salt water. Daguerre called his new process daguerreotype,<sup>55</sup> and it is this particular process that is the forerunner of modern-day photography.
<sup>54</sup>M.S. Barger and W.B.
--[p53]-- This notice generated a great deal of public interest throughout western Europe and brought about two particular responses. First, Francis Bauer sent a letter to the Literary Gazette describing Nice´phore Nie´pce’s work and offering to show the heliographs that he had given to him 11 years earlier. Bauer wanted to make sure that his friend Nice´phore Nie´pce was accorded the recognition due him for his invention.
--[p52]-- White, The Daguerreotype: Nineteenth Century Technology and Modern Science, Chapter 3, Johns Hopkins University Press, Baltimore (1991).
When news of the processes of the two partners reached the physicist Franc¸ois Dominique Arago (1786–1853), then not only the director of l’Observatoire in Paris and the permanent secretary of the Acade´mie des Sciences, but also a member of the Chamber of Deputies in the French Parliament, the fortunes of the two partners took a turn for the better.
--[p53]-- Being interested in light and its properties, Arago had an immediate personal interest in these processes. He particularly felt that daguerreotype could be used as a tool to unlock some of the mysteries of light and that it would also be useful as a recording medium not only for artists and architects, but also for scientists, archeologists, and travelers. In addition, he had the vision to see that this process would have an impact far beyond the mere fact of its being able to record images.

===== [p259-259] Chapter 5 Lithographic Chemicals > 6.3.5.2 Chemically amplified negative resists based on acid-catalyzed intramolecular dehydration (5块) =====
--[p259]-- A resist system based on this structure can be developed in a positive mode with the use of a nonpolar solvent such as xylene and in a negative mode with a polar alcohol.<sup>156</sup>
<sup>152</sup>S. Cho, A.V. Heyden, J. Byers, C.G. Willson, “Negative tone 193 nm resists,” Proc. SPIE 3999, 62 (2000).
<sup>153</sup>H. Ito, “Chemical amplification resists for microlithography,” Adv. Polym. Sci., 172, 149 (2005). <sup>154</sup>H. Ito, Y. Maekawa, R. Sooriyakumaran, and E.A.
--[p259]-- Mash, “Acid catalyzed dehydration: A new mechanism for chemically amplified lithographic imaging,” Polymers for Microelectronics, ACS Symp. Series 537, L.F. Thompson, C.G. Willson, and S. Tagawa, Eds., p. 64, American Chemical Society, Washington, DC. (1994).
<sup>155</sup>ibid.
<sup>156</sup>H. Ito, “Chemical amplification resists for microlithography,” Adv. Polym. Sci. 172, 152 153 (2005).
--[p259]-- 6.3.5.2 Chemically amplified negative resists based on acid-catalyzed intramolecular dehydration
The fact that tertiary alcohols can dehydrate intramolecularly with an acid as a catalyst to form olefins has been employed in the design of negative resists based on polarity switch.
--[p259]-- A good example is poly[4-(2-hydroxy-2-propyl)styrene], which undergoes acid-catalyzed dehydration to yield a stable tertiary benzylic carbocation, which subsequently eliminates a b-proton to form a pendant olefinic structure (Scheme 6.18).<sup>154</sup> This intramolecular dehydration reaction converts the hydrophilic alcohol to a highly lipophilic olefin, which readily dissolves in a polar alcohol developer, resulting in negative tone image.
--[p259]-- It must be emphasized that the a-methylstyrene structure produced by the dehydration can undergo acid-catalyzed linear and cyclic dimerization, resulting in cross-linking.<sup>155</sup> However, the dimerization pathway is easily eliminated by replacing one of the methyl groups with a phenyl ring to generate a 1,1-diphenylethylene structure.

===== [p106-110] Optical and Chemical Origins of Lithography > 3.2.1.20 Quantum theory of light (35块) =====
--[p107]-- He obtained a second-order differential equation for a wave function c with second-order differential coefficients with respect to the coordinates x, y, and z for a particle of mass m moving in a potential field U. It is of the form<sup>173</sup>
$$
\frac { \partial ^ { 2 } \Psi } { \partial x ^ { 2 } } + \frac { \partial ^ { 2 } \Psi } { \partial y ^ { 2 } } + \frac { \partial ^ { 2 } \Psi } { \partial z ^ { 2 } } + \frac { 8 \pi m } { h ^ { 2 } } ( E - U ) = 0 ,\tag{3:28}
$$
--[p106]-- But other broader implications of the new theory existed, and the first inkling of this was given in 1924 by Louis de Broglie (Fig. 3.26) in his doctoral dissertation. He postulated that particles may also possess wavelike properties<sup>168</sup> and that these wavelike properties would manifest themselves only in phenomena occurring on an atomic scale, as dictated by Planck’s constant.
--[p107]-- The wavelength of the electrons are easily controlled with the aid of an applied voltage, and the small de Broglie wavelengths attainable offer a more precise probe (in microscopy applications) or higher resolution (in lithography applications) than systems using visible and UV photons.
--[p108]-- It must be pointed out that this limitation on our knowledge of the physical world, embodied in the Heisenberg uncertainty principle, is not due to poor measurement or poor experimental technique, but is a fundamental property of the act of measurement itself; it is intimately associated with quantization.<sup>177</sup> For if light were not quantized, one could imagine making measurements with ever-smaller and smaller quantities of light and energy, until we would ultimately approach a measurement that would not disturb the system being measured; or at least we could make the disturbance as small as we wished, so that the uncertainty principle could be reduced to negligible values.
--[p110]-- Although the quantum theory of 1925 resolved the age-old dilemma of light by unifying the entities of light and matter and by asserting that wave-particle duality applies to both, it failed to address the issue of another fundamental distinction between the two: the photon is created out of nothing—in the flash of an atomic jump—while the electron is permanent.<sup>182</sup>
--[p108]-- But nature imposes on us a physical limit h, Planck’s constant, that determines the minimum energy content of a photon; this produces uncertainties that are not negligible and that are more significant on the atomic scale.<sup>178</sup>
<sup>174</sup>J.R. Partington, A Short History of Chemistry, 3rd ed., p. 374, Dover Publications, New York (1989).
