Repository: NARUTOBEST/semiconductor-knowledge-qa

# heldout 泛化集出题管线(v2,2026-10-01)

与 `pipeline/dev/` 平行、互不混放的 heldout 侧出题管线。
总协议见 `../protocol_v2.md`(v2:取消 source 隔离红线,全库遴选文档)。

## 本目录内容
| 文件 | 用途 |
|---|---|
| `fetch_material.py` | 从 Qdrant(16333 转发)抓取本 track 8 篇文档的真实 chunk 原文 |
| `draft_material/` | 8 篇素材 txt + 草稿 json(每篇 25 题,含 evidence 逐字摘录) |
| `build_datasets_heldout.py` | 草稿 -> `eval/qa_sets/v2_20261001/heldout_200.json` + 校验报告 |
| `_extract_result.py` | 出题 agent 结果恢复(从会话 transcript) |
| `_verify_acceptance.py` | evidence 溯源覆盖率校验(自动发现本目录全部草稿) |
| `_prompt_template.txt` | 出题 agent 提示词模板 |
| `acceptance_report.json` / `_acceptance_failures.txt` | AI 验收记录(heldout 侧) |
| `verify_log.md` | 人工核对清单(heldout 200) |

File: eval/pipeline/heldout/draft_material/12_先进封装材料.txt (part 10 of 34)
A1 + 1% Si (on Silicon) | 60 kHz | $9 3 . 9 { \pm } 2 . 9 $ | $8 8 . 7 { \pm } 3 . 4 $ | 5.2 | Yes (highly)
100 kHz | $9 8 . 7 { \pm } 2 . 8 $ | $8 5 . 4 \pm 2 . 6 $ | 13.3 | Yes (highly)
<sup>b</sup> 99% confidence that the difference in the means are significant using analysis of variance with the F-test
Table 4.13 shows results for both 60 and 100 kHz bonded samples under conditions of thermal aging (120 h at $1 5 0 ^ { \circ } \mathrm { C } )$ .
--[p175 [表]]-- ${ \mathrm { S i g n i f i c a n t } } ^ { \mathrm { b } }$ | Yes (highly) | Yes (highly)
Table 4.11 Gold thermosonic ball bond average diameters<sup>a</sup> (mm) on gold and aluminum (1% Si) metallizations at both 60 and 100 $\mathrm { k H z } ^ { \mathrm { b } }$
Metal | 60-kHz | 100-kHz | ∆ means | Significantc
Gold | $8 9 . 1 { \pm } 4 . 0 $ | $8 8 . 3 { \pm } 2 . 9 $ | 0.8 | No
A1 + 1% Si (on silicon) | $9 1 . 3 { \pm } 2 . 3 $ | $9 2 . 0 { \pm } 2 . 0 $ | 0.7 | No
∆ means | 2.2 | 3.7
--[p177]-- These results are consistent regardless of the bonding frequency. After aging, the shear strength of the bonds on gold, at both frequencies, remained essentially unchanged. On the $\mathrm { A l } \ + 1 \%$ Si metallization the strength of the bonds increased significantly for both frequencies. Again, 100 kHz bonding produced stronger bonds on gold metallization, while 60 kHz bonding appeared to have a slight edge on $\mathrm { A l } + 1 \% \mathrm { S i }$ .
--[p176]-- On Al + 1% Si, the non-scrub direction (X-direction) is larger than the Y-direction by a significant amount for both the 60 kHz and 100 kHz bonding systems. Similar behavior was also observed for pure aluminum metallization. The cause of this phenomena is not well understood, but is believed to be associated with the dynamics of the weld formation process. On gold there is the single interdiffusion of the gold wire and gold pad materials.
--[p174]-- One of the MEI Model 827 wirebonding machines was equipped with a UTI Model 25ST (64.1 kHz) transducer driven by a standard UTI Model 10G ultrasonic generator. The other Model 827 wirebonding machine was equipped with a UTI Model 4ST (99.5 kHz) transducer which was driven by a UTI 10G generator tuned for 100 kHz. In order to make both transducer waveforms similar, since the Model 25ST transducer is much larger than the Model 4ST, a short 60 kHz transducer (Model 17STL (63.1 kHz) was also used.
--[p174]-- A comparison of the transducer dimensions has been given previously [18]. Squashed ball sizes were also quite uniform with diameter ranging between 76 and 82 mm depending upon substrate.
This study has yielded a large amount ofdata. Key observations and findings include the following. It is clear that significant differences exist between bonding at nominally 60 kHz and bonding at 100 kHz.
--[p173]-- 4.9.3 Higher Frequency Bonding
Most of the world’s current wirebonding machines have ultrasonic generators and transducers that operate at nominally 60 kHz. The choice of 60 kHz was made several decades ago based on transducer (bonding head) dimensions for microelectronic assemblies and stability during the bonding (transducer loading) operation [38]. Other frequencies from 25 to 300 kHz have been used to attach wires.
--[p174]-- The silicon wafers were p-type with a nominal resistivity of 30–50 -.cm. The wafers were thermally oxidized to achieve a SiO2 thickness of 1 mm prior to metal deposition or spin coating with polymide. The polymide layers were between 5 and 20 mm in thickness. The gold metallization was also deposited on highly polished ceramic (99.6% pure alumina) substrates.
Various test structures were photolitographically patterned on each of the metal layers [16, 18].
--[p173]-- Ultrasonic welding and material softening have been reported in the range between 0.1 Hz [87] and 1 MHz [53]. Today’s interest in higher frequency bonding stems from reports by various authors [69, 75, 82, 40, 44, 34] that using higher ultrasonic frequencies produces better welding at lower temperatures in shorter bonding times (dwell times).
--[p177]-- Aging at $1 5 0 ^ { \circ } \mathrm { C }$ has been shown to be very effective [16] for assessing wirebond (ball bond) quality and reliability without introducing unwanted effects caused by substrate interactions and other heat-related phenomena. Table 4.13 again illustrates the significant improvement in shear strength using 100 kHz bonding on gold metallization, this time for gold on a silicon substrate as compared to the gold on ceramic data given in Table 4.10.
--[p175]-- It formed strong bonds in times that are 30 to 60% shorter than comparable dwells for the 60 kHz system. Comparison of both bonding systems and their transducer waveforms indicate that the 100 kHz system has much faster bonding pulse rise and fall times, along with a more stable voltage (or current) amplitude envelope than that of the 60 kHz system.
--[p177]-- ∆ means $\mathrm { S i g n i f i c a n t } ^ { \mathrm { c } }$ | 0.7 No | 1.0 No
$\mathrm { A l } ~ + ~ 1 \% ~ \mathrm { S i }$ | No | $4 7 . 0 { \pm } 3 . 7 $ | 0.5 | No
$5 7 . 8 { \pm } 3 . 3 $ | $4 6 . 5 { \pm } 4 . 3 $
(on silicon) | Yes | $5 6 . 1 { \pm } 4 . 1$ | 1.7 | Yes (slightly)
∆ means | 10.8 | 9.6
Significantc | Yes (highly) | Yes (highly)
<sup>c</sup> 99% confidence that the difference in the means are significant using analysis of variance with the F-test
--[p177]-- Table 4.13 Gold thermosonic ball bond shear strength (grams (force)) on gold and aluminum (1% Si) metallizations at both 60 and 100 kHz under conditions of thermal aging<sup>a</sup>
Metal | $\mathrm { A g e d } ^ { \mathrm { b } }$ | 60 kHz | 100 kHz | $\Delta$ means | Significantº
Gold (on silicon) | No | $8 1 . 4 { \pm } 4 . 6 $ | $9 7 . 4 \pm 3 . 7 $ | 16.0 | Yes (highly)
Yes | $8 2 . 1 \pm 3 . 3$ | $9 6 . 4 \pm 4 . 6 $ | 14.3 | Yes (highly)

===== [p125-129] Advanced Wire Bonding Technology: Materials, Methods, and Testing > 4.2 Interconnection Requirements (14块) =====
--[p128 [表]]-- Using copper as the IC metallization with soft organics as the intervening dielectric layers presents challenges to the first level (on-chip) interconnection processes, especially wire bonding. Copper metallization pads will necessitate copper wire bonding or a suitable barrier layer metallization cap to allow bonding with gold or aluminum wires. A gold metal flash on the copper pad to prevent oxidation is also necessary prior to forming flip chip solder balls.
--[p125]-- Using modern wire bonding machines, under precise computer control, researchers and some manufacturers have demonstrated bonding over active regions, as well as reverse bonding (first bond on substrate or package and second bond on the chip) without causing any chip damage or reliability concerns. This reverse bonding or reverse loop as termed by some manufacturers has been especially useful in chip stacking.
--[p126]-- Area array interconnects can easily exceed 1000 $_ { \mathrm { I / O } }$ even on small-sized chips with a relaxed bond-to-bond spacing (pitch). It is common to normalize the $_ { \mathrm { I / O } }$ numbers with respect to chip area, thus forming the I/O density (i.e., the number of I/O per unit area). Figure 4.7 plots I/O density versus chip area for various pitches of interconnect.
--[p129]-- Table 4.1 Comparison of wire bonding and flip chip interconnection factors
Factor | Wirebond | Flip Chip
Area | Requires space outside of chip perimeter for second bond | Within chip perimeter
Number I/O | Limited: one to four perimeter rows (100–1,000s possible) | Full area array. Out performs wire bonding even with a larger pitch (1,000–10,000s possible)
Flexibility | Very flexible. Ability to shift I/O. Accommodate different die orientations, die sizes, package layout, etc.
--[p129]-- (within reason, of | None. Substrate pattern must match I/O pattern on chip. (Some self-aligning force.)
Electrical Performance | Long round wires limits low loss frequency response to between 5-10 GHz | Short , fat solder joint pillars allow low loss frequency response above 100 GHz
Cost | Typically $0.0005–$0.001 per interconnect with full | Ranges from $0.01–$0.05 per interconnecta
Bonding Time | automation Sequential (10–20 bonds/second) | Gang
--[p125]-- 4.2 Interconnection Requirements
Wirebonded interconnects are usually applied to perimeter bonding pads on ICs. These perimeter bonding pads are located over non-active regions of the chip, thus preventing any damage to the IC, due to forces associated with the bonding process. Similar historical concerns gave rise to the requirement that the first bond of the wirebonded interconnect be placed on the chip (IC) and that the second bond be formed on the package or substrate.
--[p126]-- Wire bonding, even with two rows ofbonds at an extremely fine pitch (e.g., two rows ofbonding pads with an effective pitch of 50 mm as shown in Fig. 4.6), requires a relatively large chip-size $( 2 2 5 \mathrm { m m } ^ { 2 } )$ to reach 1000 I/O while a chip ofthat size could support over 18,000 I/O at the single row pitch of 100 mm using flip chipping.
--[p126]-- As can be seen, I/O number requirements range from less than 100 to over 7,500 depending upon product type and the time period considered. To gain some understanding of the implications of the large and increasing I/O numbers, let’s consider how they might be supported from an interconnection point of view. Figure 4.5 plots the number of $_ { \mathrm { I / O } }$ versus chip area for the two major types of interconnect wire bonding (perimeter attachment) and flip chip (area attachment).
--[p128]-- The rigid organic dielectric layers on the IC are being replaced by organic materials with lower dielectric constants, such as polyimide, benzocyclobutene or Teflon<sup>1</sup>- based materials (polytetrafluorethylene). The ultimate goal, if interconnect topologies and copper passivation processes can be developed, would be to use air as the dielectric.
--[p126]-- For an area array, the I/O density is constant for a given pitch regardless of the chip size, while for a perimeter bonded chip, even with multiple rows of bonding pads, the I/O density falls off exponentially with increasing chip area.
Similarly, many other IC design, process, and material parameters affect IC bondability in addition to increased active device density and rising interconnection requirements.
--[p129]-- Bond Type | Weld: Au-Al, Au-Au, Al-Al, Au- Cu,Cu-Cu | Solder : Sn63, Sn5, Sn10, Lead free
Reliability | Monometallic systems, extremely reliable, flexible lead, eliminates or reduces any CTE issues. Bimetallic system could be susceptible to intermetallic | Solder fatigue a concern due to CTE mismatches. Typically requires underfill. Intermetallic growth and voiding problems with Sn and Cu.
Environmental | Au, Al, environmentally friendly | Pb an environmental concern, hence lead free
--[p125]-- Flip chip reflow soldering, on the other hand, can be used over active regions without concern of force related damage. Other comparisons of the advantages and disadvantages of wire bonding and flip chip attachment are shown in Table 4.1.
(b)
Figure 4.1 illustrates current and projected I/O number requirements with time for various types (classes) ofelectronic products.
--[p128]-- Another manifestation ofshrinking line size is that the lines are becoming much more resistive, forcing the replacement of the aluminum-silicon alloy system with a metal having higher electrical conductivity, such as copper. Copper requires trenching encapsulation with either chromium or titanium adhesion layers [31].
--[p128]-- The aluminum-silicon alloy system (Al + 1% Si), which was standard on many early integrated circuits, has been changed by adding copper (up to 4%) to prevent electromigration as the spacing between adjacent lines has decreased. The addition ofcopper has produced bondability problems. Research has shown [38] that copper content above 2% prevents effective wire bonding.

===== [p21-21] Chapter 1 3D Integration Technologies – An Overview > 1.2.1 3D on Chip Integration (2块) =====
--[p21]-- 1.2.1 3D on Chip Integration
This is a ‘bottom-up’ approach for 3D integration, where active silicon layers are built-up sequentially and separated from each other with interlayer dielectric (refer to Fig. 1.2). This category is truly a homogeneous 3D SOC, offering the most efficient way to integrate. However, major technical challenges and R & D issues are still being addressed at the leading universities.
--[p21]-- Studies are currently pursuing three techniques to achieve 3D on-chip integration, including beam recrystallization, silicon epitaxial growth, and solid phase crystallization.

===== [p148-149] Advanced Wire Bonding Technology: Materials, Methods, and Testing > 4.4.3.2 Electroless Autocatalytic Gold (6块) =====
--[p148]-- In working with commercial plating vendors, electroless gold (autocatalytic) plating solutions can be found or developed with standard or modified chemistry that meet the deposition needs (99.99% pure gold up to 1 mm in thickness) for a variety of substrates and applications. Typical laminate processes require a nickel barrier layer over the copper. It is necessary that these autocatalytic gold processes be able to plate on nickel as well as on copper.
--[p148]-- Two major types of autocatalytic gold plating chemistries exist: (1) high deposition rate strongly basic systems containing cyanide; and (2) neutral pH systems without cyanide. The high deposition rate systems have a pH of about 12 and can erode certain circuit board materials such as polyimide during long plating runs. Several variants of these high deposition rate systems exist including ones which plate gold directly on copper and others which will plate gold onto nickel coated surfaces.
--[p148]-- 4.4.3.2 Electroless Autocatalytic Gold
The key to wire bonding on laminate and flexible tape substrate technologies used MCMs, chip-on-board, and other board and package implementations is the ability to do electroless gold plating on the pre-patterned copper metallization.
--[p148]-- Typical plating bath temperatures range from 70 to $1 0 0 ^ { \circ } \mathrm { C }$ Such systems have been used to produce bondable gold, but the high bath temperatures, the difficulty in plating on nickel (requires exacting bath chemistry at all times), and the erosion of the substrate material has made these chemistries unsuitable for most organic-based MCMs, chip-on-board, and flex circiut assemblies. Such chemistries are useful for plating circuits built on ceramic substrates.
--[p149]-- The copper metallization must first be sensitized with a palladium-based activator. Table 4.5 presents some wirebond reliability data for gold bonds made to various thicknesses of autocatalytically plated gold (neutral pH). The data indicates that bonds remain strong even after extensive thermal aging at $1 5 0 ^ { \circ } \mathrm { C }$ provided the gold is at least 0.65 mm in thickness.
Other experiments have shown that a minimum of 0.5 mm is necessary to achieve uniform bonding and reliability after thermal testing.
--[p149]-- The issues associated with the high deposition rate systems caused the development of neutral pH (nominally 7.5) autocatalytic gold processes. These baths contain no cyanide and can operate at $7 0 \mathrm { { } ^ { \circ } C }$ or less and do not erode polyimide. With these systems bondable gold up to 1 mm in thickness can be deposited over nickel barrier layers. Compatible electroless nickel plating solutions exist for copper metallizations.

===== [p222-222] Chapter 5 Lead-Free Soldering > Rererence (1块) =====
--[p222]-- Rererence

===== [p286-286] Chapter 8 Advanced Print Circuit Board Materials > 8.1.1.2 Alternative Thermoset Resin Systems (4块) =====
--[p286]-- 8.1.1.2 Alternative Thermoset Resin Systems
There are several non-epoxy based thermoset resin systems used in the fabrication of printed circuit boards. The most common are polyimide, polyphenylene ether, and polyester.
Polyimide is chosen for its good flexibility, high temperature $( 2 0 0 { - } 2 4 0 ^ { \circ } \mathrm { C } )$ compatibility (solder), low CTE, and dielectric properties. Cost and moisture absorption are drawbacks.
--[p286]-- Polyester is chosen for good flexibility, low CTE, good chemical resistance, and low cost, but polyester cannot be processed much above $1 0 0 ^ { \circ } \mathrm { C } .$ . However, processing and structural adaptations such as heat shielding, the use of heatsink carriers, and point soldering may allow higher temperature processing.
--[p286]-- PPE materials boast Dk values of 3.6, Df values of .008, $\mathrm { T _ { g } }$ values ${ > } 2 2 0 ^ { \circ } \mathrm { C }$ and $\mathrm { T _ { d } }$ values ${ > } 3 6 0 ^ { \circ } \mathrm { C }$ . Processability of earlier formulations has been improved so the material can be processed by slightly adjusted conventional printed circuit board manufacturing practices.
--[p286]-- However, advances in polyimide polymer compositions have yielded materials that have less than 1% moisture absorption, compared to standard polyimides that have 2.5–3% moisture absorption.
Polyphenylene ether (PPE) is chosen for its superior electrical properties and excellent thermal performance.

===== [p16-19] Chapter 1 3D Integration Technologies – An Overview > 1.1.2.4 Performance (13块) =====
--[p18]-- Power Dissipation Interconnects consume a large portion of the power budget in a chip due to high parasitic losses. Since interconnect parasitics are proportional to their length, 3D designs will have lower parasitics and lower power consumption than in 2D circuits [6, 7, 14]. The effect of interconnect length on power consumption has been shown earlier with MCMs [6].
--[p17]-- This will be where 3D technologies (specifically IC-stacking with Thru-Si vias) will bridge the performance gap as illustrated in Fig. 1.10 [3]. When we convert from 2D design to 3D IC design with stacked functional blocks, the interconnect delay reduces because long interconnects are now replaced with very short vertical interconnects. In addition, there is increased space available for interconnect routing in 3D, which can result in increased interconnect pitch and cross-sectional area.
--[p19]-- The reasons for using 3D integration are very compelling, prompting universities, industry and the research institutes in the USA, Europe and Asia, to pursue the development of 3D technologies.
--[p17]-- The gate delays in both technologies have direct dependence on scaling. Cu/Low k interconnect delay is significantly lower than in $\mathrm { A l } / \mathrm { S i O } _ { 2 }$ technology. However interconnect delay increases with lower feature size in both technologies. This figure illustrates that Cu/Low K will not give the desirable performance of lower signal delay in future circuits with < 0.1 mm feature size.
--[p18]-- 1.11 [7], which shows the power consumption in a Field-Programmable Gate Array (FPGA) as a function ofthe number oflayers (strata) in the stack. With 3D integration (2–4 strata), the decrease in power dissipation is 35–55%. The maximum effect is seen for the transition from a 2D to 2-layer stack, where most of interconnects will be vertical. As the number of strata increases, a higher percentage of interconnects will be in-plane, reducing the effect on reduction in power consumption.
--[p16]-- 1.1.2.4 Performance
System performance is by far much better in 3D integration than either of the two 2D technologies, SOC and MCM [3, 5, 6–8]. One of the main contributing factor for better performance of 3D technologies is that the longer interconnects in 2D are replaced with much shorter vertical interconnects in 3D as illustrated in Fig. 1.7. In circuit layouts, there are three kinds of interconnects, namely local, semi-global and global.
--[p18]-- It was shown that when a traditional PWB assembly is implemented in a MCM, the power dissipation associated with interconnects is reduced by 80%, mainly due to the reduction in interconnect length. Similarly, with 3D technologies, the power consumption will decrease significantly, in proportion to the decrease in parasitic losses due to shorter interconnect length, higher interconnect pitch and cross-sectional area. This is illustrated in Fig.
--[p18]-- In 3D designs, shorter interconnect lengths will reduce interconnect coupling and thus decrease cross–talk associated with these interconnects [13]. Due to the limited routing space available in 2D circuit, interconnect lines have to be spaced closer with finer pitch. In 3D designs, since the vertical dimension is also available for routing, there is ample interconnect routing area to allow increased pitch that will further reduce crosstalk.
--[p17]-- In an effort to improve the interconnect delay, Copper (Cu) /low k (Dielectric constant) technology was developed in 1990s. Even with using Cu/Low k technology in the future ICs, the interconnect delay will be too long and thus adversely affect the performance. In Fig. 1.9, the effects of scaling on interconnect and gate delay for traditional $\mathrm { A l } / \mathrm { S i O } _ { 2 }$ and Cu/Low k technologies are shown [2, 9, 12].
--[p16]-- Local interconnects are the shortest interconnects between the elements within a functional block. Semi-global interconnects, which are of intermediate length, are used in interconnecting adjacent blocks. Global interconnects are of longer length, spanning the entire circuitry. An example of global interconnects will be timing interconnects that connect the clock with functional blocks.
--[p17]-- This has been done primarily by scaling or reducing the feature size, with every generation of IC manufacturing. As the feature size goes down, the gate length reduces resulting in reduced gate delay. However, scaling increases interconnect length to accommodate increasing transistor densities [3, 9]. Higher interconnect length results in higher interconnect delay as shown in Fig. 1.8 [3, 9–11].
--[p16]-- Global and semi-global interconnects are shorter in the case of 3D circuits providing the maximum impact on the circuit performance. Shorter interconnects results in better performance because they lower interconnect time delays, cross-talk and power dissipation.
Interconnect time delays The IC industry has continued to meet the demand for high performing, low power, and cost-effective miniaturized electronic products by packing more transistors in a single chip.
--[p17]-- Shorter interconnect lengths, higher pitch, and cross-sectional areas result in lower time delays and reduction in parasitic R, L, C losses associated with interconnects. Thus we will not be able to continue to increase circuit densities in the future on 2D ICs, and the 3D IC-stacking option offers a better solution to these performance issues.
Cross-talk Cross-talk is directly related to the length of coupled interconnects and how closely they are spaced.

===== [p194-198] Chapter 5 Lead-Free Soldering > 5.3 Lead-Free Solder Pastes (16块) =====
--[p195]-- The relation among soldering performance, oxidation barrier capability, and oxygen partial pressure has been studied by Jaeger and Lee [33] and is shown in Fig. 5.4. Here soldering performance with a value of 1 represents a perfect fluxing, while a value of less than 1 represents less than perfect fluxing. Less than perfect fluxing will display symptoms such as poor wetting, solder balling, voiding, or poor coalescence [34].
In Fig.
--[p197]-- Compatibility of those alloys with a variety of representative flux chemistries was considered essential, and was determined for handling-ability, including shelf life and tack time, and soldering capability, including solder balling, wetting, and solder joint appearance. Results indicated that the control Sn63 was still the most compatible alloy, rated 27.1 out of a full scale of 30 when using warm profile.
--[p198]-- This was mainly attributed to the better wetting and solder balling performance. Shelf life and tack time of the SnAgBi systems were also fairly good, while the solder appearance was at best considered average. The six alloys, Sn99.3Cu0.7, Sn95.5Ag3.8Cu0.7, Sn93.6Ag4.7Cu1.7, Sn96.2Ag2.5Cu0.8Sb0.5, Bi58Sn42, and Sn95Sb5, showed fairly comparable performance to each other, ranging from 19.3 to 20.3. In general, the whole group displayed a quite noticeably poorer wetting than SnAgBi systems.
--[p196]-- The wrinkle formation is also more noticeable for type 6 powder than Sn63. In the case of Bi58Sn42, a distinct Sn-rich (dark phase) and Bi-rich (light phase) two-phase morphology is also observed, with Bi phase being the slightly dominant phase. The crystalline texture of Bi-rich phase results in a bulging formation, as indicated by the 3500X picture of type 5 powder.
The prospects of 10 major lead-free solder alloys for reflow soldering applications are shown in Fig. 5.6 [16].
--[p196]-- Sn63 type 7 powder exhibits similar dual phases morphology, with the surface wrinkle being more noticeable under the higher magnification.
Lead-free solder powder often exhibits a rougher surface texture than Sn63 solder powder. In the case of type 3 SAC387 powder, a relatively regular, orange peel-like surface texture is easily recognizable for both alloys. This is mainly attributable to the dendrite formation of beta-tin in the high-tin alloys.
--[p197]-- The primary factor which distinguishes Sn63 from the rest alloys was the soldering performance, particularly the wetting and solder appearance. As to the solder balling, although Sn63 was also the best, it was fairly close to the best lead-free systems.
Among the lead-free options, both SnAgBi alloys studied, Sn91.7Ag3.5AgBi4.8 and Sn90.5Bi7.5Ag2, turned out to be on the top oflead-free systems, rated 22.9 and 22.8, respectively.
--[p198]-- Overall, the reflow compatibility could be ranked in decreasing order as shown below: (1) eutectic SnPb, (2) SnAgBi, (3) SnAgCu, eutectic SnBi, SnAgCuSb, eutectic SnCu, SnSb, (4) eutectic SnAg, (5) SnZnBi.
--[p194 [表]]-- The flux fraction burn-off increased rapidly with decreasing sample size after going through a heating profile, as shown in the graph. In other words, the flux fraction which remains to protect the parts from oxidation decreases with increasing miniaturization.
Table 5.1 Particle size distributions of standard solder powders
Type | At least 80% between | At least 85% between
1 | $1 5 0 { - } 7 5 ~ { \mu \mathrm { m } }$ | 一
2 | $7 5 { \ - } 4 5 \ \mu \mathrm { m }$ | 一
--[p195]-- 5.4, K represents tendency to oxidize at reflow for solder paste, and is equal to 1 for a typical air-reflowable RMA solder paste. Apparently this type of solder paste (K ¼ 1) already showed a compromised soldering performance when reflowed under air. This compromise will be further aggravated for smaller solder paste deposits. In order to achieve good soldering performance, either an inert reflow atmosphere or a solder paste with less tendency to oxidize (K < 1) will be required.
--[p194]-- For a smaller flux/solder paste dot, oxidation of powder, pads, and parts will be more significant due to a shorter oxygen diffusion path. This situation is further aggravated by the increasing surface area per unit volume with decreasing dot size. Figure 5.3 shows the relationship between the flux fraction burn-off and the flux volume in a thermogravimetric analysis (TGA) study for a no-clean flux [32].
--[p194]-- 5.3 Lead-Free Solder Pastes
Solder paste is a mixture of solder powder and flux. The powder size used depends on the applications, with finer powder to be used for finer pitch of PCB assembly. The powder size is defined by IPC as shown in Table 5.1 [31].
In the advancing toward miniaturization, flux technology also has to advance in order to cope with the increasing demand on performance.
--[p196]-- Besides an improved oxidation barrier capability, the following flux features are also needed with further miniaturization: (1) no-clean, (2) reduced volatile, (3) halide-free, (4) greater fluxing capacity, (5) higher residue resistivity, (6) more resistant to oxidation and charring, (7) lower activation temperature, (8) slower wetting speed when solder begins to melt, (9) less spattering, (10) higher probe penetratability, (11) capability of inducing nucleation of solder upon cooling, and (12) greater slump resistance [17].
The morphology of solder powder is exemplified in Fig. 5.5 [35]. The surface of type 3 powder of Sn63 is fairly smooth, with distinct tin-rich phase (dark phase) and Pb-rich phase (light phase).
--[p195]-- Since inert gas is more costly than air, the only practical option remaining is a paste with less tendency to oxidize. This means a flux vehicle with an improved oxidation barrier capability.
--[p198]-- Bi58Sn42 exhibited a fairly poor solder balling performance, but an outstanding solder appearance among lead-free systems. Sn96.2Ag2.5Cu0.8Sb0.5 showed a relatively poor performance in both wetting and solder appearance among these six alloys. Sn96.5Ag3.5, rated 17.1 in compatibility, was ranked below the other alloys described above, mainly due to poor performance in solder balling, and particularly the poor wetting.
--[p195]-- 3 | $4 5 \mathrm { - } 2 5 \mu \mathrm { m }$
4 | 38–20 μm
5 | 一 | $2 5 \mathrm { - } 1 5 \mu \mathrm { m }$
6 | 一 | $1 5 { - } 5 \mu \mathrm { m }$
7 | 一 | $1 1 { - } 2 \mu \mathrm { m }$
Therefore, either flux with a more efficient oxidation barrier capability or reflow atmosphere with a lower oxygen partial pressure is needed in order to achieve satisfactory soldering results.
--[p198]-- Sn89Zn8Bi3, rated only 2.2 in compatibility, fell far short in every category when compared with all other alloy systems. Obviously, this is attributable to the very reactive nature of zinc, which resulted in excessive oxidation of metal and excessive reaction with fluxes, and consequently an unacceptable performance for solder paste applications. High-tin-content lead-free alloys seemed to display a thicker IMC layer than Sn63 when reflowed.

===== [p394-394] Chapter 11 Electrically Conductive Adhesives (ECAs) > 11.5.2 Metal-Bumped Flip Chip Joints (5块) =====
--[p394]-- Matsushita uses a conventional ball bonder to form Au-stud bumps. Bumping is significantly faster than creating complete wire bonds. A ball bumping process eliminates the need for traditional sputtering and plating processes used for standard bump formation. To prevent the bond area from becoming too large, the bumps are formed in a conical shape. The bumps are pressed level by a flat surface, which adjusts both height and planarity.
--[p394]-- The ICA is selectively transferred on the bump tips by contacting the face of the die to a flat thin film of the ICA which is produced by screen printing and whose transfer thickness is controlled by changing the printed film thickness. Then the die is picked, aligned, and placed on a chip carrier. The whole assembly is exposed to heat to cure the ICA and form connections between the die and chip carrier.
--[p394]-- Also, the materials are not to spread during placement or curing to avoid creating electrical shorts between circuit features. Screen or stencil printing is most commonly used to precisely deposit the ICA pastes. However to satisfy the scale and accuracy required for flip-chip bonding requires very accurate pattern alignment. To overcome this difficult requirement, Matsushita developed a transfer method [67].
Raised studs or pillars are required on either the die or chip carrier.
--[p394]-- Finally, an underfill (an insulating adhesive) is dispensed between the die and the chip carrier and cured. This method offers the options of oven curing an assembly since bonding pressure is not required. A specially formulated ICA is used to avoid silver migration, containing 20% palladium in a silver palladium alloy. A schematic of the process flow of forming joints with stud-bumped flip chips using ICAs is shown in Fig. 11.10.
--[p394]-- 11.5.2 Metal-Bumped Flip Chip Joints
ICAs can also be used to form electrical interconnections with chips that have metal bumps. Isotropic conductive adhesive materials utilize much high filler loading than ACAs to provide electrical conduction isotropically (i.e. in all directions) throughout the material. In order for these materials to be used for flip-chip applications, they must be selectively applied to only those areas that are to be electrically interconnected.

===== [p12-12] Chapter 1 3D Integration Technologies – An Overview > 1.1.1 Categories of3D Integration Technologies (1块) =====
--[p12]-- 1.1.1 Categories of3D Integration Technologies
Although 3D integration is a relatively new concept, there are many different technologies that are either being investigated or implemented. All of these technologies can be classified into three broad categories [2].

===== [p372-372] Chapter 11 Electrically Conductive Adhesives (ECAs) > 11.2.2 Categories (3块) =====
--[p372]-- They are always in the form of tape or sheet and are complicated to manufacture, requiring an adhesive film to be laser-drilled or etched then filled with conducting materials. They provide predictable contacts and are typically applied to a substrate as preforms. (b) Post-processing anisotropy results from materials that are a homogeneous mix of conductive fillers and adhesive matrix and which have no internal structure or order prior to processing.
--[p372]-- All adhesive pastes and some tapes fall into this category.
--[p372]-- 11.2.2 Categories
Broadly, ACAs fall into two categories: those that are anisotropically conductive before processing and those whose anisotropy arises as a result of processing. Their characteristics can be summarized as follows: (a) Pre-processing anisotropy results from materials characterized by an ordered system of conductor elements interspersed in an adhesive matrix film.

===== [p221-222] Chapter 5 Lead-Free Soldering > 5.11.4.2 Effect of Surface Finish (4块) =====
--[p222]-- The brittle failure on the OSP pad was induced mainly by weak joint of $\mathrm { C u } _ { 6 } \mathrm { S n } _ { 5 }$ and $\mathrm { C u } _ { 3 } \mathrm { S n }$ IMC phases.
--[p222]-- $\mathrm { S n 9 8 B i 2 }$ | 20.0 | 9.5
Sn85Pb15 | 17.3 | 6.6
Sn | 14.3 | 5.2
Song et al. also studied the failure mode ofSAC BGA ball on OSP and ENIG via pull test [100]. Their results show that OSP was quite more prone to brittle failure than ENIG. The brittle failure on the ENIG was induced by weak joint between the IMC and the Ni layers and the brittleness of IMC itself, as shown in Fig. 5.24.
--[p221]-- 5.11.4.2 Effect of Surface Finish
The surface finish has a significant effect on fragility of lead-free solder joints. Arra et al. studied drop test performance of SAC396 solder joints, observed the drop number for NiPd, Sn85Pb15, and Sn98Bi2 to be 10, 13, and 20, respectively [97]. In another study, the drop number was found to be independent of the joint strength by variation of lead coating, as shown in Table 5.13 [98].
Darveaux et al.
--[p221 [表]]-- studied the failure mode of solder joints on various PCB surface finishes in pull test [99]. Results indicated (1) more reflow heat caused more brittle failure on Cu than on NiAu, (2) propensity toward brittle failure decreased in the following order: ImSn, ENIG $> \mathrm { O S P } > \mathrm { N i A u }$
Table 5.13 Solder joint strength versus drop number for various lead coatings [98]
Lead coating | Average pull force (N) | Average number of drop cycles to drop off
Ni/Pd/Au | 23.3 | 3.5

===== [p111-112] Chapter 3 Advanced Chip-to-Substrate Connections > 3.4.2 Electroplated Copper Column Arrays (7块) =====
--[p111]-- The gold cap readily bonds to the aluminum pad under thermo-sonic bonding conditions giving a continuous metallic connection without the need for solder materials. While thermo-sonic bonding for gold metal has been used for wire bonding applications, it has not been adopted as a flip-chip type packaging solution. Thermo-sonic bonding of gold has been demonstrated previously using gold stud bumps by others since 1993 [67]. However, the gold stud bump approach has not been adopted.
--[p111]-- Therefore, Gao et al. developed an alternative structure that utilizes the thermo-sonic bonding capabilities of gold without the need for such a serial and time consuming process as in gold stud bonding. By electroplating copper columns through a resist mold and then also capping the columns with gold to facilitate the thermo-sonic process, higher throughput and cost effectiveness can be realized.
--[p112]-- The optimized process used ultra-sonic power between 8 and 16 W and time of 100–300 ms. The pressure applied was $\mathsf { \widehat { 0 } } . 0 1 2 \mathrm { - } 0 . 0 1 3 \mathrm { \ g } \mathsf { \mu m } ^ { 2 }$ bonded. Finally the arrays were bonded to quartz test substrates and put under a few basic thermomechanical stability tests.
--[p111]-- 3.4.2 Electroplated Copper Column Arrays
Another method to create metallic bonding without the use of solder is ultrasonic or thermo-sonic bonding. For this method ultrasonic energy and/or thermal energy is incorporated into the desired bond region to locally heat due to friction and generate a solid metallic bond. Gao et al. have shown this method to work for bonding electroplated copper columns with gold caps onto aluminum metallization pads [66].
--[p112]-- While these tests served as an initial evaluation of the system under stressed conditions and without underfill, it did not reflect the more important case for flip-chip packaging with FR-4 type substrates since the CTE of quartz is much closer to that of silicon. Therefore, further testing of the system with higher CTE boards must be done in the future to accurately assess the thermo-sonic column system as a feasible solder-free solution for flipchip packaging.
--[p111]-- Electroplated copper columns are covered by an electroplated diffusion barrier of nickel and then the thermo-sonic bonding gold cap. One advantage of this process is that no chip side processing is necessary prior to bonding itself. Once the columns are gold capped, they are flip-chip aligned to the aluminum pads on the chip and then bonded under force, ultra-sonic action, and elevated temperature (as shown in Fig. 3.15).
--[p111]-- The stage temperature was chosen to be fixed at $2 0 0 ^ { \circ } \mathrm { C }$ for all of the work reported. For optimization of the thermo-sonic process, ultrasonic power, bonding force, and time were used as variables and maximum shear stress of the bonded pillars as the desired output.
By using a Box-Behnken design of experiments approach, a surface response for the three variable system was performed and the bonding process optimized.

===== [p194-194] Chapter 5 Lead-Free Soldering > 5.2.5 BiSn (+Ag) (3块) =====
--[p194]-- Unisys uses this alloy for wave soldering on 50-layer+ mainframe board (1/3 inch thick), solder pot temperature about $2 0 0 ^ { \circ } \mathrm { C } ,$ , to reduce thermal shock [27].
Bi58Sn42 has properties approaching those of Sn63 under most conditions [28]. However, Bi58Sn42 is more sensitive than Sn63 to strain rate. That is, its elongation decreases more rapidly with increasing strain rate.
--[p194]-- 5.2.5 BiSn (+Ag)
For BiSn alloys, Bi expands 3.87 vol-% during solidification. Sn contracts, but to a less amount. Thus BiSn alloys containing more than 47% Bi expand on solidification [26]. Bi58Sn42 (eutectic $1 3 8 ^ { \circ } \mathrm { C } )$ has been used by IBM for wave soldering since more than 30 years ago.
--[p194]-- Glazer reported that increased elongation at low strain rates after aging resulted in ductile failure in solder, versus a quasibrittle fracture at high strain rate. The latter failure mode combines cleavage in Bi-rich phase with fracture at solder/IMC interface [26].
