Repository: NARUTOBEST/semiconductor-knowledge-qa

# heldout 泛化集出题管线(v2,2026-10-01)

与 `pipeline/dev/` 平行、互不混放的 heldout 侧出题管线。
总协议见 `../protocol_v2.md`(v2:取消 source 隔离红线,全库遴选文档)。

## 本目录内容
| 文件 | 用途 |
|---|---|
| `fetch_material.py` | 从 Qdrant(16333 转发)抓取本 track 8 篇文档的真实 chunk 原文 |
| `draft_material/` | 8 篇素材 txt + 草稿 json(每篇 25 题,含 evidence 逐字摘录) |
| `build_datasets_heldout.py` | 草稿 -> `eval/qa_sets/v2_20261001/heldout_200.json` + 校验报告 |
| `_extract_result.py` | 出题 agent 结果恢复(从会话 transcript) |
| `_verify_acceptance.py` | evidence 溯源覆盖率校验(自动发现本目录全部草稿) |
| `_prompt_template.txt` | 出题 agent 提示词模板 |
| `acceptance_report.json` / `_acceptance_failures.txt` | AI 验收记录(heldout 侧) |
| `verify_log.md` | 人工核对清单(heldout 200) |

File: eval/pipeline/heldout/draft_material/10_EUV_Lithography.txt (part 11 of 32)
--[p428]-- COMSOL Multiphysics<sup>®</sup> simulations were also carried out to verify that, for an etching flux of $\mathrm { S n H } _ { 4 }$ derived from these removal rates, the redeposition rate would be negligibly low given Tamaru’s redeposition coefficient. 71,86
--[p426]-- H radical densities have been measured by a catalytic radical probe and validated by a zero-dimensional plasma chemistry model. The catalytic probe consists of a thermocouple attached to a small piece of material with a high recombination coefficient for the radical of interest; in this case, Au is used to catalyze recombination of H radicals to $\mathrm { H } _ { 2 }$ .
--[p428]-- Since the QCM diameter is only 8 mm, the source of Sn in the QCM experiments was much smaller than in the fully coated collector experiments; a large redeposition coefficient would produce significantly lower etch rates with a large source of Sn.
--[p426]-- No difference is seen between the Control (unhandled) sample and the Bare (handled) sample, indicating that sample handling does not affect reflectivity measurements. The uncoated sample that was exposed to the plasma (Etched) indicates that the plasma species do not damage the reflectivity of the MLM (more details on this will be provided in Section 6B.3.4). Sn deposition predictably reduces reflectivity; the final sample shows that this reflectivity is restored by plasma cleaning.
--[p427]-- The fact that the etch rate decreases by an order of magnitude while the radical density increases suggests that something other than radical density is controlling the etch rate. One potential hypothesis was redeposition. At a high pressure, the mean free path is low; thus, it would be more difficult for $\mathrm { S n H } _ { 4 }$ to leave the vicinity of the collector before hitting the surface and potentially redepositing. Redeposition could have lowered the total net removal rate.
--[p425]-- To quantify etch rates, Si samples were placed radially along the collector, with 3 cm being the inner radius and 15 cm being the outer radius. Sn removal rates measured with a surface profilometer are shown in Fig. 6B.27. These rates were measured for an initial deposition of 200 nm. Error is caused by noise and leveling in the profilometer.
The restoration of EUV reflectivity has also been measured.
--[p427]-- $\mathrm { S n H } _ { 4 }$ was prepared according to a procedure similar to that described by Norman et al.<sup>85</sup> and inserted into a glass chamber in the presence of a Sn-coated QCM. Over 20 minutes, no measurable deposition was observed above the noise floor at a $\mathrm { S n H } _ { 4 }$ pressure of 10 Torr. This is consistent with such a small redeposition coefficient.

===== [p372-373] Chapter 6A Optics Contamination > 6A.2.2 The elimination of oxidation as a problem: requirements for oxidation-resistant cap layers (8块) =====
--[p372]-- An ideal capping layer must satisfy many requirements, starting with its optical properties.<sup>23</sup> The reflectivity loss of the mirror at 13.5 nm due to absorption by the capping layer should be minimized. Initial screening of various materials can be done using appropriate software and optical constants data;<sup>24,25</sup> however, given the need to maintain the highest possible reflectivity, one must actually test each of the initial candidate materials to eliminate any uncertainties.
--[p373]-- If the capping layer is polycrystalline, this might require a specific crystallographic texture. Likewise, if the capping layer is amorphous, it should have no mobile vacancies.
Surface chemistry must also be considered.
--[p373]-- Of particular note, they found that 1.5 nm of Ru oxidized only upon exposure to atomic O. This exposure also removed all carbonaceous contaminants, while atomic H effectively reversed all of the oxidation.
Capping-layer materials must be thermally stable and stable against EUVradiation-induced processes. Finally, the capping layer should be costeffective and in accordance with environmental, health, and safety regulations during its manufacture and use.
--[p373]-- The structure of the capping layer is also important. It must be smooth (on the order of 0.1-nm rms high-spatial-frequency roughness) and continuous, even though the layer is only 1–3 nm thick. These characteristics apply not only to the surface, but also to the interaction of the cap layer with the underlying layer of Mo or Si.
--[p373]-- The capping-layer materials must be chemically inert with respect to air, the background gases $\begin{array} { r l } { ( \mathrm { H } _ { 2 } , \mathrm { H } _ { 2 } \mathrm { O } ) } & { { } } \end{array}$ $\mathrm { C O } , \mathrm { C O } _ { 2 }$ , hydrocarbons), and the stack materials. Different materials will also respond in different ways to mitigation and removal methods.
--[p372]-- 6A.2.2 The elimination of oxidation as a problem: requirements for oxidation-resistant cap layers
The EUVL community recognized the need for an oxidation-resistant cap layer.<sup>22</sup> Early experience with Si-capped Mo/Si MLMs revealed that Si was not very resistant to EUV-irradiation-induced oxidation. (Mo oxidizes more readily than Si and was never used as a terminal or cap layer.)
--[p373]-- Deposition must be done at temperatures below $1 0 0 ~ ^ { \circ } \mathrm { C }$ to avoid intermixing in the underlying MLM stack, and it must generate minimal stresses in the film stack. The nanostructure of the capping layer, which plays a crucial role in surface chemistry, needs to be well-known and controllable. The capping layer should be impermeable to carbon and oxygen diffusion, either into or out of the MLM.
--[p373]-- Unfortunately, most of the existing surface science data are derived from well-characterized single-crystal sample surfaces. In practice, the capping layers are amorphous or polycrystalline, likely with high concentrations of defects and vacancies, so properties based on ideal single-crystal surfaces might be quite different from the properties of realistic capping-layer surfaces. Tsarfati et al.<sup>26</sup> studied a range of thin evaporated transition-metal thin films on Si/Mo bilayers.

===== [p19-24] Foreword to the Second Edition > Preface to the Second Edition (41块) =====
--[p23]-- Two earlier chapters, for which we did not have new data and were of historical nature, were not included: a chapter on high-resolution EUV tools for resist exposure and aerial image monitoring, as it relates to a tool for early development of EUVL, and a chapter on lithography cost of ownership. However, these chapters are preserved for readers in the first edition.
--[p23]-- Readers also are encouraged to review the extensive database of SPIE’s conference proceedings as well as refereed papers from the Journal of Micro/Nano Lithography, MEMS, and MOEMS (JM3) for detailed, current information about various aspects of EUVL. SPIE’s Digital Library (www. spiedigitallibrary.org) remains the most extensive source of EUVL-related information.
--[p20]-- Three of the chapters have been split into two parts, each written by different authors: Chapter 3 on high-power EUV sources, Chapter 4 on metrology sources, and Chapter 6 on optical contamination.
Chapter 1 on EUVL history is written by Hiroo Kinoshita and Obert Wood, two scientists who are widely recognized as the pioneers of EUVL; Prof. Kinoshita is credited with the earliest reported work on EUVL.
--[p22]-- Chapter 9 on EUVL scanners is written by ASML, the sole maker of these tools. This chapter covers scanners from 0.2-NA, current 0.33-NA, and future 0.55-NA designs. For current scanners, the chapter describes the optical system, mechatronic architecture, wafer and reticle stage, optics and contamination control, metrology, material handling systems, and EUV pellicles.
--[p19]-- This step brought several difficult challenges in all areas of lithography—light source, scanner, mask, mask handling, optics, optics metrology, resist, computation, materials, and optics contamination. These challenges have been effectively resolved, and several leading-edge chipmakers have announced dates, starting in 2018, for inserting EUVL into high-volume manufacturing.
The development of scanners has been equally challenging.
--[p19]-- It thoroughly covers currently used techniques and equipment plus related topics, including light sources, optics, masks, photoresists, contamination, imaging, and scanners. Each of these aspects of EUVL is an area of expertise in itself, but the implications of each area affect the applications of others. Hence, I recommend that those involved in one aspect of EUVL refer to this book’s chapters on other topics to understand the full implications of each technology.
--[p21]-- For this type of metrology source, the current workhorse is the electrodeless Z-Pinch™ source from Energetiq, which is covered in subchapter 4A. This subchapter covers operating principles, diagnostics, and data on source performance in terms of power, brightness, and spatial and temporal stability.
Chapter 4B is written by Yusuke Teramoto of BLV Licht- und Vakuumtechnik GmbH, whose technology is a laser-driven dischargeproduced plasma (LDP) source.
--[p19]-- During the nine years since SPIE Press published the first edition of EUV Lithography, much progress been made in the development of EUVL as the choice technology for NGL. In 2008, EUVL was a prime contender to replace 193-nm-based optical lithography in leading-edge computer chip making, but not everyone was convinced of this at that point. Switching from 193-nm to 13.5-nm wavelengths was a much bigger jump than the industry had previously attempted.
--[p20]-- As new lithography technologies are expected to be used at multiple nodes of decreasing feature sizes, EUVL will need to continue to evolve to meet the challenges of the next nodes until the laws of physics force us to look for a new class of transistors and computers. This book provides an overview of the current status of EUVL, while shedding light on the challenges that EUVL technologists need to address in order to continue extending Moore’s law.
--[p19]-- Although EUVL development started in the early 1980s, by 2008 only two alpha-level scanners were in the field, and beta-level scanners were still several years out. Today, more than 14 production- and pre-production-level EUVL scanners are in fabs. This year alone, six production-level EUVL scanners have been shipped to several leading-edge chipmakers, and the current backlog of orders for EUVL scanners is almost two dozen.
--[p19]-- After decades of intense development and investment, EUVL has now achieved technical and commercial success as the leading NGL technology. This book, strengthened by the insights of many technologists whose work brought EUVL to this point, showcases the various technical components that have enabled its success.
EUVL technology has enabled the extension of Moore’s law and is expected to take current chip manufacturing technology to the end of Moore’s law.
--[p21]-- Gigaphoton is a second supplier for high-power EUV sources, with important differences in the design of their high-power Sn LPP source. We have included their subchapter 3B to ensure complete coverage of the critical topic of high-power EUV sources.
--[p23]-- Also, certain chapters from the first edition, although not included in this text, have technical and historical information that students of EUVL may find valuable.
--[p22]-- So this edition focuses more on giving technical information about technology that is now being used in the field for EUVL, while covering future options for further scaling of technology as much as possible.
I also should discuss what we decided to include from the first edition in terms of topics, chapters, and authors, and my reasons for making changes.
--[p24]-- Bakshi has authored/coauthored more than 125 technical publications, including book chapters, articles in peer-reviewed journals, technical reports, and trade publications. He has edited three books on EUVL: EUV Sources for Lithography (SPIE Press, 2006), EUV Lithography (SPIE Press, 2008), and Extreme Ultraviolet Lithography (SPIE Press, 2012) (co-edited with Anthony Yen). He holds three U.S. patents in the area of EUVL.
--[p21]-- covers contamination of the normal-incidence source collector in the EUVL scanner and cleaning techniques for removal of tin.
Chapter 7 by Jinho Ahn of Hanyang University and Chan-Uk Jeon of Samsung covers EUV mask and EUV mask metrology. Topics include mask manufacturing, mask substrate, absorber stacks, pattern formation, mask inspection, metrology and repair, mask contamination, pellicles, and future designs for EUV masks.
--[p23]-- set a very high standard for written communication and the pursuit of excellence, which to this day I can only strive to meet. My mother, Mrs. Pushpa Bakshi, M.A., a retired lecturer of the Punjabi language, always set an example of hard work and taught me a pragmatic approach toward solving everyday problems, which still guides me.
--[p22]-- Choices have been narrowed to one or two options in most areas, although for areas such as photoresist, potential choices remain much greater. Hence, while looking for authors and deciding on coverage for various topics, I focused on technology options that have been chosen by the industry for technical and business reasons.
--[p24]-- He provides consulting services in the areas of EUV lithography and general lithography to investors, funding agencies, universities, national labs, and suppliers. He also organizes the annual International Workshop on EUV Lithography (EUVL Workshop) and the annual International Workshop
on EUV and Soft X-ray Sources (Source Workshop). He teaches EUVL short courses around the world.
Dr. Bakshi is Adjunct Professor in the School of Physics, University College Dublin, Ireland.
--[p20]-- The authors have written a comprehensive review of EUV source technology, with lots of new information that readers will find valuable. Topics covered are EUV power scaling, tin target delivery, pre-pulse technology, collector, debris mitigation, use of hydrogen as a buffer gas, management of tin in the source, and the latest performance results for their light source.
--[p20]-- This is the most comprehensive and authoritative history of EUVL development available today, and being an historical account, is the only chapter that remains unchanged from the first edition. Topics covered are early development of EUVL as well as development of individual components such as source, optics, metrology, and photoresists.
Chapter 2 on the EUV LLC has been thoroughly rewritten and provides useful information on the origins and achievements of that consortium.
--[p24]-- He is a member of the Editorial Board and Associate Editor of JM3 (SPIE’s Journal of Micro/Nano Lithography, MEMS, and MOEMS). He frequently blogs about EUVL for the magazine Solid State Technology (http://www.electroiq.com/euvl-focus/). He is widely quoted in trade media on EUVL-related topics and is an internationally recognized expert on EUV source technology and EUV lithography. Previously, he was a Senior Member of the Technical Staff in SEMATECH’s Lithography Division.
Dr.
--[p23]-- These include Chapter 4A Optics and Multilayer Coatings for EUVL Systems, Chapter 4B Projection Systems for EUVL, Chapter 4C Specification, Fabrication, Testing, and Mounting of EUVL Optical Substrates, Chapter 4D Multilayer Optical Coatings for EUVL, Chapter 5 EUVL Optical Testing, and Chapter 6B Grazing Angle Collector Contamination.
--[p22]-- Chapter 8 on EUV photoresists for EUVL is by Robert Brainard of SUNY Albany et al. EUV resist technology continues to develop, and lots of new information is provided in this chapter. The chapter covers absorption coefficients of EUV resists, the mechanism of resist exposure to EUV light, organicand metal-containing resists, resist characterization, benchmarking, and strategies for improving resist performance and line edge roughness (LER).
--[p23]-- The primary strength of this edition is that the contributions come from leading suppliers or subject matter experts in each technical area. We have succeeded in compiling this second edition through the contributions, dedication, and hard work of our knowledgeable authors. As I said in the first edition, EUVL is a reality today due to the labor of hundreds of technologists around the world.
--[p23]-- Also, this book would not have been possible without the support of my family: my wife, Bethany, who often took care of more than her fair share of duties; and my kids, Emily and Taru, who did not always have my full attention as I struggled to find time to complete this project during my otherwise very full schedule.
Finally, I would like to thank SPIE Press Manager Timothy Lamkins and SPIE Senior Editor Dara Burrows.
--[p23]-- Additional information on EUV sources and EUVL in general is available from presentations by various source suppliers and researchers in the annual Source Workshop and EUVL Workshops. Readers can refer to these for the latest information on EUVL. Proceedings for these workshops are available at www.euvlitho.com. Both of these reference sources have been used extensively by authors in this book.
--[p23]-- I now acknowledge the financial investment and risk that was taken by suppliers and chipmakers who believed in this technology and worked very hard to achieve its current success. For these reasons, I have dedicated this book to the technologists, suppliers, and chipmakers who have made EUVL a reality.
I also would like to thank my family, whose influence, encouragement, and support have allowed me to undertake a project of this scope. First of all, my father, Mr. Om Prakash Bakshi, M.A.
--[p21]-- This subchapter covers the design of Gigaphoton’s source as well as the topics of tin droplet generation technology, pre-pulse technology, the superconductive magnet debris mitigation method, the driver $\mathrm { C O } _ { 2 }$ laser system, and the latest data from their pilot operation.
Chapter 4 covers metrology sources used for actinic inspection of mask defects. These sources require only a few watts of power, while brightness and stability are the key parameters of interest.
--[p24]-- Dara’s attention to detail and patience with numerous missed deadlines made project completion possible. I very much appreciate their support and hard work to make this book project a reality.
Vivek Bakshi, Ph.D.
President, EUV Litho, Inc.
December 2017
vivek.bakshi@euvlitho.com
http://www.euvlitho.com
Vivek Bakshi is founder and president of EUV Litho, Inc., an organization he formed in 2007 to promote EUV lithography via consulting, workshops, and education.
--[p21]-- Chapter 6 is on optics contamination, which was deemed a leading challenge for EUVL early on, but later became a technical issue that is now considered to be addressed. This chapter is divided into two subchapters. Subchapter 6A is written by NIST et al., with a focus on fundamentals of optics contamination and resist outgassing test, to quantify contamination from EUV photoresists. Chapter 6B by University of Illinois researchers et al.
--[p21]-- This technology was previously a contender for high-power sources for EUVL scanners and is currently being considered for metrology applications. This subchapter covers LDP system configuration, and data on brightness, power, stability, reliability, source cleanliness, and in-band and out-of-band radiation spectra.
There are several additional technologies for EUV metrology sources, some of which are covered in the book EUV Sources for Lithography, published by SPIE Press in 2006.
--[p20]-- This means that we are not expecting another switch in wavelength for advanced lithography, and Moore’s extension will come via further development of EUVL. Moore’s law states that the number of transistors per square inch of computer chip will double approximately every two years. This requirement has resulted in the need for continued development and commercial deployment of new lithography techniques that can continue to print eversmaller circuit elements.
--[p22]-- As noted earlier, EUVL technology has made great progress since our first edition was published. This includes development of new scanners, optics, light sources, mask, resists, and contamination control, as well as addressing new challenges for patterning. Recent announcements by several chipmakers about plans to use EUVL in fabs, as well as the large number of orders for EUVL scanners, testify to that progress. At this point, options for technology components have been largely identified.
--[p23]-- (Please note the first edition had lots of very important technical information and will continue to be available on the SPIE Digital Library.)
The only portions from the first edition included in this volume are EUV Lithography: A Historical Perspective (Chapter 1) and the Appendix for fundamental constants. These were very well written, and little new information could be added to them, while the information provided is still fresh and relevant for readers today.
--[p20]-- In this edition, we address the same general technical areas as in the first edition. However, the second edition contains much new information not readily available to readers before. Although some of the authors also appear in the first edition, their chapters are either new or have been thoroughly rewritten to contain lots of new data.
This text contains 10 chapters and an Appendix of Reference Data for the EUV Spectral Region.
--[p20]-- Topics covered are the history of the LLC, major accomplishments, patents issued, and retrospective observations.
Chapter 3 on high-power EUV sources for the EUVL scanner is divided into two subchapters. Subchapter 3A is by authors from Cymer, LLC, now part of ASML. Cymer is currently leading in the area of high-power, tin-based laser-produced plasma (Sn LPP) EUV source development, and its sources are those integrated into EUVL scanners in the field.
--[p19]-- Preface to the Second Edition
I am delighted to share with readers this second edition of EUV Lithography (EUVL) from SPIE Press. EUVL is the next-generation lithography (NGL) currently finding its way into fabs for advanced computer chip making. This book is intended for people involved in one or more aspects of EUVL as well as for students, who will find this text equally valuable. This book covers the fundamental and latest status of all aspects of EUVL used in the field.
--[p21]-- The authors of this chapter are from Carl Zeiss, which now produces commercial optical components for EUVL scanners. This chapter is full of new information and contains an impressive coverage of fundamentals and the latest data on components that are now part of EUVL scanners in the field. For additional fundamental and historical information on EUV optics, readers are referred to subchapters 4A through 4D in the first edition of the book.
--[p22]-- Chapter 10 by Patrick Naulleau of Lawrence Berkeley National Laboratory (LBNL) and Gregg Gallatin has been thoroughly rewritten, with lots of new coverage of EUV patterning development from the last ten years. This chapter illustrates the benefits of EUV imaging, parameters affecting EUV patterning performance, EUV and aerial image variability, and stochastics in patterning.
I would like to comment on the process of selecting topics and authors for this volume.
--[p21]-- I refer readers looking for additional information on highpower and metrology sources to that monograph.
Chapter 5 covers optics and optical systems for scanners, including illuminator and projection optics, a brief introduction to multilayer deposition, high-numerical-aperture (NA) optics, source collector optics, and the AIMS EUV tool. Since publication of the first edition, the focus of optics has moved from R&D to commercial production.

===== [p317-320] Chapter 5 Optical Systems for EUVL > 5.6.4.3 Decadic RMS density and TIS density: the better way to represent the isotropic surface PSD (16块) =====
--[p319]-- R M S ^ { 2 } ( [ \Lambda _ { 1 } , \Lambda _ { 2 } ] ) = \int _ { \alpha _ { 1 } } ^ { \alpha _ { 2 } } d \alpha ~ R M S D ^ { 2 } ( \alpha ) \mathrm { w i t h } \alpha _ { 1 } = \log _ { 1 0 } \bigg ( \frac { 1 \mu \mathrm { m } } { \Lambda _ { 1 } } \bigg ) \mathrm { a n d }
$$
$$
\alpha _ { 2 } = \mathrm { l o g } _ { 1 0 } \left( \frac { 1 \mu \mathrm { m } } { \Lambda _ { 2 } } \right) .\tag{5.28}
$$
--[p318]-- However, it is in fact impossible to quantify (or even guess) the roughnesses and, correspondingly, the different stray light implications. Only when the rms values from the various PSDs are evaluated for different intervals of spatial wavelengths—covering, in total, the entire relevant spatial wavelength range—is the real surface roughness quality manifested in a quantifiable manner.
--[p318]-- The fancy but trivial trick is based on the fact that the discrete characterization of the mirror surface PSD via a finite number of decadic rms or decadic TIS values can be generalized to a continuous function of the continuous decadic number a, which is the decadic logarithm of the spatial frequency f:
$$
f  \alpha ( f ) = \log _ { 1 0 } ( f \cdot 1 \ \mu \mathrm { m } ) = - \log _ { 1 0 } ( \frac { \Lambda } { 1 \ \mu \mathrm { m } } ) , \nonumber \qquad \quad \mathrm { ~ i . e .
--[p318]-- In contrast to the double-logarithmic PSD curve, these alternative representations of the PSD allow one to recognize—at first glance, and even quantitatively—the quality of the surface roughness over the various spatial wavelengths.
--[p319]-- Figures 5.51 and 5.52 show these alternative representations of the exemplary surface PSDs shown in the double-logarithmic plot of Fig. 5.50. Notice that the fractal PSD $P S D _ { 2 \mathrm { D } i s o } \sim f ^ { - 2 }$ (Example “power –2”) as a special case is characterized by constant decadic RMS and TIS densities. The advantages of this alternative representation of the isotropic PSD are evident:
--[p320]-- One can compare the different PSDs continuously over all spatial frequencies in a quantifiable manner on a linear scale in terms of TIS per decade or RMS per decade. One can even quantitatively guess the band RMS or band TIS values for the different decadic intervals of spatial wavelengths.
--[p318]-- , } \quad f ( \alpha ) = \frac { 1 } { \Lambda ( \alpha ) } = \frac { 1 0 ^ { \alpha } } { 1 \ \mu \mathrm { m } } .\tag{5.24}
$$
In the integral of the 2D isotropic surface PSD used to calculate the squared rms, the spatial frequency f is substituted by the decadic number a:
$$
d f = { \frac { d } { d \alpha } } f ( \alpha ) \ d \alpha = \ln 1 0 \cdot f ( \alpha ) \ d \alpha\tag{5.25}
$$
such that
$$
--[p317]-- Typically, optically finished surfaces often exhibit a PSD curve close to the square of the spatial wavelength $( P S D _ { 2 \mathrm { D } i s o } \sim f ^ { - 2 } \sim \Lambda ^ { 2 } )$ ; such an idealized PSD of a so-called fractal surface<sup>121,133–135</sup> is given by the magenta curve (Example “power –2”).
The double-logarithmic representation of the different examples of PSDs indicates differences in the roughness of the surfaces represented by these PSDs.
--[p317]-- The problem with this representation is that one cannot really recognize the quality of the surface roughness over the various spatial wavelengths. Figure 5.50 shows some examples of hypothetical PSD curves: The green curve (Example “best”) is the PSD with the smallest roughness in terms of rms, and the red curve (Example “worst”) is the PSD with the largest roughness in terms of rms. The blue curve (Example “mean”) describes a PSD somewhere between best and worse.
--[p319]-- The new integrand defines the squared decadic rms density as function of the decadic number a as
$$
R M S D ^ { 2 } ( \alpha ) : = 2 \pi \cdot \ln 1 0 \cdot f ^ { 2 } ( \alpha ) \cdot P S D _ { 2 \mathrm Ḋ i s o }  [ f ( \alpha ) ] ,\tag{5.27}
$$
and the (squared) rms is given by the integral of the (squared) decadic RMSD over the decadic number a:
$$
--[p319]-- T I S _ { \theta _ { i } = 0 } ( [ \Lambda _ { 1 } , \Lambda _ { 2 } ] ) = \int _ { \alpha _ { 1 } } ^ { \alpha _ { 2 } } d \alpha { \cal T } I S D ( \alpha ) { \mathrm { ~ w i t h ~ } } \alpha _ { 1 } = \log _ { 1 0 } \biggl ( \frac { 1 \ \mathrm { { \mu } \mathrm { { m } } } } { \Lambda _ { 1 } } \biggr ) \ \mathrm { a n d } 
$$
$$
\alpha _ { 2 } = \mathrm { l o g } _ { 1 0 } \left( \frac { 1 \mu \mathrm { m } } { \Lambda _ { 2 } } \right) .\tag{5.30}
$$
--[p318]-- Notice that the fractal PSD (Example “power –2”) exhibits a constant RMS value for all decades. To characterize the progression of the stray light impact over the (decades of) spatial wavelengths accordingly, the decadic TIS values can be calculated from the decadic RMS values via the TIS formula.
A better way to represent the isotropic 2D surface PSD is to introduce the concept of the so-called decadic RMS density (RMSD) or decadic TIS density (TISD).
--[p319]-- By analogy to the TIS formula, giving the relation between the surface rms and the TIS, the decadic TISD (for normal incidence $\theta _ { i } = 0 )$ is defined from the decadic RMSD as function of the decadic number a as
$$
T I S D ( \propto ) : = \left( \frac { 2 \pi \cdot 2 } { \lambda } \right) ^ { 2 } \cdot R M S D ^ { 2 } ( \propto ) ,\tag{5.29}
$$
and the TIS (for normal incidence $\theta _ { i } = 0 )$ is calculated by the integral of the decadic TISD over the decadic number a:
$$
--[p319]-- \begin{array} { r l } & { R M S ^ { 2 } ( [ \Lambda _ { 1 } , \Lambda _ { 2 } ] ) = 2 \pi \int _ { f _ { 1 } = 1 / \Lambda _ { 1 } } ^ { f _ { 2 } = 1 / \Lambda _ { 2 } } d f f \cdot P S D _ { 2 \mathrm { D } i s o } ( f ) } \\ & { \qquad = \int _ { \alpha ( f _ { 1 } ) } ^ { \alpha ( f _ { 2 } ) } d \propto 2 \pi \cdot \ln 1 0 \cdot f ^ { 2 } ( \alpha ) \cdot P S D _ { 2 \mathrm { D } i s o } [ f ( \alpha ) ] . } \end{array}\tag{5.26}
$$
--[p317]-- 5.6.4.3 Decadic RMS density and TIS density: the better way to represent the isotropic surface PSD
As mentioned in the previous section, the relevant quantity that determines the amount of stray light and its characteristics is the isotropic 2D PSD of the EUV mirror surface. Usually this function is represented graphically by a double-logarithmic plot of the PSD versus the spatial frequency f (or the spatial wavelength L).
--[p318]-- Typically, one chooses decades of spatial wavelengths for these intervals such that a finite discrete number of rms values for these single decades (in total five to six decades) characterizes the progression of roughness over the (decades of) spatial wavelengths due to the progression of the PSD. The table at the top of Fig. 5.53 summarizes those decadic RMS values for the exemplary PSDs shown in Fig. 5.50.

===== [p489-490] Chapter 7 EUV Mask and EUV Mask Metrology > 7.7.2 Mask cleaning (9块) =====
--[p489]-- UV cleaning of carbon contamination has been demonstrated by irradiation with a 172-nm excimer lamp (Fig. 7.56).<sup>163</sup> A high density of active oxygen was generated directly from molecular oxygen by 172-nm light irradiation (where the absorption coefficient of molecular oxygen is very high), which enabled efficient mask cleaning.
--[p490]-- Enhanced particle removal by UV irradiation may be attributed to photothermal and photochemical effects, by which the former effect explosively evaporates any remaining water molecules from the surface, and the latter effect breaks any possible chemical bonds between the surface and particles. A more than 95% removal efficiency of 63-nm fluorescent polystyrene latex (PSL) particles was achieved by UV irradiation followed by a laser shock-wave exposure.
The biggest advantage of this technique is that targeted local cleaning is possible when combined with defect inspection tools.
--[p490]-- LSC technology, which uses a dry laser shock wave generated by a Nd:YAG laser, has been studied.<sup>167</sup> To avoid any possible surface damage, the UV energy and the gap distance between the laser shock-wave focal point and the surface need to be optimized.<sup>95</sup> The organic particles cannot be effectively removed from the surface by LSC, but the particle removal efficiency can be significantly improved by combining this technology with UV cleaning.
--[p489]-- 7.7.2 Mask cleaning
To provide clear pattern transfer during exposure, it is important to maintain the mask surface free from contamination. For this purpose, a cleaning process is utilized during mask fabrication and between lithography process steps. The cleaning process must remove particles from the surface yet avoid damaging any of the films. If an EUV pellicle is not available, the EUV mask will need to be cleaned more frequently than a pelliclized mask to remove residue and particles.
--[p489]-- Since the organic contaminants on the mask surface reduce the particle removal efficiency, they must be removed by UV irradiation prior to particle removal by SHC.<sup>164,165</sup>
--[p490]-- PACE technology utilizes the potential drop in a plasma sheath electric field and the charge imbalance between the particle and the mask to propel the particles off the surface.<sup>166</sup> By applying a positive bias to the substrate and using weak local plasma to charge the particles, the contamination is removed from the surface. As the particle size decreases, the amount of time needed to charge the particle becomes longer, leading to a longer cleaning process.
--[p489]-- The contamination removal rate was 2 nm/min in the low-pressure $( 2 \mathrm { ~ \times ~ } 1 0 ^ { - 3 } \mathrm { ~ P a } ) \mathrm { ~ O } _ { 2 }$ environment.
Figure 7.57 shows the concept of SHC, where a supersonic flow is created by the ejection of a carrier gas from a nozzle under high pressure. A cleaning liquid is mixed with the carrier gas in the nozzle, and the droplets ejected from the nozzle strike the substrate to physically remove particles.
--[p489]-- However, particle removal efficiency decreases when patterns become smaller, especially in contact holes.<sup>16</sup> If carbon contamination is to be removed by a cleaning process, oxidizing chemistries are used, but this will oxidize the Ru capping layer.
The following alternative cleaning technologies have been suggested for EUV mask cleaning: UV cleaning, supersonic hydrocleaning (SHC), plasmaassisted cleaning by electrostatics (PACE), and laser shock-wave cleaning (LSC).
--[p489]-- However, mask damage such as pinhole generation, reflectivity degradation, and mask CD changes should be avoided during the cleaning process.<sup>162</sup> Megasonic cleaning can be used to remove particles from the pattern mask without cleaning-induced pattern damage.

===== [p463-463] Chapter 7 EUV Mask and EUV Mask Metrology > 7.5.3 E-beam patterning (4块) =====
--[p463]-- Experimental results on the proximity effect during e-beam writing have been reported for some absorber stacks.<sup>78</sup> As shown in Fig. 7.19, a structure with a TaSiN top layer results in a larger proximity effect due to a larger number of backscattered electrons from the high-atomic-number TaSiN layer exposing the resist.
--[p463]-- 7.5.3 E-beam patterning
EUV mask e-beam patterning is similar to that of the conventional optical mask. However, the temperature (post-exposure bake, dry etch, and repair) should be maintained below $1 5 0 ~ ^ { \circ } \mathrm { C }$ due to ML thermal instability and mask distortion.<sup>77</sup> One of the continuing challenges in e-beam lithography is the proximity effect, which can severely degrade pattern fidelity and CD control.
--[p463]-- Materials with a high atomic number have high electron backscattering cross-sections and are expected to have larger proximity effects than those of materials with a lower atomic number. Since EUV masks generally contain high-atomic-number elements for the absorber, the proximity effects are expected to be higher for these substrates than for low-atomic-number materials such as Si.
--[p463]-- The proximity effect is due to electron scattering in the resist and electron backscattering from the substrate materials. The range of proximity effects depends on the energy of incident electrons, the substrate material, and the thickness of the resist and substrate. A high-energy e-beam results in highresolution resist patterns due to the minimized exposure by forward scattering, as well as dispersed backscattered electrons.

===== [p232-234] Chapter 4A The EQ-10 Electrodeless Z-Pinch<sup>™</sup> Metrology Source > 4A.3.2 Spatial and temporal stability (10块) =====
--[p232]-- 4A.3.2 Spatial and temporal stability
Spatial and temporal stability are key metrics for a metrology source, especially in an inspection application.
--[p233]-- Table 4A.2 lists the results of several conditions, giving the DC voltage, pulse rate, and chamber pressure in millitorr. It is interesting to observe that, without the modulator modification, the best stability (least standard deviation in the pulse train) occurred at the lowest pressures; the worst, at the highest pressures. With the new modulator, this trend is reversed.
--[p233]-- Comparing similar conditions, the new modulator has better stability—nine times better at high pressure, but only a marginal improvement at the lowest pressure. The implication is that with the old modulator, the high-pressure instability was caused by the mismatched load; at low pressure, the load was better matched, and the remaining instability was due to plasma effects.
--[p232]-- One source is due to the plasma physics of the source itself; for instance, if the gas density in the pinch region varies pulse to pulse for some reason, this will affect the resulting pinched density and therefore the EUV output. An independent source of instability is the power system itself—if the electrical power to the pinch varies pulse by pulse, then so will the EUV output.
--[p233 [表]]-- The modifications substantially improved stability due to load mismatch, without significantly affecting the low-pressure plasma effects. The improved performance observed with the upgraded modulator is significant since the optimum conditions for high brightness are at higher pressure. Typical singlepulse data under normal operating conditions have a relative standard deviation of 2% or less.
Table 4A.2 Pulse statistics for various conditions.
--[p234]-- Statistics for the four cases (A, B, C, D) displayed as histograms in Fig. 4A.9 appear in the top and bottom row (reprinted from Ref. 13).
Conditions: | Standard Deviation: | Ratio:
V_Hz_mT | New | Old | Old/New
280_2200_100 | A0.0179 | B0.1651 | 9.20
280_1900_90 | 0.0190 | 0.0756 | 3.97
280_1900_70 | 0.0215 | 0.0804 | 3.74
280_1900_110 | 0.0223 | 0.1221 | 5.47
280_2200_80 | 0.0268 | 0.1009 | 3.76
300_2200_80 | 0.0359 | 0.0534 | 1.49
320_1900_100 | 0.0371 | 0.0773 | 2.08
320_1900_80 | 0.0402 | 0.0568 | 1.41
320_1900_60 | 0.0667 | 0.0876 | 1.31
300_2200_60 | 0.0705 | D0.0752 | 1.07
--[p232]-- Temporal stability of the source has been studied in detail, since in a metrology application depending on dose, variation in pulse energy may masquerade as, or hide, a defect. Single-pulse data is obtained by using a boxcar integrator connected to the power monitor (Fig. 4A.5) to capture and integrate every pulse; the resulting time series is then analyzed in various ways.
One can imagine two separate sources of temporal instability that are independent to zero order.
