Repository: NARUTOBEST/semiconductor-knowledge-qa

# heldout 泛化集出题管线(v2,2026-10-01)

与 `pipeline/dev/` 平行、互不混放的 heldout 侧出题管线。
总协议见 `../protocol_v2.md`(v2:取消 source 隔离红线,全库遴选文档)。

## 本目录内容
| 文件 | 用途 |
|---|---|
| `fetch_material.py` | 从 Qdrant(16333 转发)抓取本 track 8 篇文档的真实 chunk 原文 |
| `draft_material/` | 8 篇素材 txt + 草稿 json(每篇 25 题,含 evidence 逐字摘录) |
| `build_datasets_heldout.py` | 草稿 -> `eval/qa_sets/v2_20261001/heldout_200.json` + 校验报告 |
| `_extract_result.py` | 出题 agent 结果恢复(从会话 transcript) |
| `_verify_acceptance.py` | evidence 溯源覆盖率校验(自动发现本目录全部草稿) |
| `_prompt_template.txt` | 出题 agent 提示词模板 |
| `acceptance_report.json` / `_acceptance_failures.txt` | AI 验收记录(heldout 侧) |
| `verify_log.md` | 人工核对清单(heldout 200) |

File: eval/pipeline/heldout/draft_material/11_Chemistry_Lithography.txt (part 11 of 53)
<sup>175</sup>D.A. McQuarrie, Quantum Chemistry, pp. 36 37, University Science Books, Mill Valley, CA (1983).
<sup>176</sup>ibid., p. 37.
--[p109]-- These wavelike properties are extremely difficult to observe under normal conditions because typical wavelengths of electrons are extremely short—around 10<sup>29</sup> or 10<sup>210</sup> m. Wavelike properties such as diffraction and interference are only observed when the typical dimensions of the measurement system are of a comparable dimension to the wavelength.<sup>180</sup>
And so it was that in 1927 C.H. Davisson and L.H.
--[p107]-- Building on de Broglie’s hypothesis,<sup>172</sup> theorists such as Erwin Schro¨dinger, Werner Heisenberg, Max Born, and others developed a new and fundamental theory.
In 1926, Erwin Schro¨dinger modified the classical wave equation describing a three-dimensional standing wave by imposing wavelength restrictions suggested by de Broglies’s hypothesis.
--[p107]-- <sup>173</sup>K.W. Whitten and K.D. Gailey, General Chemistry with Quantitative Analysis, p. 87, Saunders College Publishing, Philadelphia (1981); J.R. Partington, A Short History of Chemistry, 3rd ed., p. 374, Dover Publications, New York (1989); D.A. McQuarrie, Quantum Chemistry, pp. 77 101, University Science Books, Mill Valley, CA (1983).
--[p106]-- Surely, if light can be particlelike at times, why should matter not be wavelike at times? Realizing that Einstein had shown from relativity theory that the momentum of a photon is given by p ¼ h/l, de Broglie argued that both light and matter obey the equation l ¼ h/p. <sup>169</sup>M.I. Sobel, Light, p. 92, University of Chicago Press, Chicago (1987); M.I. Sobel, Light, pp. 85, 86, 375 377, University of Chicago Press, Chicago (1987); D.A. McQuarrie, Quantum Chemistry, pp.
--[p107]-- It can be seen as a simple, yet physical argument for the quantized Bohr orbit, if one assumes that as the electron revolves around the proton, it has a wavelength l associated with it. For the orbit to be stable, the wave must be in phase as the electron makes one complete revolution. Otherwise, there will be cancellation of some amplitude on each revolution, leading to disappearance of the wave.
--[p107]-- This equation does not contain time and is there fore called the time independent Schro¨dinger equation, the solution of which yields stationary state wave functions. Although there is a more general Schro¨dinger equation that is time dependent, a great number of problems of chemical and lithographic interest can be described in terms of stationary state wave functions.
The equation also contains a term that in the ordinary equation for wave motion contains the wavelength l.
--[p109]-- <sup>180</sup>ibid., p. 93.
<sup>178</sup>ibid. An another way of looking at this problem, bearing in mind that h is fixed, is to imagine using photons of very low frequency; the photon’s energy hv becomes smaller, and its disturbance of the system being measured is thus minimized. But low frequency implies long wavelength, which for the optical instrument (e.g., a microscope) translates to poor resolving power.
--[p106]-- 3.2.1.20 Quantum theory of light
The answers to the above questions, not all of which need be presented here, were formulated between 1925 and 1926, in the revolution of modern quantum theory, which shook the foundations of physics and philosophy. Remarkably, the central theme of quantum theory was the nature of light, and what came to be called the wave-particle duality.
--[p106]-- 30 35, University Science Books, Mill Valley, CA (1983).
Experimental confirmation of de Broglie’s hypothesis was soon obtained in 1927   
by the observation that electron beams can be diffracted in much the same way 170   
as x rays.
It must be noted that today, de Broglie’s hypothesis has practical applications not only in electron microscopy, but also in electron-beam lithography.
--[p109]-- But we can calculate the probability of the electron being at any particular point in space with the equations of quantum theory. And thus emerges the concept of a wave—something that is distributed through space, in contrast to a particle, which is located at a point.<sup>179</sup>
--[p108]-- Furthermore, if we wish to locate the electron more accurately, we must use light with a smaller wavelength, which implies that the photons in the light beam will have greater momentum because ofthe relation $\begin{array} { r l } { p } & { { } \ h / \lambda } \end{array}$ . Given that some ofthe photon’s momentum must be transferred to the electron in the process of locating it, the momentum change of the electron therefore effectively becomes greater.<sup>175</sup>
--[p110]-- All in all, the message of light since the quantum revolution of the twentieth century is the message of the atom, which has given us a new understanding of how humans interact with their surroundings.
--[p108]-- If we wish to locate the electron within a distance $\Delta x ,$ then we must use light with a wavelength at least that small, since for the electron to be “seen,” a photon must interact or collide in some way with it, otherwise the photon will just pass right by and the electron will appear transparent.
--[p110]-- It is beyond the scope of this book to dwell on the philosophical implications of quantum theory, which extend even to epistemology and logic, or on its predictive success in fields as varied as astrophysics, chemistry, lithography, metallurgy, nuclear and elementary particle physics, materials science, as well as atomic physics and optics. It is enough, however, to say that it remains today the premier indispensable tool of the theorist in the realm of physical science.<sup>183</sup>
--[p109]-- Effectively, we cannot obtain information about an object smaller than that wavelength; we cannot even locate the object, except with an uncertainty of the same dimension as the wavelength [also cited in M.I. Sobel, Light, p. 247, University of Chicago Press, Chicago (1987)].
--[p108]-- Equation (3.29) is called Heisenberg’s uncertainty principle, a fundamental principle of nature, which states that if we wish to locate any particle to within a distance $\Delta x .$ then we automatically introduce an uncertainty in the momentum of the particle that is given by Eq. (3.29).<sup>176</sup>
--[p106]-- He also postulated that the wavelength of these matter waves, for a given particle such as an electron or proton, would be inversely proportional to the particle’s momentum $p ,$ , which is a product of its mass m and speed $v ,$ 169
$$
\lambda = { \frac { h } { m v } } = { \frac { h } { p } } .\tag{3:27}
$$
<sup>168</sup>De Broglie’s hypothesis sounds rather strange at first sight, but it does suggest a beautiful sym metry in nature.
--[p108]-- The photon has a momentum $\begin{array} { r l } { p } & { { } \ h / \lambda } \end{array}$ , and during the collision some of this momentum will be transferred to the electron, which implies that the very act of locating the electron necessarily leads to a change in its momentum.
--[p109]-- And using the well-established equations of diffraction, these scientists calculated the wavelength of the electrons in the beam and found a value in agreement with the theory of de Broglie. Soon, electron waves were confirmed by other researchers, including G.P. Thomson, the son of J.J. Thomson, who in 1897 had discovered the electron by observing its particlelike properties.<sup>181</sup>
<sup>179</sup>M.I. Sobel, Light, pp. 92 93, University of Chicago Press, Chicago (1987).
--[p109]-- Today Bohr’s concept of an electronic orbit is no longer tenable, but the modern quantum theory substitutes for the orbit a probability distribution, in which, in the case of the hydrogen atom, the probability is concentrated in the region where the Bohr orbit was. For a free electron (i.e., one not bound to the hydrogen nucleus), the probability distribution looks like that of a wave—a confined region of oscillations, called a wave packet.
--[p108]-- <sup>177</sup>M.I. Sobel, Light, p. 92, University of Chicago Press, Chicago (1987).
In the final analysis, quantum theory is a theory of measurements, for it tells us what we can measure within the limits of these uncertainties. If one is able to measure a quantity accurately, then he or she cannot be able to make a precise measurement of a second quantity.
--[p109]-- Germer were able to demonstrate wave properties in a beam of electrons by using the latticework of atoms in a crystal as the equivalent of a diffraction grating (just as had been done 15 years earlier for x rays). On examining the electrons scattered by a nickel crystal, they observed a pattern of alternating minima and maxima, just like the pattern of constructive and destructive interference seen in light passed through a grating.
--[p107]-- In addition, in contrast to electromagnetic radiation of similar wavelengths (x rays and UV), the electron beam can be easily focused by using electric and magnetic fields.<sup>171</sup> Electron microscopes have found wide applications in chemistry and biology, where they are used to investigate atomic and molecular structures, as well as in the semiconductor industry to inspect and review integrated circuit features.
--[p107]-- where h is Planck’s constant and E represents the total energy of the particle.
<sup>170</sup>M.I. Sobel, Light, p. 92, University of Chicago Press, Chicago (1987).
<sup>171</sup>D.A. McQuarrie, Quantum Chemistry, p. 34, University Science Books, Mill Valley, CA (1983). <sup>172</sup>De Broglie’s hypothesis today not only has practical applications in electron microscopy and electron beam lithography, but was also a key step in our understanding of atomic structure.
--[p108]-- In this case, l is taken as the wavelength defined by de Broglie’s equation above, and is contained in the fourth term of the Schro¨dinger equation. The assumption is made that c is finite, continuous, and single valued in general for all values of the coordinates, and that the square of the wave function, $\boldsymbol { \Psi } ^ { 2 } .$ , gives the density of charge at each point, the knowledge of which gives an indication of the directions in which bond formation may occur. 174
--[p109]-- But the possible values of the second quantity are associated with probabilities, which he or she can calculate exactly from the equations of quantum theory. As an example, suppose that we know that the electron in the hydrogen atom is in its ground state, implying that we know its energy precisely. Then we cannot know precisely its other quantities such as the electron’s position at a given time or its velocity.
--[p107]-- For the stability condition of the wave pattern around an orbit requires that an integral number of com plete wavelengths must fit around the circumference of the orbit. Because the circumference of a circle is 2pr, we have the quantum condition, 2pr ¼ nl (n ¼ 1, 2, 3, . . .). Substituting the de Broglie’s relation into this equation leads to the Bohr quantization condition, mvr ¼ nh [see also, D.A. McQuarrie, Quantum Chemistry, p. 34, University Science Books, Mill Valley, CA (1983)].
--[p108]-- A careful analysis of this problem led Heisenberg to show that it is impossible to determine exactly how much momentum is transferred to the electron. This implies that if one wishes to locate an electron within a region $\Delta x ,$ then this causes an uncertainty in the momentum of the electron. He was able to show that if $\Delta p$ is the uncertainty in the momentum of the electron, then
$$
\Delta x \Delta p \approx h .\tag{3:29}
$$
--[p108]-- In pondering the implications of the wave-particle duality, Werner Heisenberg was led in the mid-1920s to consider a problem in the measurement of the position of an electron in the following way.

===== [p219-222] Chapter 5 Lithographic Chemicals > 6.2 Resins (16块) =====
--[p219]-- <sup>2</sup>A. Reiser, Phtoactive Polymers: The Science and Technology of Resists, p. 22, John Wiley & Sons, Hoboken, NJ (1989).
Of particular interest is the process by which the resist is rendered insoluble to the developing solution on exposure. The process can be non-radiation based (as in hydrophilic-hydrophobic interactions in wax-lampblack-soap resists) or it can originate from the interaction of radiation with the resin (as in optical and charged particle resists).
--[p220]-- With prolonged heating of the cross-linked polymer at high temperature, charring and total decomposition will occur. Polymers of this type are referred to as “thermosets.” After exposure to actinic radiation, negative resist coatings act in a similar manner to a thermoset resin. Instead of heat, radiation-chemical energy is responsible for the cross-linking reactions in negative resist systems. Postexposure baking of the image may result in additional polymerization.<sup>6</sup>
--[p221]-- Exposed areas, on the other hand, having been cross-linked, are able to resist the developer action, and are therefore not removed. In this way, a negative image is formed by the selective solvency of the exposed and unexposed areas in the developer.
<sup>6</sup>W.S. DeForest, Photoresist: Materials and Processes, pp. 22 23, McGraw Hill, New York (1975). <sup>7</sup>ibid., pp. 22 25.
--[p219]-- Negative resist resins, as a rule, do not have to be sensitive to actinic radiation (although some are), but they do have to be capable of insolubilization through a reaction with the sensitizer molecule that has been activated by absorbed radiation energy.<sup>3</sup> Other additional properties of negative resist resins include solubility in a solvent system before exposure, capability of wetting and adhering to a variety of substrate surfaces, ability to form a uniform coherent film without losing its solubility in the solvent on evaporation of the latter, and ability of the processed resin image to be resistant to aqueous solutions.<sup>4</sup>
<sup>1</sup>H. Morawetz, “Difficulties in the emergence of the polymer concept an essay,” Angew. Chem. Int. Ed. Engl. 26, 93 (1987).
--[p220]-- When sufficiently heated, these polymers absorb thermal energy, which breaks the secondary forces between individual polymer chains, resulting in enhanced mobility of these chains over and around each other, eventually resulting in the melting of the polymer into a liquid state. Polymers that melt in this manner are called “thermoplastics.” Branched polymers behave generally in a manner similar to the linear polymers.
--[p220]-- If, however, the functional groups on the backbone of the polymer contain unsaturated groups, heat or thermal polymerization may take place before melting occurs. This results in a polymer that is a highly cross-linked network similar to Fig. 6.2(c). This cross-linked or network polymer is quite different from the linear polymers from which it is synthesized; it is generally stronger and more brittle, it possesses greater thermal and chemical resistance, and does not soften on heating.
--[p222]-- Because the dissolution rate of a polymer decreases as the molecular weight increases, common approaches used in the design of negative resists include cross-linking of high-molecular-weight linear polymers, radiation-induced polarity changes in the functional groups of linear polymers, and polymerization of multifunctional monomers. These techniques have been fairly well reviewed.<sup>9</sup>
--[p220]-- The interconnected structure of the cross-linked or network polymer prevents the individual molecules from moving around relative to each other when thermal energy is absorbed, as in the case of the linear polymer. As a result, instead of melting, the cross-linked polymer remains a solid until enough energy is absorbed to cause its chemical bonds to rupture and form different lower-molecular weight compounds.
--[p222]-- In addition to having the ability to be cross-linked and resisting the action of the developer in the exposed areas, negative resist resins must be adherent to wafer substrate surfaces and capable of wetting them thoroughly. Wetting occurs when the polymer molecules have a stronger attraction for the substrate surface than they have between themselves.
--[p220]-- <sup>3</sup>W.S. DeForest, Photoresist: Materials and Processes, pp. 20, 21, McGraw Hill, New York (1975). <sup>4</sup>ibid., p. 21.
<sup>5</sup>ibid., p. 21.
As stated earlier, when the exposed part of the negative resist film is developed in an appropriate solvent, areas that have not been exposed retain their original linear (or branched) solvency and are removed by the developer solution.
--[p220]-- Since polymers constitute the majority of modern resist resins, we provide here a brief general description of their physical and chemical properties, which make them ideal candidates for resist applications. Furthermore, we review how these properties are used in resists.
As their name implies, polymers are large molecules with repetitive sequences of monomers—groups of atoms—connected in a linear or branched fashion, as illustrated in Fig. 6.2.
--[p219]-- 6.2 Resins
--[p222]-- Poor wetting occurs when the polymer molecules have stronger attractive forces between themselves than the substrate surface, which reduces their attraction for the latter. Adhesion is therefore the result of an attraction between sites on the substrate surface and the polymer molecule.<sup>8</sup>
Figure 6.3 shows the three main classes of reactions used to generate images in negative-working resist systems.
--[p220]-- On activation, perhaps through interaction with actinic radiation or heat, the one electron pair can be shared by carbon atoms of adjacent polymer molecules that are similarly unsaturated, leading to the cross-linking of the two polymers, and ultimately transforming the physical properties of the polymers in which it occurs. Cross-linking increases the hardness, chemical resistance, and adhesion to the substrate of the polymers in which it occurs.<sup>5</sup>
--[p220]-- The linear polymers contain a basic backbone structure, which may have various functional groups attached to them. In coated resist films, these linear polymers are attached only loosely to each other by secondary forces that are significantly weaker than electronic bonds.
--[p220]-- With the exception of the dichromated resists, one characteristic that modern-day resists possess is that their resins are organic polymers, typically with unsaturated double bonds between two carbon atoms, in which two pairs of electrons are shared between two carbon atoms in the same molecule.

===== [p283-284] Chapter 5 Lithographic Chemicals > 6.6.1.1.2.2 ACETOPHENONE DERIVATIVES (4块) =====
--[p284]-- Ketoxime esters of benzoin, exemplified by 1-phenyl-1,2-propanedione-2-Obenzoyloxime (PPO) (XXXI), on photolysis eliminate two volatile fragments after the primary scission of the N—O bond (Scheme 6.36). The radical yield of PPO decomposition is very high (w 0.9). The phenyl radical, the final product of fragmentation, is an aggressive polymerization initiating species.<sup>226</sup>
--[p283]-- Reiser, Photoactive Polymers: The Science and Technology of Resists, p. 108, John Wiley & Sons, Hoboken, NJ (1989).
<sup>223</sup>ibid.
Many acetophenone derivatives have since been proposed, such as 2,2-diethoxyacetophenone (DEAP) (XXX), which fragments as in Scheme 6.35.<sup>224</sup>
--[p284]-- Other acetophenone derivatives that have been proposed include 1-benzocylcohexanol, 4-methylmercapto-a,a-dimethyl-morpholino-acetophenone, which has a much stronger absorption at 365 nm than other benzoin ethers $( \tt { e } \sim 1 0 ^ { 4 } L /$ mole  cm) and is therefore suitable as a photoinitiator for highly pigmented coatings.<sup>225</sup>
--[p283]-- 6.6.1.1.2.2 ACETOPHENONE DERIVATIVES
The search for molecules that can absorb at 365 nm (the principal emission of the Hg arc in the UV) and that dissociate on excitation started with acetophenone.
<sup>221</sup>S. Pappas and R.A. Asmus, “Photoinitiated polymerization of methyl methacrylate with benzoin methyl ether. III. Independent photogeneration of the ether radical,” J. Polym. Sci., Polym. Chem. Ed. 20, 2643 (1982).
<sup>222</sup>A.

===== [p475-475] Chapter 10 Stone, Plate, and Offset Lithography > 10.2 Offset Lithography (5块) =====
--[p475]-- Also, like stone and plate lithography, in offset lithography, the image area of a printing plate is made of a material having an ink-receptive oleophilic surface, while the nonimage area is made of a water-receptive, or hydrophilic material. To make a print, a thin film of aqueous solution (called fountain, or dampening solution) is first applied to the plate to wet the nonimage area. Then ink is applied to the plate, where it adheres mainly to the image area.
--[p475]-- Browne, “Offset lithography: a treatise on printing in the lithographic manner from metal plates on rubber blanket offset presses, with which is incorporated a comprehensive digest on photolithography and also on tin plate decorating,” The National Lithographer, New York (1917).
--[p475]-- Instead, it goes from the printing plate to the rubber blanket cylinder, which serves as an intermediary that transports (offsets) the ink-and-water impression to the paper on the third cylinder, called the impression cylinder (see Fig. 10.2). One revolution of the printing plate cylinder is referred to as an impression.
<sup>10</sup>ibid.
<sup>11</sup>An excellent reference on offset lithography is that by W.C.
--[p475]-- 10.2 Offset Lithography
The first lithographic offset printing press was invented in 1903 by Ira Washington Reubel. Like stone and plate lithography and other types of lithography, offset lithography<sup>11</sup> works on a very simple principle: ink and water don’t mix. It is also a planographic technique where the image and nonimage areas are, for all practical purposes, in the same geometric plane.
--[p475]-- In offset lithographic presses, the printing plate is attached to a rotating cylinder that transfers the ink to a rubber-covered blanket (called the offset), which in turn transfers the ink to the paper. The process is called “offset” because the image does not print directly to the paper from the plates, as it does in gravure printing or even in stone or plate lithography.

===== [p374-375] Chapter 5 Lithographic Chemicals > (iv) Other t-BOC-protected poly(hydroxy styrene)-based resists (7块) =====
--[p375]-- A major shortcoming of the series is their excessive shrinkage on exposure due to the loss of carbon dioxide and isobutene, which induces stress in the resist film and unacceptably high thickness loss during reactive-ion etching.
--[p374]-- (iv) Other t-BOC-protected poly(hydroxy styrene)-based resists
The t-BOC protection group chemistry has been extended to other aqueous-base soluble polymers such as poly[styrene-co-N-(4-hydroxyphenyl)maleimide],<sup>260</sup> poly(styrene-co-maleimide),<sup>261</sup> poly(4-hydroxystyrene sulfone),<sup>262</sup> and poly(4- hydroxy-a-methylstyrene)<sup>263</sup> used in lithographic applications.
--[p375]-- A latter version of this resist comprising a terpolymer of poly(t-BOC-styrene-co-4-acetoxystyreneco-styrene sulfone) has proven successful in mitigating this excessive shrinkage problem of the copolymer analog.<sup>270</sup> Reportedly, the acetate group undergoes hydrolysis during aqueous-base development only in the presence of a phenolic functionality (i.e., only in the exposed regions) and the sulfone structure, while remaining inert to acidolysis (Scheme 7.32).<sup>271</sup>
--[p374]-- Even novolac resins have been successfully protected with the t-BOC group,<sup>264</sup> which has resulted in significant reduction of the DUV absorption of these resins.<sup>265</sup>
--[p375]-- The poly(4-tert-butoxycarbonyloxystyrene sulfone) is believed to produce sulfinic or sulfonic acid through scission of the backbone C—S bond on x-ray irradiation, although it has a somewhat poor sensitivity to DUV.<sup>268</sup> Because the resist polymer itself generates an acid that deprotects the t-BOC group, this system constitutes a rare example of a one-component chemical amplification resist (see Scheme 7.31).<sup>269</sup>
--[p375]-- It should be noted that in addition to acid-catalyzed deprotection of some of the protected forms of the above-mentioned resins, namely, poly(4-tert-butoxy-amethylstyrene)<sup>266</sup> and poly(4-tert-butoxycarbonyloxystyrene sulfone),<sup>267</sup> these resins are believed to undergo main chain scission under DUV irradiation.
--[p375]-- Polymers based on poly(hydroxyphenyl methacrylate), poly(N-hydroxyphenylmethacrylate), and related copolymers have also been reported to be successfully protected with the t-BOC protecting group.<sup>272</sup> Other carbonates that have higher thermal stability than t-BOC-protected carbonates have also been reported,
including those with isopropyl, substituted a-methylbenzyl, and 1-(2-tetrahydrofur-273   
furyl) ethyl groups.

===== [p126-126] Optical and Chemical Origins of Lithography > 3.2.3.4 Early theories of combustion and calcination (8块) =====
--[p126]-- Partington reports that explanations typically given for this observation then were that some kind of “soul” escaped from the metal, or that the matter became denser, or that some kind of acid was absorbed from the fire, or that fire possessed weight and was absorbed by the metal during the formation of the calx.<sup>240</sup> In the following, we sketch broad outlines of the most significant chemists of this era.
Robert Boyle (1627–1691) was one of the pioneering chemists of this era.
--[p126]-- A major problem that occupied his interest was elucidating what really constituted an element. He showed through experimentation that the four elements of Aristotle and the three principles of the alchemists (mercury, sulfur, and salt) did not deserve to be called elements or principles at all, since none of them could be extracted from bodies, e.g., metals. He defined an element as follows:
--[p126]-- 3.2.3.4 Early theories of combustion and calcination
The chemical and physical changes involved in combustion and calcination drew a great deal of interest for chemists of the sixteenth century, who observed that when metals are heated in open crucibles, they leave behind a calx, which when weighed was observed to be heavier than the metal.
--[p126]-- “Air is the universal dissolvent of all sulfurous bodies; this action of dissolution produces a very great heat and that which we call fire; this dissolution is made by a substance inherent, and mixt with the air, that is like, if not the very same, with that which is fixt in saltpeter; in this dissolution of bodies by the air, a certain part is united and mixt, or dissolved and turn’d into the air, and made to fly up and down with it.” <sup>244</sup>
<sup>239</sup>ibid., p. 65, Chapter IV.
--[p126]-- <sup>240</sup>Cf. J.C. Gregroy, Combustion from Heracleitos to Lavoiser, London (1934).
<sup>241</sup>R. Boyle, Sceptical Chymist: or Chymico Physical Doubts & Paradoxes, Touching the Spagyrist’s Principles commonly call’d Hypostatical as they are wont to be Propos’d and Defended by the Generality ofAlchymists, p. 350, London (1661).
<sup>242</sup>J.R. Partington, A Short History of Chemistry, 3rd ed., pp. 67 77, Dover Publications, New York (1989).
--[p126]-- <sup>243</sup>Robert Hook claimed to have predicted the law of gravitation before Newton made his discovery of the law of gravitation, and is known for his discovery, in 1660, of Hooke’s law.
John Mayow (1641–1679) recognized that combustion and respiration are analogous processes. He correctly stated that animal heat is developed in the muscles, and proved that arterial blood in a vacuum gives off a gas.<sup>245</sup>
--[p126]-- In 1662, he discovered the law that bears his name, Boyle’s law (the volume of a gas is inversely proportional to the pressure).<sup>242</sup>
Robert Hooke (1635–1702)<sup>243</sup> postulated a theory of combustion involving twelve propositions in which he stated, among other things:
--[p126]-- “I mean by Elements, as those Chymists that speak plainest to by their Principles, certain Primitive and Simple, or perfectly unmingled bodies; which not being made of any other bodies, or of one another, are the Ingredients of which all those call’d perfectly mixt Bodies are immediately compounded, and into which they are ultimately resolved.”<sup>241</sup>
He believed in the atomic theory, which he used to explain chemical changes.

===== [p38-44] Invention of Lithography and Photolithography > 2.2 Invention of Lithography (43块) =====
--[p40]-- <sup>16</sup>According to Senefelder, the invention of lithography draws its direct origin under the most trifling of circumstances in a story he narrated thus: “I had just succeeded in my little laboratory in polishing a stone plate, which I intended to cover with etching ground, in order to continue my exercises in writing backwards, when my mother entered the room, and desired me to write her a bill for the washer woman, who was waiting for the linen; I happened not to have even the smallest slip of paper at hand, as my little stock of paper had been entirely exhausted by taking proof of impressions from the stones; nor was there even a drop of ink in the inkstand.
--[p38]-- The ink functions prin cipally to fill the pores of the stone in those places to which it is applied with an oily greasy substance, and it also resists the action of aqua fortis and other acids. Inks are generally of two kinds: one of a thicker nature for drawing on the stone; and another of a more liquid nature for transferring drawings to the stone.
--[p42]-- <sup>17</sup>According to Senefelder, “My whole process was therefore, as follows: To wash the polished stone with soap water, to dry it well, to write or draw upon it with the composition of ink of soap and wax, then to etch it with aqua fortis; and lastly, to prepare it for printing with an infusion of gum water.
--[p40]-- Some time after this I was just going to wipe this writing from the stone, when the idea all at once struck me, to try what would be the effect of such a writing with my prepared ink, if I were to bite in the stone with aqua fortis [nitric acid]; and whether, perhaps, it might not be possible to apply printing ink to it, in the same way as to wood engravings, and so take impressions from it.
--[p43]-- White, The Daguerreotype: Nineteenth Century Technology and Modern Science, pp. 8 10, Johns Hopkins University Press, Baltimore (1991).
<sup>20</sup>ibid., p. 9.
<sup>21</sup>ibid., p. 9.
<sup>22</sup>A.H. Mayor, in A. Senefelder, A Complete Course of Lithography, pp. V VI, Da Capo Press, New York (1997) [Mayor provides an excellent introduction to the 1977 edition of Senefelder’s classic book].
<sup>23</sup>ibid.
<sup>24</sup>http://4dps.dynodan.com/printing process explained/index.html
--[p42]-- <sup>18</sup>The lithographic stone, being made of limestone and therefore containing numerous pores, is equally capable of imbibing greasy as well as watery substances through these pores. These sub stances have the quality of adhering to the particles that make up the stone, but can be easily separated from them, so long as the nature of the stone is not altered. This alteration is effected by sulfuric, tar taric, and phosphoric acids.
--[p43]-- By 1815, Mulhouse, France, had developed into a major center for lithography in Europe, and many people came there from England and Germany to learn the process.<sup>21</sup> By 1825, A. Hyatt Mayor asserts that “lithography matured its classic style when Goya, as an exile in Bordeaux, drew four big stones of bullfights.
--[p39]-- The demand for these stones at the time was very high, but their availability was restricted by political and economic events such as the continental blockade and the various military campaigns of the period. Thus, early on it became a matter of national priority to find either local sources of limestone or suitable substitutes for printing stones in order to free countries like England and France from their dependence on German limestone. [Cited in M.S. Barger and W.B.
--[p44]-- The offset process rose to become the most popular form of printing during the 1950s as quality of plates, inks, paper, etc. improved tremendously. Beginning from the late 1950s, it became the dominant printing technique because it produces sharper, cleaner image reproductions over letterpress, and it was also less expensive in comparison to gravure. Today, the majority of printing, including newspapers, is done by the offset process.
--[p43]-- Hoe around 1868.<sup>24</sup> Lithographic stones were used for the image and a blanket-covered cylinder received the image from the plate and transferred it to the substrate in the steam lithographic press. Direct rotary presses for lithography using zinc and aluminum metal plates were introduced in the 1890s.<sup>25</sup> The first offset press was independently invented in 1903 by Ira A. Rubel (a paper manufacturer) and A.F. Harris.<sup>26</sup>
<sup>19</sup>M.S. Barger and W.B.
--[p44]-- It must be emphasized that lithographic printing is a planographic printing technique in that the inked imaged areas are on the same level as the uninked, nonprinting areas. It differs from relief or raised-image processes (e.g., letterpress) and intaglio or incised-image processes.<sup>27</sup>
--[p43]-- The French were the first to call the process by its current name, lithographie,<sup>19</sup> which means “writing with stone,” and derived from Greek words lithos meaning stone and graph meaning to write.
Not long after Senefelder’s original discovery, artists across Europe employed it to make reproductions of the works of old masters and, in time, recognized it as a valuable medium for their own original works.
--[p39]-- Senefelder’s recipe for this calls for: wax (12 parts by weight), mastic (6 parts by weight), asphaltum (4 parts by weight), colophony (2 parts by weight), tallow (1 part by weight). Preparation of the etching ground involves melting all of the above ingre dients together on the fire in an iron saucepan, and exposing the latter to heat until the asphaltum is completely dissolved.
--[p42]-- Water evaporates gradually from the pores when the stone dries; but gum arabic and other greasy substances do not. Printing ink cannot adhere to the stone, so long as it con tains a sufficient quantity of water. In general, it adheres only faintly to the calcium carbonate surface, and does not get stronger affinity to it, until its pores are filled with the greasy hydrophobic etching ground (resist) to which the ink, also hydrophobic, can favorably unite.
--[p42]-- When applied to a well polished stone, the solution of gum arabic, being very hydrophilic, produces the effect that the wetted spot will not accept the hydrophobic ink as long as it remains wet. But as soon as the spot dries up, the ink adheres to it, but can be easily wiped off with a sponge and water.
--[p39]-- 110 118, Da Capo Press, New York (1997).]
<sup>12</sup>The best Kellheim stones for making lithographic stone plates, Senefelder reported, came from Solenhofen, a village in Bavaria, Germany. Chemically, these stones consist of calcium carbonate. In nitric and other acids, they can be almost entirely dissolved, with the carbonic acid escaping in the form of gas.
--[p38]-- 2.1) writing with ink<sup>11</sup> prepared with wax, soap, and lampblack on a tablet of polished Kellheim limestone,<sup>12</sup> the border of which he lined with wax,<sup>13</sup> and on the entire surface of which he applied an acid solution<sup>14</sup> for a short period of time, led him to the serendipitous discovery that the limestone was etched away in areas on which he had not written. The wax writing solution resisted<sup>15</sup> the acid.
--[p43]-- At 79, when most men are happy if they can refine what they invented years earlier, Goya created the first great works of art in the medium, the first that combine the freedom of a sketch with a black-and-white as rich and as satisfying as a painting. The road that he opened was soon followed by great artists like Delacroix, Daumier, Degas, Lautrec, Bonnard, Vuillard, Matisse, Picasso, and practically every prominent painter in France, and ultimately by those in other countries.”<sup>22</sup>
--[p39]-- <sup>14</sup>Aqua fortis, or nitric acid, muriatic acid, vinegar, tartaric acid, malic acid, and oxalic acid are typical acids used in stone plate lithography to etch away nonimage, nonwritten areas of the stone, i.e., areas that are not properly covered with grease.
<sup>15</sup>Because the wax resisted the etching action of the acid, materials behaving as such within the field of lithography have since then been called resists.
areas were raised by about 1/10 inch above the rest of the stone.
--[p42]-- This affinity of adhesion of the printing ink with the resist on the stone takes place only when the two hydrophobic substances can directly contact each other. If this contact is interrupted (which may happen when the etching ground has penetrated too deep into the stone and has left the surface), the etching ground will not take the printing ink until direct contact has been reestablished between these two greasy substances.
--[p38]-- On removing the acid, he observed that the written or image
<sup>6</sup>ibid., pp. 6 8.
<sup>7</sup>B. Hall, Forty Etchings, from Sketches Made with the Camera Lucida in North America in 1827 and 1828, Cadell & Co., Edinburgh (1829), memorandum.
<sup>8</sup>M.S. Barger and W.B. White, The Daguerreotype: Nineteenth Century Technology and Modern Science, pp. 6 8, Johns Hopkins University Press, Baltimore (1991). <sup>9</sup>ibid., pp. 8 9.
<sup>10</sup>A.
--[p40]-- By carefully rolling ink over the stone surface, he could deposit ink pigments only on the image areas of the stone, which he could easily transfer to a sheet of paper with little pressure (see Fig. 2.2 for the first lithographic press constructed by Senefelder and Fig. 2.3 for a portable hand press also constructed by Senefelder in 1818). Senefelder called his invention steindruck, which means “stone printing.” 16
--[p43]-- On their part, American engravers were under the impression that lithography was just a shortcut to what engravers did, but since they were not part of an organized body that could lobby the U.S. Congress, Currier and Ives were left free to exploit the process for reproducing thousands of paintings and drawings.<sup>23</sup>
The first steam lithographic press was invented in France in 1850 and introduced into the United States by R.
--[p39]-- Then, the mass is left burning until it is reduced to about two thirds; after which the fire is extinguished and the product cooled and formed into different shapes and preserved for use. Alternatively, a good etching ground can be prepared from plain wax, if it is left boiling and burning until nearly five parts of it are consumed. [A. Senefelder, A Complete Course of Lithography, pp. 122 123, Da Capo Press, New York (1997).]
--[p39]-- When the quantity of the mixture is reduced to one half, the saucepan is carefully covered, or poured into a container of water, to extin guish the flame and cool the substance. Colorants for the ink, besides lampblack, may include indigo, blue lake, vermillion, and red ochre, and various other colors, provided they do not alter the nature of the soap. Distilled water is recommended for dissolving the ink. [A. Senefelder, A Complete Course of Lithography, pp.
