Repository: NARUTOBEST/semiconductor-knowledge-qa

# heldout 泛化集出题管线(v2,2026-10-01)

与 `pipeline/dev/` 平行、互不混放的 heldout 侧出题管线。
总协议见 `../protocol_v2.md`(v2:取消 source 隔离红线,全库遴选文档)。

## 本目录内容
| 文件 | 用途 |
|---|---|
| `fetch_material.py` | 从 Qdrant(16333 转发)抓取本 track 8 篇文档的真实 chunk 原文 |
| `draft_material/` | 8 篇素材 txt + 草稿 json(每篇 25 题,含 evidence 逐字摘录) |
| `build_datasets_heldout.py` | 草稿 -> `eval/qa_sets/v2_20261001/heldout_200.json` + 校验报告 |
| `_extract_result.py` | 出题 agent 结果恢复(从会话 transcript) |
| `_verify_acceptance.py` | evidence 溯源覆盖率校验(自动发现本目录全部草稿) |
| `_prompt_template.txt` | 出题 agent 提示词模板 |
| `acceptance_report.json` / `_acceptance_failures.txt` | AI 验收记录(heldout 侧) |
| `verify_log.md` | 人工核对清单(heldout 200) |

File: eval/pipeline/heldout/draft_material/11_Chemistry_Lithography.txt (part 12 of 53)
--[p43]-- “Not only was it the first printing process to be introduced after the invention of the movable type three hundred years earlier,” Barger and White<sup>20</sup> assert, “it was also based on chemical, not mechanical, principles.” Descriptions of the process were widely disseminated in scientific and technical journals, as well as in the popular press.
--[p40]-- I now proceeded to apply the printing ink to the stone, for which purpose I first used a common printer’s ball; but, after some unsuccessful trials, I found that thin piece of board, covered with fine cloth, answered the purpose perfectly, and communicated the ink a more equal manner, than any
Because Senefelder was printing in relief, this method is not the same as what we call lithography today.
--[p39]-- White, The Daguerreotype: Nineteenth Century Technology and Modern Science, p. 9, Johns Hopkins University Press, Baltimore (1991).]
<sup>13</sup>A substance that is sometimes used for covering the stones, which like the ink compositions, resists the action of aqua fortis, is known under the name of etching ground, as it differs very little from that which engravers use for their copper plates.
--[p42]-- But the basis of all modern lithography derives also from another observation of his,<sup>17</sup> which was that when a greasy (oily) image is drawn on a slab of limestone surface of appropriate size ground flat to desired texture, perhaps with a pencil, following which a solution of gum arabic<sup>18</sup> (preferably acidic in the pH range between 3.5 and 5) is applied, and when an ink roller is subsequently rolled over the entire stone surface, ink would deposit only on the image areas on the stone (i.e., areas on the stone drawn with the greasy pencil) and would be repelled in the nonimage areas (i.e., areas of the stone without the drawings from the greasy pencil). With a little pressure, he could easily transfer the image on the stone to a paper laid face down on the stone.
--[p40]-- I immediately hastened to put this idea in execution, surrounded the stone with a border of wax, and covered the surface of the stone, to the height of two inches, with a mixture of one part of aqua fortis, and ten parts of water, which I left standing 5 minutes on it; and on examining the effect of this experiment, I found the writing elevated about a 10th part of a line (or 1 120th part of an inch.) Some of the finer, and not sufficiently distinct, lines, had suffered in some measure, but the greater part of the letters had not been damaged at all in their breadth, considering their elevation; so that I confidently hoped to obtain very clear impressions, chiefly from printed char acters, in which there are not many fine strokes.
--[p42]-- Nevertheless, Senefelder’s invention was a significant advancement over the older copper plate engraving printing method, which was rather laborious, slow, and costly.
--[p42]-- This invention—based on the fact that oil and water repel each other—is the basis of all contemporary lithographic printing. He called this invention chemische druckerey, which means “chemical printing” because the process depends on the chemical interaction of grease, dilute acid, gum arabic, and water, rather than the stone from which the name lithography is derived.
--[p43]-- From France, lithography spread westward to the United States and eastward to Persia. Remarkably, British engravers and aquatinters fought the adoption of lithography in England, fearing that it threatened their monopoly of reproducing paintings and drawings, and so they persuaded Parliament to exclude the excellent German limestones with a prohibitive import duty.
--[p39]-- (2) wax (12 parts by weight), common tallow (4 parts by weight), soap (4 parts by weight), lampblack (1 part by weight); (3) wax (12 parts by weight), shellac (4 parts by weight), soap (4 parts by weight), lampblack (1 part by weight); (4) tallow (8 parts by weight), shellac (8 parts by weight), soap (4 parts by weight), lampblack (1 part by weight); (5) wax (8 parts by weight), shellac (4 parts by weight), mastic (4 parts by weight), soap (4 parts by weight), lampblack (1 part by weight); (6) wax (8 parts by weight), tallow (4 parts by weight), shellac (4 parts by weight), soap (4 parts by weight), lampblack (1 part by weight); (7) wax and gum guaicum melted together in equal quantities (12 parts by weight), tallow (4 parts by weight), soap (4 parts by weight), lampblack (1 part by weight
--[p44]-- As the popularity of lithography grew soon after it had been invented, some of the literature reports about the lithographic process suggested that it might be possible to transfer designs directly onto the stone if the design could be made translucent and if the lithographic stone could be varnished with a light-sensitive substance.
--[p44]-- Light passing through the design could then be transferred to the prepared stone below.<sup>28</sup> This idea came to fruition at the hands of Joseph Nice´phore Nie´pce around 1826, who succeeded in making the first permanent photograph of nature, using photolithographic techniques.
--[p42]-- I had hoped to have been able to dispense with the gum water, but was soon convinced that it really enters into chemical affinity with the stone, and stops its pores still more effectually against the fat, and opens them to the water. In less than three days after my first idea, I produced as perfect and clear impressions, as any that has since been obtained”. [A. Senefelder, A Complete Course of Lithography, pp. 31 32, Da Capo Press, New York (1997).]
--[p39]-- ); (8) wax (6 parts by weight), shellac (4 parts by weight), tallow (2 parts by weight), mastic (3 parts by weight), Venetian turpentine (1 part by weight), soap (4 parts by weight), lampblack (1 part by weight). Preparation of the ink calls for mixing together all of the different ingredients (in the manner listed above for each composition) except the soap, in an iron saucepan, and exposing the mixture to a strong fire until the whole of the mass ignites.
--[p40]-- As the matter would not admit of delay, and we had nobody in the house to send for a supply of the deficient materials, I resolved to write the list with my ink prepared with wax, soap, and lampblack, on the stone which I had just polished, and from which I could copy it at leisure.
--[p38]-- 2.2 Invention of Lithography
The invention of lithography dates from 1798 when the playwright Alois Senefelder<sup>10</sup> (see Fig.
--[p38]-- Senefelder discloses the following eight recipes as making the best ink compositions: (1) white beeswax (8 parts by weight), soap (2 parts by weight), lampblack (1 part by weight);
--[p42]-- The gum arabic does impart to the stone the quality of rejecting the printing ink, a quality that is made all the more durable if the acid has been previously applied to this spot, before the appli cation of the gum arabic. On this principle lies lithographic printing. [A. Senefelder, A Complete Course of Lithography, pp. 146 147, Da Capo Press, New York (1997).]
The process has been variously called steindruckerey, polyautography, engraving or printing from stone, and imprimerie chemique.
--[p38]-- Senefelder, Vollstandiges Lehrbuch der Steindruckerey, “Karls Thienemann and Gerold, Munich, Vienna,” (1818), a complete course in lithography (in German).
<sup>11</sup>The lithographic ink is used for writing or drawing immediately on the stone, or for covering the surface of it, or for transferring drawings, executed on the paper, to the stone.

===== [p222-222] Chapter 5 Lithographic Chemicals > 6.3.1 Non-radiation-based negative resists (1块) =====
--[p222]-- 6.3.1 Non-radiation-based negative resists

===== [p450-452] Antireflection Coatings and Reflectivity Control > 9.3.1.1 Design approaches to organic bottom antireflection coatings (9块) =====
--[p450]-- Also, highly etchable comonomers are copolymerized with the BARC resin polymer to improve overall etch rate of 248-nm and 193-nm lithographic BARCs (Fig. 9.5). A common problem associated with dyes is sublimation during the bake step. This has prompted efforts to bind the dyes to the polymer backbone or the use of large monomeric dyes, all in order to prevent them from sublimating.
--[p450]-- At 365-nm wavelength, aromatics are even less absorptive than at 248 nm; this makes it nearly impossible to design a 365-nm aromatic BARC that can work at the first reflective minimum on a silicon substrate.
The aromatics used in organic BARCs designed for 193-nm and 248-nm lithographies contain dyes that are typically multibenzoid aromatics based on anthrancene (III) and monobenzoid aromatics based on benzene (IV).
--[p450]-- Dyed organosilicon glasses containing monobenzoid aromatics are also at times used as BARCs. They are highly planarizing with a slightly acidic surface, and are used mainly for dual damascene processes, specifically in “via-first” approaches, which benefit from the planarizing properties of this BARC.
--[p450]-- Structures (V) and (VI), respectively, show the 248-nm and 193-nm polymeric BARC design antireflection coating architectures. Typical examples of monomeric dyes are shown in (VII), along with their maximum absorption wavelength. The structures shown in (VIII) are typical BARCs with polymer-bound dyes that are polymeric at spin-on, while Scheme 9.1 shows typical BARCs with polymer-bound dyes that are polymerized on the wafer.
--[p450]-- 9.3.1.1 Design approaches to organic bottom antireflection coatings
Two primary design approaches for organic BARCs comprise binding the chromophore to the backbone of the polymer or simply mixing monomeric dyes with the BARC polymeric resins (see Fig. 9.5). Because the BARC is thermally cross-linked when applied to the substrate, in its design, efforts are made to balance the density of cross-linkable sites with film dissolution and strippability after baking.
--[p452]-- This is typically accomplished by the use of a photosensitive BARC that is highly soluble in the exposed area, but insoluble in the unexposed area, resulting in a match between the resist and developer-soluble BARC, and producing a straight BARC wall.
<sup>17</sup>R. Dammel, “Anti reflection coatings: theory and practice,” SPIE Short Course No. SC118 (2005).
--[p450]-- Aromatics make excellent BARC chromophores at 193-nm wavelength because of their significant extinction coefficient at 193 nm due to the $\pi - \pi ^ { * }$ transition. So, designing BARCs that work at both the first and second minima on silicon substrates does not present a great challenge. In contrast, aromatics do not have a very strong absorption at 248-nm wavelength, which makes it difficult to design a 248-nm wavelength aromatic BARC that is able to work at the first minimum.
--[p452]-- These developer-soluble BARCs are used mainly at implant layers, where reactive-ion etching frequently cannot be used because of the possibility of device damage, and also because of cost considerations. The wet development, however, must be stopped at exactly the right moment to avoid footing or undercutting.
--[p452]-- Another approach in BARC design that is gaining in currency, particularly in recent times (although one of the earliest organic BARCs from Brewer Science was based on this principle as well), is to make the BARC developer soluble so that it can be removed during the development stage of the resist processing.

===== [p328-333] Chapter 5 Lithographic Chemicals > (ix) Dissolution behavior of DNQ/novolac resists (28块) =====
--[p333]-- This enhanced thermal stability in turn improves the performance of these hardened features in subsequent image transfer steps such as ion implantation and plasma etching by keeping the image from flowing or distorting at elevated temperatures.
--[p332]-- Under dry conditions, with water excluded, however, the ketene appeared to be quite remarkably stable. Although the above experiments were qualitative in approach, they do indicate that the ketene reaction with the polymeric phenol group is quite slow in comparison to the reaction with water.
--[p328]-- Good developer discrimination between the exposed and unexposed areas in this resist system produces high-contrast, high-resolution images (see Section 7.2.1.6).
<sup>85</sup>W.H.L. Ma, “Plasma resist image stabilization technique (PRIST) update,” Proc. SPIE 333, 19 (1982).
<sup>86</sup>P.A. Ruggiero, “Positive photoresist polymerization through pulsed photomagnetic curing,” Solid State Technol. 27(3), 165 (1894).
<sup>87</sup>W.S. Deforest, Photoresist Materials and Processes, p.
--[p331]-- The dissolution rate of the unexposed resist with the DNQ-sulfonate PAC was determined to be $1 1 { \mathring \mathrm { A } } / { \mathrm { s } } .$ , whereas that of the fully exposed resist was 640 $\mathrm { { \mathring { A } / s } } ,$ corresponding to a nearly 60-fold increase between the exposed and unexposed film, and which is in agreement with other published results.<sup>102</sup> Remarkably and in contrast to the results of Hinsberg et al.,<sup>103</sup> doping the novoac resin with the presynthesized indene carboxylic acid (XIb) produced a dissolution rate of $2 6 5 0 \mathrm { \AA } / \mathrm { \bar { s } } ,$ , leading the authors to draw the following two conclusions.
--[p333]-- At this high temperature, the DNQ-sulfonate PAC is decomposed to ketene, with a large portion of it reacting with the phenolic groups in the novolac resin to form ester linkages (see Scheme 7.9). For multifunctional DNQ-sulfonate PACs, this esterification reaction leads to a cross-linked network (XIII) in the image area, which enhances the thermal flow stability of the resist film.
--[p328]-- Roelants, “Method of coating printed board having through holes,” U.S. Patent No. 3,535,157 (1970); F. Endermann, W. Neugebauer, and M.K. Reichel, “Light sensitive omicron quinone diazides and the photomechanical preparation of printing plates therewith,” U.S. Patent No. 3,148,983 (1964).
<sup>91</sup>T.L. Steinhoff, C. Isaacson, and G.J. Roelants, “Method of coating printed board having through holes,” U.S. Patent No. 3,535,157 (1970).
<sup>92</sup>D.
--[p330]-- In their experiment, they separately formulated the monofunctional PAC (XIa) and its indene carboxylic acid photoproduct, (XIIb), into a polymeric binder as a model resist system (Scheme 7.8). They then monitored with quartz crystal microbalance the dissolution rates of a film of the original novolac binder, the resist film before and after exposure, and the novolac film with the added acid. Table 7.2 shows the obtained results.
--[p332]-- 237, American Chemical Society, Washington, DC (1987).
<sup>103</sup>W.D. Hinsberg, C.G. Willson, and K.K. Kanazawa, “Use of a quart crystal microbalance rate monitor to examine photo product effects on resist dissolution,” Proc. SPIE 539, 6 (1985).
<sup>104</sup>L. Blum, M.E. Perkins, and A.W. McCullough, “Dissolution kinetics of a photoresist using organic acids to simulate exposed photoactive compounds,” Proc. SPIE 771, 148 (1987).
--[p330]-- The chemical basis of the image formation in this resist system is now generally agreed to result from large differences in the dissolution rate between the exposed and unexposed areas of the resist film. The use of the laser interferometry<sup>94</sup> and quartz crystal microbalance techniques<sup>95</sup> has established that DNQ-sulfonate is a dissolution inhibitor for novolac binder, presumably due to its hydrophobic nature.
--[p330]-- An earlier hypothesis stating that the unexposed DNQ-sulfonate in the masked areas of the resist readily couples with the novolac resin in the presence of the aqueous base to form azo dyes and that these actually inhibit the dissolution of the resin has been proven to be incorrect.<sup>96</sup> It is now established that the indene carboxylic acid formed from the photolysis of the DNQ-sulfonate PAC is the dissolution accelerator for the novolac binder.
--[p331]-- First, they believe that the evolution of nitrogen plays an insignificant role in the DNQ-sulfonate/novolac resist dissolution mechanism. Second, they believe that only about half of the PAC is photolyzed to carboxylic acid in the fully exposed resist, given that the dissolution rate is about four times slower than that of the novolac doped with presynthesized acid concentration (which is equivalent to 100% conversion of the DNQ-sulfonate PAC to acid).
--[p332]-- <sup>105</sup>These values were obtained by laser inteferometry technique.
<sup>106</sup>L. Blum, M.E. Perkins, and A.W. McCullough, “Dissolution kinetics of a photoresist using organic acids to simulate exposed photoactive compounds,” Proc. SPIE 771, 148 (1987).
<sup>107</sup>R.C. Daly, T. DoMihn, R.A. Arcus, and M.J. Hanrahan, in Polymers for High Technology, ACS Symposium Series No. 346, M.J. Bowden and S.R. Turner, Eds., p. 237 American Chemical Society, Washington, DC (1987).
--[p328]-- (ix) Dissolution behavior of DNQ/novolac resists
As stated earlier, photolysis of the DNQ-sulfonate ester PAC in novolac resins increases the solubility and the rate of development of the exposed areas of the latter in the aqueous base solution used for development relative to the unexposed areas (see Figs. 7.5 and 7.6). The difference between the dissolution rate of the unexposed area and the exposed area increases with DNQ loading.
--[p330]-- The role of the evolved nitrogen gas and the precise mechanism stir up heated debates and remain a subject of conjecture among researchers. The experiments by
<sup>94</sup>C.G. Willson, in Introduction to Microlithography, L.F. Thompson, C.G. Willson, and M.J. Bowden, Eds., pp. 152 157, American Chemical Society, Washington, DC (1994).
<sup>95</sup>W.D. Hinsberg, C.G. Willson, and K.K. Kanazawa, “Measurement of thin film dissolution kinetics using a quartz crystal microbalance,” J. Electrochem.
--[p332]-- It must be emphasized that the conflicting picture painted by the above results indicates that the exact details of the image discrimination are not yet fully and satisfactorily resolved, despite the intense research interest in this technologically important group of resists.
<sup>102</sup>R.C. Daly, T. DoMihn, R.A. Arcus, and M.J. Hanrahan, in Polymers for High Technology, ACS Symposium Series No. 346, M.J. Bowden and S.R. Turner, Eds., p.
--[p330]-- Therefore, this hydrophobic-to-hydrophilic switch in the resist is now the established mechanism that enables the high discrimination and high contrast obtainable in this resist system.
Experimental evidence obtained by Hinsberg and co-workers<sup>97</sup> suggests that the above simplistic picture may not account for all of the factors that lead to image discrimination in this resist system.
--[p332]-- The proposal of Blum et al.<sup>106</sup> appears to contradict the results of yet another group of researchers, namely, Daly and co-workers,<sup>107</sup> who used Fourier transform infrared (FTIR) spectroscopy to directly follow the formation of the ketene from the DNQ-sulfonate PAC photolysis in the novolac matrix. Under ambient conditions, they found that the ketene appeared to react quickly with water in the film to form indene carboxylic acid.
--[p328]-- 59, McGraw Hill, New York (1975).
<sup>88</sup>M.P. Schmidt, “Process of making printing plates and light sensitive material suitable for use therein,” U.S. Patent No. 3,046,118 (1962).
<sup>89</sup>Kalle Co. AG, British Patent No. 7111,626 (1954); M.P. Schmidt, “Process of making printing plates and light sensitive material suitable for use therein,” U.S. Patent No. 3,046,118 (1962).
<sup>90</sup>T.L. Steinhoff, C. Isaacson, and G.J.
--[p333]-- One other important role the DNQ-sulfonate PAC plays, besides its primary role in image formation and development, relates to its contribution to enhanced image stability during the image transfer step in the microlithographic process. In normal processing, after the development step, the resist is hard baked at around $1 3 0 \mathrm { { } ^ { \circ } C }$ for about 30 minutes to “harden” the novolac image.
--[p330]-- In contrast, the exposed resist showed an approximately 30% increase in dissolution rate over the pure novolac film that had the added externally synthesized indene carboxylic acid. The enhancement in dissolution rate was attributed to the gaseous nitrogen that is formed during the DNQ-sulfonate photolysis.
--[p329]-- Meyerhofer, “Photosolubility of diazoquinone resists,” IEEE Trans. Electron. Dev. ED-27, 921 (1980).
<sup>93</sup>H. Steppan, G. Burr, and H.W. Vollman, “Resisttechnik ein Beitrag der Chemie zur Elektronik,” Angew. Chem. 94, 471 (1982); “The resist technique A chemical contribution to electronics,” Angew. Chem. Int. Ed. (English) 21, 455 (1982).
The detailed understanding of the chemical mechanism of image formation in DNQ/novolac resists continues to be an area of active research.
--[p330]-- A comparison of the dissolution rate of the unexposed resist film with the novolac film reveals the substantial inhibition effect of the dispersed DNQ-sulfonate in the film. Remarkably, the novolac film containing the externally synthesized indene carboxylic did not show a dissolution increase over the pure novolac resin itself.
--[p331 [表]]-- McCullough, “Dissolution kinetics of a photoresist using organic acids to simulate exposed photoactive compounds,” Proc. SPIE 771, 148 (1987).
Table 7.3 Dissolution rates of model photoresist coatings.<sup>104</sup>
Coating | Dissolution rate $\hat { ( \mathrm { A / s ) } } ^ { 1 0 5 }$
Novolac resin | 185
Novolac resin + XI (unexposed) | 11
Novolac resin + XI (exposed) | 640
Novolac $\operatorname { r e s i n } + \mathrm { X I I }$ | 2650
--[p330 [表]]-- Soc. 133, 1448 (1986).
<sup>96</sup>W.S. DeForest, Photoresist Materials and Processes, McGraw Hill, New York (1975).
<sup>97</sup>W.D. Hinsberg, C.G. Willson, and K.K. Kanazawa, “Use of a quart crystal microbalance rate monitor to examine photo product effects on resist dissolution,” Proc. SPIE 539, 6 (1985).
<sup>98</sup>A.C. Ouano, in Polymers in Electronics, ACS Symposium Series No. 242, T. Davidson, Ed., Chapter 7, American Chemical Society, Washington, DC (1984).
--[p331]-- Blum and co-workers,<sup>101</sup> also involving doping novolac films with presynthesized indene carboxylic acid, confirm that the formation of the indene carboxylic acid is the important step leading to the dissolution rate enhancement in the exposed resist. In Blum’s experiment, the novolac resin dissolved about five times more slowly (as determined by laser interferometry) than that used in the previous Hinsberg’s experiment (see Table 7.3).
--[p330]-- The evolution of the nitrogen, the postulate goes, creates microvoids and stresses in the novolac film, which enhance the diffusion of the developer into the polymer film and lead to an increase in the dissolution rate. It should be mentioned that such a mechanism had been previously proposed for the development characteristics of poly(methyl methacrylate). 98
--[p331]-- Table 7.2 Dissolution rates of model photoresist coatings.<sup>99</sup>
Coating | Dissolution rate $( \mathring { \mathbf { A } } / \mathrm { s } ) ^ { 1 0 0 }$
Novolac resin | 1100
Novolac resin + XI (unexposed) | 130
Novolac $\mathrm { r e s i n } + \mathrm { X I }$ (exposed) | 1370
Novolac $\mathrm { r e s i n } + \mathrm { X I I }$ | 1000
--[p331]-- They proposed that the other half of the PAC couples with the polymeric phenol through the ketene to form an ester pendant to the novolac.
<sup>99</sup>W.D. Hinsberg, C.G. Willson, and K.K. Kanazawa, “Use of a quart crystal microbalance rate monitor to examine photo product effects on resist dissolution,” Proc. SPIE 539, 6 (1985).
<sup>100</sup>These values were obtained by quartz crystal microbalance technique.
<sup>101</sup>L. Blum, M.E. Perkins, and A.W.

===== [p191-192] Chapter 4 Evolution of Lithography > 4.9 X-ray Lithography (9块) =====
--[p192]-- Consequently, there are no current efforts to develop a production-worthy x-ray lithography capability within the semiconductor industry.
<sup>134</sup>D.W. Peters, J.P. Drumheller, R.D. Frankel, A.S. Kaplan, S.M. Preston, and D.N. Tomes, “Appli cation and analysis of production suitability of a laser based plasma x ray stepper,” Proc. SPIE 923, 28 (1988); D.W. Peters and R.D. Frankel, “X ray lithography: The promise of the past and reality of the present,” Solid State Technol.
--[p191]-- Because x rays have much shorter wavelengths than the ultraviolet radiation currently used in optical lithography, they reduce wavelength-related diffraction problems, which limit resolution in optical lithography. Also, because resist films are transparent to x rays, high-aspect-ratio patterns can be fabricated with x-ray lithography. Furthermore, there is practically no field size limitation associated with x-ray lithography.
--[p192]-- 32(3), 77 (1989); A. Heuberger, “X ray lithography,” J. Vac. Sci. Technol. B6, 107 (1988); R. Hollman, “X ray lithography using broadband sources,” J. Vac. Sci. Technol. B6, 186 (1988).
<sup>135</sup>M.J. Bowden, “An introduction to microlithography,” in Introduction to Microlithography, L.F. Thompson, C.G. Willson, and M.J. Bowden, Eds., pp. 11, 12, American Chemical Society, Washington, DC (1994).
--[p192]-- The extension of optical lithography (photolithography) to technology nodes that were once deemed beyond its resolution limits, barely two decades ago, have also helped to consign x-ray lithography to the sidelines of IC device manufacture. In addition, conventional lenses are not capable of focusing x rays. Furthermore, many of the materials used in the fabrication of masks and lenses are rapidly degraded by the highly energetic x-ray radiation.
--[p192]-- In spite of all the efforts that have been expended in the development of x-ray lithography, it has not yet been employed in any meaningful manner in IC device production. The difficulty of fabricating defect-free and stable x-ray masks presented nearly insurmountable challenges.
--[p192]-- High-brightness sources such as synchrotron storage rings or pulsed laser-induced plasmas<sup>134</sup> became available over the last two decades, and several companies even attempted to incorporate these sources into step-and-repeat systems, which improved registration and relaxed the resist sensitivity requirements. Many problems still exist, however, including the fabrication of stable x-ray masks, alignment, and the commercial availability of suitable resist systems.<sup>135</sup>
--[p191]-- 15(7), 21 (1972).
Early x-ray systems employed conventional impact sources, which were relatively low-brightness sources. These systems were designed to expose an entire wafer in a single exposure, but the low brightness of the source necessitated the use of very sensitive resists.
--[p191]-- 4.9 X-ray Lithography
Lithography using x rays with wavelengths between 0.1 nm and 10 nm was first described by Spears and Smith<sup>133</sup> in 1972, and since then, significant research efforts have been devoted to it in many research institutes and IC companies across the globe, with the motivation of using it as a possible replacement for optical lithography. There are quite a few reasons why x-ray lithography is theoretically more attractive than optical lithography.
--[p191]-- And because the index of refraction is practically the same for all materials (close to unity) in the x-ray spectral region, standing wave effects and other reflection-related problems that plague optical lithography are eliminated in x-ray lithography.
<sup>133</sup>E. Spears and H.I. Smith, “High resolution pattern replication using soft X rays,” Electron Lett. 8, 102 (1972); E. Spears and H.I. Smith, “X ray lithography: A new high resolution replication process,” Solid State Technol.

===== [p36-38] Invention of Lithography and Photolithography > 2.1 Introduction (18块) =====
--[p37]-- The first one is a device with a reflective glass mounted on a stand, such that the glass is positioned at a 45-deg angle to the paper. This allows the artist or draftsman to see the reflection of the scene on the glass and also to look through the glass to the paper. The scene is thus perceived to be superimposed on the paper and can be easily copied. Images made with this type of camera lucida are laterally reversed.
--[p37]-- The other type of camera lucida uses a four-sided prism fastened to a small stand. The use of this type of instrument calls for the artist or draftsman to position the eye so that it sees both the image of the scene reflected directly on the retina and the scene on which the paper is copied.<sup>6</sup>
<sup>2</sup>M.S. Barger and W.B. White, The Daguerreotype: Nineteenth Century Technology and Modern Science, pp. 4 10, Johns Hopkins University Press, Baltimore (1991).
<sup>3</sup>T.
--[p36]-- 2.1 Introduction
Before beginning this journey through how lithography and subsequently photolithography came into existence, and how the technology has evolved ever since, it is necessary to review the cultural, scientific, and technological framework out of which these planographic printing techniques emerged.
--[p37]-- However, larger openings outfitted with a lens produce very bright images.<sup>5</sup>
Another type of camera, the camera lucida, which means “light room” and may refer to the fact that the instrument did not require any enclosure, box, or lens as in the camera obscura, was first described in 1807 by William Hyde Wollaston, although the exact source of the name is unknown. There are basically two main types of camerae lucidae.
--[p38]-- Basil Hall wrote a laudatory book about the camera lucida, in which he claimed that once the operation of this camera was mastered, the user “could rove where he pleases, possessed of the magical secret of recording the features [scenes] and freed from the triple misery of Perspective, Proportion and Form, all responsibility respecting these taken off his hands.”<sup>8</sup>
--[p38]-- Its portability made the camera lucida useful to both professional artists and amateurs making topological and architectural views. In particular, the camera lucida had special appeal to travelers because it could be used to make “correct representations”<sup>7</sup> of the places visited even by those who could not draw as well as artists. The renowned traveler and British naval officer Col.
--[p37]-- Alason, in Trans. Soc. Arts, pp. 145 147 (1816).
<sup>4</sup>M.S. Barger and W.B. White, The Daguerreotype: Nineteenth Century Technology and Modern Science, pp. 4 5, Johns Hopkins University Press, Baltimore (1991).
<sup>5</sup>ibid., pp. 6 8.
--[p38]-- Being more portable and convenient to use than the camera obscura because it was a very simple device with only a few parts and it did not require a darkened surrounding, and that once its operation had been learned it was easy to use, the camera lucida quickly found wide use among draftsmen, especially for tasks such as enlarging or reducing drawings and for copy work.
--[p36]-- A great deal has already been written about the artistic and sociological impacts of the fine art lithographers and photographers of the nineteenth and twentieth centuries, which will not be reviewed here. The introduction of lithography at the end of the eighteenth century and of the simultaneous introduction of photolithography and photography in the third decade of the nineteenth century greatly influenced every facet of human endeavor, particularly in scientific and technological pursuits.
--[p37]-- The removal of artifice from art through the codification of a system of drawing that produced what was understood to be scientifically accurate reflections of the world was the main goal of the rules of perspective. And by the seventeenth century, these Renaissance rules were brought to their apex by the great Dutch artists.
--[p38]-- Equally significant was the increased demand during this period not only for unique works of art such as portraits and drawing, but also for reproductions of works of art such as prints. Demand for printed books also witnessed a phenomenal rise during this period. By sheer necessity, new printing methods and new methods of making the paper needed for the mass production of inexpensive art works and books were developed during this time.
--[p36]-- Concomitant with these developments was the rapid industrialization brought about by the industrial revolution in Britain and its influence elsewhere during the late eighteenth century, which increased the need for draftsmen to produce drawings to aid in the production and use of the everexpanding number of machines needed for the industries.
<sup>1</sup>A. Senefelder, A Complete Course of Lithography, p. 85, Da Capo Press, New York (1997).
--[p37]-- Being able to draw provided one with upward social mobility in an era where class and social distinctions determined one’s worth in a society. The origins of this exact form of drawing stem from art conventions of perspective drawings set forth in the early Renaissance, which were in turn derived from Euclid’s geometry.
--[p36]-- [This book is an unabridged republication of the first English edition published in London in 1819, which was originally published in German under the title, Vollstandiges Lehrbuch der Steindruckerey.]
These factors naturally increased the value of individuals who were able to record images directly as seen in nature without interpretation by an artist or a draftsman.
--[p37]-- Although it was referred to in writings dating from antiquity, the camera obscura was first described in detail by Johann Baptista Porta in 1533. Literally meaning “dark room,” the camera obscura is basically a dark chamber or box, with an opening through which light passes. The light entering the camera opening falls onto the wall opposite the opening to form an image. A camera obscura with small opening requires no lens to be operational.
--[p37]-- In addition to rules of perspectives, artists and draftsmen were aided by a variety of mechanical drawing devices or drawing machines like perspectograph, (invented in 1816 by Thomas Alason<sup>3</sup>), physiognotrace (invented in 1786 by Gilles Luis Chretien), and cameras, mostly camera obscura and camera lucida.<sup>4</sup>
The camera obscura was the most common camera in use then.
--[p38]-- Lithography, the only new printing method discovered since the invention of movable type some three hundred years earlier, was introduced during this period. It revolutionized printmaking in every facet because it was faster and cheaper than any of the previous printing processes.
--[p36]-- With the rise during the seventeenth and eighteenth centuries of many scientific fields based on visual observations—systematics (or the taxonomy ofbiological organisms), topology, and geology—the ability to make illustrative drawings of scientific observations became an increasingly important skill. A very high premium was also placed on the ability to make realistic and accurate drawings of mechanical arts and engineering.

===== [p324-327] Chapter 5 Lithographic Chemicals > (vi) Resins for DNQ resists (25块) =====
--[p327]-- R | n | $T _ { \mathrm { f l o w } } ( ^ { \circ } \mathrm { C } )$
o Me | 8 | 85
pMe | 6 | 119
0nPr | 8 | 73
o sec Bu | 9 | 69
o tert Bu | &gt;13 | &gt;133
o Me (70%) | 5 | 85
p Me (70%) | 10 | 128
<sup>80</sup>ibid., pp. 192 193.
<sup>81</sup>M. Hanabata, Y. Uetani, and A. Furuta, “Novolak design for high resolution positive photoresists. II. Stone wall model for positive photoresist development,” Proc. SPIE 920, 43 (1988).
<sup>82</sup>A.
--[p326]-- Novolacs as a general rule have two main shortcomings. First, their synthesis is often plagued with lot-to-lot variation, so much so that a specific chemical composition and molecular size is difficult to reproduce. This is because of inconsistent composition of the cresol starting material and also because the condensation polymerization is difficult to control. These variations can lead to irreproducible lithographic performance of the resists.
--[p326]-- Second, the low glass transition temperatures of the novolac polymers often lead to unacceptable image distortions during the plasma etching or ion implantation steps.
Attempts have been made over time to improve the physical properties of novolacs. The use of phenol formaldehyde resins prepared in alkaline medium in photoresist compositions is mentioned in a Kalle Co.
--[p326]-- 192 196, John Wiley & Sons, Hoboken, NJ (1989).
The polydispersity of the resin is fairly high, although it has been shown that a narrow molecular weight distribution improves lithographic performance.<sup>80</sup>
Hanabata et al.<sup>81</sup> have also shown that a narrow molecular weight distribution, particularly in the absence of low-molecular-weight fragments, is beneficial for good image resolution in DNQ/novolac resists.
--[p325]-- In general, these polymers are soluble in most spin-coating solvents, provide excellent adhesion to most substrates, and exhibit good film-forming and coating properties.
These novolac resins have exhibited enough balance in the needed binder properties mentioned above that they are now exclusively used in all commercial
<sup>71</sup>W.S. Deforest, Photoresist Materials and Processes, pp. 55 56, McGraw Hill, New York (1975).
<sup>72</sup>R. Dammel, Diazonaphthoquinone based Resists, pp.
--[p324]-- For the DNQ-sulfonate photoactive compounds (PACs) to produce the discrimination necessary for high-resolution images, they must mix very well with the binder, and the exposed areas of the solid film of the binder polymer/PAC solution must be soluble in aqueous base developer. In this way, the exposed part of the film is washed away during development, affording a high-contrast resist.
--[p325]-- After preparation, novolac’s ability to resist further polymerization is attributed to the fact that the chains terminate with phenol groupings, having been prepared with an excess of phenol.<sup>71</sup>
Novolac resins are produced commercially from cresol mixtures that contain amounts of m-cresol and p-cresol isomers in varying proportions, depending on the specific application.
--[p325]-- The kettle is then heated to above 1608C and vacuum is drawn. Water and unreacted p-cresol are stripped off, residual oxalic acid decomposes to carbon dioxide, and only molten novolac resin remains in the kettle. The product is poured onto a cooling belt, and crushed.”
The condensation polymerization of the cresol with formaldehyde, it should be pointed out, is difficult to control and results in a relatively low-molecular-weight polymer.
--[p327]-- In addition, they proposed the so-called “stone wall” model of resist dissolution, where low-molecular-weight fragments (the small stones in the wall) can be dissolved out from the bulk of the matrix and make the rest of the structure crumble over a wide range of development times and developer concentrations.<sup>82</sup>
--[p326]-- MacDonald, “Light sensitive material and process for the development thereof,” Canadian Patent No. 774,047 (1967); G. Friz, O. Suss, F. Uhlig, W. Neugebauer, and M.K. Reichel, “Toroidal transmission mechanism with torque loading cam means,” U.S. Patent No. 3,184,983 (1964).
<sup>78</sup>W.S. Deforest, Photoresist Materials and Processes, p. 57, McGraw Hill, New York (1975).
<sup>79</sup>A. Reiser, Photoreactive Polymers: The Science and Technology of Resists, pp.
--[p326]-- The molecular weight of novolac resins used in resist applications is typically in the range Mn 1000–3000, corresponding to 8 to 25 repeat units in the chain.
<sup>74</sup>Kalle Co. AG, British Patent No. 7111,626 (1954).
<sup>75</sup>C.W. Christensen, French Patent No. 1,542,334 (1968).
<sup>76</sup>T.L. Steinhoff, C. Isaacson, and G.J. Roelants, “Method of coating printed board having through holes,” U.S. Patent No. 3,535,157 (1970).
