Repository: NARUTOBEST/semiconductor-knowledge-qa

# heldout 泛化集出题管线(v2,2026-10-01)

与 `pipeline/dev/` 平行、互不混放的 heldout 侧出题管线。
总协议见 `../protocol_v2.md`(v2:取消 source 隔离红线,全库遴选文档)。

## 本目录内容
| 文件 | 用途 |
|---|---|
| `fetch_material.py` | 从 Qdrant(16333 转发)抓取本 track 8 篇文档的真实 chunk 原文 |
| `draft_material/` | 8 篇素材 txt + 草稿 json(每篇 25 题,含 evidence 逐字摘录) |
| `build_datasets_heldout.py` | 草稿 -> `eval/qa_sets/v2_20261001/heldout_200.json` + 校验报告 |
| `_extract_result.py` | 出题 agent 结果恢复(从会话 transcript) |
| `_verify_acceptance.py` | evidence 溯源覆盖率校验(自动发现本目录全部草稿) |
| `_prompt_template.txt` | 出题 agent 提示词模板 |
| `acceptance_report.json` / `_acceptance_failures.txt` | AI 验收记录(heldout 侧) |
| `verify_log.md` | 人工核对清单(heldout 200) |

File: eval/pipeline/heldout/draft_material/12_先进封装材料.txt (part 12 of 34)
--[p377]-- After the Bi particles have dissolved completely into the liquid lentils between the solid SnPb bumps and coating, more Sn and Pb will dissolve into the liquid lentils until the liquid has reached its equilibrium composition at the bonding temperature. After solidification, the dissolved Bi will precipitate out as very fine particles from the saturated solution. Since the melting is transient, the remelting of the solid lentils will happen at higher temperatures than the first melting.
--[p377]-- The advantage of these joints is that the metallurgical bonds that are established prevent electrical discontinuities from occurring should the adhesive polymeric matrix undergo relaxation during the operational lifetime. Therefore, solder-filled ACAs combine the benefits of both soldering and adhesive joining resulting in more reliable ACA joints. Furthermore, better electrical performance is achieved due to lower contact resistance established through the metallurgical bonds [19].
--[p377]-- The remelting point of the solid lentils can be controlled by the concentration of Bi present in the joint. The formed ACA joints exhibited a stable resistance after 2000-h 858C/85%RH aging or after 1000-h temperature cycle testing (40–1258C). Even though this work is still preliminary, it demonstrates an interesting idea and concept. For lead-free applications, different materials such as pure Sn can be used for chip bumps and surface finish on the substrate [21].
--[p377]-- 11.3.1.3 Solder Filler Systems
Unlike most commercial ACAs, where the electrical conductivity is based on the degree of mechanical contact achieved by pressing conductive particles to contact pads on board and chip bumps, solder-filled ACAs establish microscopic metallurgical interconnections.

===== [p448-449] Chapter 13 Thermal Interface Materials > 13.2.1 Model to Predict Thermal Conductivity $( k _ { T I M } )$ (9块) =====
--[p448]-- where $k _ { m }$ is the thermal conductivity of the matrix, $k _ { p }$ is the thermal conductivity of the particles, $R _ { b }$ the interface resistance between the particle and the matrix, and $\phi$ is the volume fraction of the particles. Many literatures can be found for modeling thermal conductivity of composites $( k _ { c } )$ . Prasher [10] has extensively discussed the merits and demerits of various models. Table 13.2 lists various models to predict $k _ { c } .$
--[p449]-- [15] also showed that phonon acoustic mismatch at room temperature is negligible when compared to incomplete particle wetting; however, phonon acoustic mismatch could possibly become important especially for nano-size particles. $R _ { b }$ due to incomplete particle wetting by polymer could become a function of the volume fraction. This is because completely wetting the surfaces with increasing volume fraction becomes more difficult due to manufacturing and processing limitations.
--[p448]-- Bruggeman asymmetric model | $\left( 1 - \phi \right) ^ { 3 } = \left( \frac { k _ { m } } { k _ { c } } \right) ^ { ( 1 + 2 \alpha ) / ( 1 - \alpha ) } \times \left\{ \frac { k _ { c } - k _ { p } ( 1 - \alpha ) } { k _ { m } - k _ { p } ( 1 - \alpha ) } \right\} ^ { 3 / ( 1 - \alpha ) }$ | Spherical particle
$\frac { k _ { c } } { k _ { m } } = \frac { 1 } { \left( 1 - \phi \right) ^ { 3 \left( 1 - \alpha \right) / \left( 1 + 2 \alpha \right) } } \mathrm { ~ f o r ~ } k _ { p } \gg k _ { m }$
--[p448]-- Prasher [10, 12] found that Bruggeman asymmetric model (BAM) matches the experimental data of various polymeric TIM. Figure 13.4 shows the comparison between the experimental $k _ { \mathrm { T I M } }$ data from various sources and the BAM model prediction. It can be seen that BAM is very successful in modeling $k _ { \mathrm { T I M } }$ . BAM matches the data by assuming  (Biot number) of0.1. Assuming $k _ { m }$ of $0 .
--[p448 [表]]-- 2 \mathrm { W } \mathrm { m } ^ { - 1 }$ $\mathrm { K } ^ { - 1 }$ and particle diameter (d) of 10 mm (typical in commercial TIMs), $\alpha { = } 0 . 1$ gives $R _ { b } = 5 \times 1 0 ^ { - } \mathrm { ~ K ~ m } ^ { 2 } \mathrm { ~ W } ^ { - 1 }$ $R _ { b }$ at the interface between the particle and the matrix could arise due to phonon acoustic mismatch or incomplete wetting of the
Table 13.2 Models to predict the thermal conductivity of particle laden TIMs [10]
--[p449]-- interface by the polymer. $R _ { b }$ due to phonon acoustic mismatch is of the order of $1 0 ^ { - 8 } \mathrm { ~ K ~ m } ^ { \bar { 2 } } \mathrm { W } ^ { - 1 } \bar { [ 1 5 ] }$ at room temperatures, resulting in  of 0.0002 for the case with d of 10 mm and $k _ { m }$ of $0 . 2 \mathrm { ~ W ~ m ~ } ^ { - 1 } \mathrm { K } ^ { - 1 }$ . Prasher et al.
--[p448]-- Name of the Model | Formula | Remarks
Maxwell- Garnett with $R _ { b }$ | $k _ { c } { -- } [ k _ { p } ( 1 + 2 \alpha ) + 2 k _ { m } ] + 2 \phi [ k _ { p } ( 1 - \alpha ) - k _ { m } ]$ $\overline { { k _ { m } } } = \overline { { [ k _ { p } ( 1 + 2 \alpha ) + 2 k _ { m } ] - \phi [ k _ { p } ( 1 - \alpha ) - k _ { m } ] } }$ | Spherical particles
Typically valid for
$\alpha = \frac { 2 R _ { b } k _ { m } } { d }$ | $\phi < 0 . 4$
--[p448]-- 13.2.1 Model to Predict Thermal Conductivity $( k _ { T I M } )$
Since most polymeric TIMs are typically filled with highly-thermal-conductive particles to increase $k _ { \mathrm { T I M } }$ , these TIMs can be treated as composites. In general thermal conductivity of any composite can be written as [10].
$$
k _ { c } = f ( k _ { m } , k _ { p } , R _ { b } , \phi )\tag{13:4}
$$
--[p448]-- Name of the Model | Formula | Remarks
$\frac { k _ { c } } { k _ { m } } = \frac { ( 1 + 2 \alpha ) + 2 \phi ( 1 - \alpha ) } { ( 1 + 2 \alpha ) - \phi ( 1 - \alpha ) }$ for
Bruggeman symmetric model | $( 1 - \phi ) \frac { k _ { m } - k _ { c } } { k _ { m } + 2 k _ { c } } + \phi \frac { k _ { p } - k _ { c } } { k _ { p } + 2 k _ { c } } = 0$ $( \mathrm { R _ { b } } \mathrm { n o t i n c l u d e d } )$ | Spherical particles Typically good

===== [p118-119] Chapter 3 Advanced Chip-to-Substrate Connections > 3.5.2 Microfluidic Interconnectsfor Thermal Management (6块) =====
--[p119]-- showed that very high heat removal rates can be realized by incorporating microchannels onto both the front and backside of the silicon die [82]. Figure 3.22 shows a schematic design of the microchannels. Additionally, they showed that depositing a small amount of copper on the interior of the channel structures could greatly enhance the heat transfer and therefore heat removal rate [82].
Using the front and backside channel architecture, 200 $\mathrm { { W / c m } } ^ { 2 }$ removal rate was demonstrated.
--[p118]-- One alternative cooling technology that utilizes chip-to-substrate interconnects is that of on-chip microfluidic cooling. Microfluidic cooling for IC processors has been in research since the early 1980s when Tuckerman et al. suggested that it would allow heat flux as high as $7 9 0 \mathrm { W / c m } ^ { 2 }$ to be removed [79].
--[p118]-- 3.5.2 Microfluidic Interconnectsfor Thermal Management
Continued power usage increases by silicon die already strain the thermal management solutions currently available. According to the ITRS, future chips will have power densities of 108 $\mathrm { W } / \mathrm { c m } ^ { 2 }$ by the year 2018. Such high power dissipation may require thermal management solutions beyond the conventional forced-air convection heat sinks.
--[p118]-- proposed that using microfluidic pipes on the front side of the die could provide an automated process to realize microfluidic cooling (Fig. 3.20) [80]. In addition to using microfluidic pipe $\mathrm { I } / \mathrm { O } ,$ the structure also utilized a polymer over-coating on the backside of the die to provide the water-tight seal for the microchannels without the need for direct wafer bonding (as shown in Fig. 3.21) [81].
--[p118]-- However, one of the greatest drawbacks of most directly incorporated cooling channels is that of automated bonding for the fluidic $_ { \mathrm { I / O } }$ connections. Since conventional microchannel fabrication uses direct wafer bonding that needs high temperature and/or high voltage to function, these methods are not compatible with standard post-BEOL CMOS chips. Dang et al.
--[p118]-- Using this novel structure for the integrated microfluidic cooling system, low pressure drop and high heat removal capability was demonstrated. One of the most attractive reasons to move towards microfluidic cooling is that it could allow for increased density of 3-D stacking of silicon chips and large improvements in thermal management for these systems such as System-in-a-Package type devices.
Another microfluidic cooling study performed by Zhao et al.

===== [p486-488] Chapter 14 Embedded Passives > 14.2.1.3 Conductive Filler/Polymer Composites (11块) =====
--[p487]-- Various metal particles or other conductive fillers, such as silver, aluminum, nickel, carbon black, have been used to prepare the polymerconductive filler composites or three-phase percolative composite systems [64, 66–73]. High dielectric loss, low dielectric strength, and narrow processing window are technical barriers for this category of materials.
--[p487]-- Sometimes the effective dielectric constant of the metal-insulator composite could be three or four orders higher than the dielectric constant of the insulating polymer matrix. This phenomenon can be interpreted in terms of a ‘‘supercapacitor network’’ with very large area and small thickness: when the concentration of the metal is close to the percolation threshold, large amount of conducting clusters are in proximity to each other but they are insulated by thin layers of dielectric material.
--[p486 [表]]-- The effective dielectric constant of a percolation system near critical filer loading can be described as [63]:
Table 14.3 Summary of ceramic/polymer composite candidates
Materials | Dielectric Constant | Dissipation Factor | Filler $\mathrm { S i z e }$ | Filler Loading | Ref.
$\mathbf { B a T i O } _ { 3 } / \mathrm { e p o x y }$ | 40 (1 Hz) | 0.035 | 100–200 nm | 60 vol% | 55
$\mathrm { P Z T / P V D F }$ | 50 | $2 0 \ \mu \mathrm { m }$ | 50 vol% | 54
--[p486]-- 14.2.1.3 Conductive Filler/Polymer Composites
Conductive filler/polymer composite is another approach towards ultra-high k materials for embedded capacitor application of next-generation microelectronic packaging. Ultra-high k values have been observed with conductive filler/polymer composites when the concentration of the conductive filler is approaching the percolation threshold, which can be explained by the percolation theory for conductor-insulator percolation system [64].
--[p487]-- $\mathrm { \ h i g h - } k \mathrm { \ e p o x y }$ $\mathrm { C a C u _ { 3 } T i _ { 4 } O _ { 1 2 } } /$ | 243 (1 kHz) | 0.26 (1 kHz) | 50 vol% | 62
$\mathrm { P ( V D F - T r F E ) }$ $\mathrm { \Delta B a T i O _ { 3 } / \Delta P ( V D F - }$ $\mathrm { H F P } )$ | 37 (1 kHz) | $< 0 . 0 7$ | 30–50 nm | 50 vol% | 63
$$
\varepsilon = \varepsilon _ { \mathrm { D } } / | f - f _ { c } | ^ { \mathrm { q } }\tag{14:13}
$$
--[p487]-- wherefand $f _ { c }$ are the concentration and the percolation threshold concentration of the conductive filler within the polymer matrix, respectively; $\varepsilon _ { \mathrm { D } }$ is the dielectric constant of the polymer matrix; and q is a scaling constant related to the material properties, microstructure, and connectivity of the phases in the conductive filler/polymer system [65].
--[p487 [表]]-- Because the highly conductive particles are easy to form, a conductive path in the composite as the filler concentration approaches the percolation threshold. Currently, much work has been focused to solve these problems of the polymerconductive filler composites and much progress has been made. Details of some conductive filler/polymer composite materials reported in recent years are summarized in Table 14.4.
Table 14.4 Summary of the conductive filler/polymer composite candidates
--[p487]-- This percolative approach requires much lower volume concentration of the filler compared to traditional approach of high dielectric constant particles in a polymer matrix. Therefore, this material option represents advantageous characteristics over the conventional ceramic/polymer composites, specifically, ultra-high k with balanced mechanical properties including the adhesion strength.
--[p487]-- $\mathrm { P b } ( \mathbf { M g } _ { 1 / 3 } \mathbf { N } \mathbf { b } _ { 2 / 3 } )$ $\mathrm { O } _ { 3 } – \mathrm { P b T i O } _ { 3 } /$ | ~200 (10 kHz) | 0.1 (10 kHz) | $0 . 5 \mu \mathrm { m }$ | 50 vol% | 52
$\mathrm { P ( V D F – T r F E ) }$ $\mathrm { \ b i m o d a l { \bf \ B a T i O } } _ { 3 } /$ | 90 (100 kHz) | 0.03 (100 kHz) | 916 nm + 60 nm | 75 vol% | 60
epoxy PMN- $\mathrm { P T } + \mathrm { B a T i O } _ { 3 } /$ | ~150 (10 kHz) | 900 nm/50 nm | 85 vol% | 61
--[p488]-- Materials | Dielectric Constant | Dissipation Factor | Filler Size | Filler Loading | Ref.
Ag flake/ epoxy | ~1000 (10 kHz) | 0.02 (10 kHz) | 1.5 μm | 11.23 vol% | 64
Al/epoxy | 109 (10 kHz) | 0.02 (10 kHz) | 3μm | 80 wt% | 66
Ni-BaTiO3/ PVDF | 300 (10 kHz) | 0.5 (10 kHz) | Ni:0.2 µm, BT: 1 μm | Ni: 23 vol%, BT: 20 vo1% | 67
Ni-BaTiO3/ PMMA | 150 (1 MHz) | Ni: 4 μm, BT: 1 μm | Ni: 12 vol%, BT: 20 vol% | 68
Carbon black/ | 13000 (10 kHz) | 3.5 (10 kHz) | ~30 nm | 15 vol% | 69
--[p488]-- epoxy Ag/carbon black/ | 2260 (10 kHz) | 0.45 (10 kHz) | Ag: 13 nm | Ag: 3.7 wt%, carbon black: 30 wt% | 70
epoxy Al/Ag-epoxy | 160 | 0.045 | Al: 3 µm | Al: 80 wt% | 71
Ag/epoxy | (10 kHz) ~300 | (10 kHz) 0.05 (1 kHz) | Ag: &lt;20 nm 40 nm | 22 vol% | 72
Ag@C/epoxy | (1 kHz) &gt;300 (1 kHz) | &lt; 0.05 (1 kHz) | 80–90 nm core | 25–30 vo1% | 73

===== [p346-347] Chapter 10 Development Trend of Epoxy Molding Compound for Encapsulating Semiconductor Chips > 10.1 Introduction (7块) =====
--[p346]-- Epoxy molding compounds (EMCs) for semiconductor are used for protecting semiconductor chips from external environment, specifically from external physical forces such as impact and pressure, and external chemical forces such as moisture, heat, and ultraviolet ray, maintaining the electric insulating property, and providing the semiconductor package with a form allowing easier mounting on a print circuit board.
S. Komori (\*) S. Komori ()
--[p347]-- The major approaches, which have been pursued for achieving environmentally sound semiconductor packages, include the removal of lead from the solder used in connecting external terminals of the semiconductor packages, and the removal of halogenand antimony-based flame retardants from the EMCs.
The trend in research and development of environmentally friendly EMCs that can withstand lead-free soldering and do not contain the halogen or antimony flame retardants will be reviewed in this chapter.
--[p346]-- Information and Telecommunication Materials Laboratories (ITML), Electronic Device Materials Research Laboratory 1, Sumitomo Bakelite Co., Ltd., 20-7, Kiyohara Industrial Park Utsunomiya-city Tochigi prefecture, 321-3231 Japan
--[p347]-- Along with the progress in high-density surface mounting technology for the purpose of more mounting of electronic components and also for the reduction in size and weight, increase in performance, and reduction in cost, semiconductor packages are made thinner, miniaturized, and denser, in accordance with the high-density mounting requirements.
--[p346]-- 10.1 Introduction
Recently, semiconductor packages have been used in almost all electronic equipment and products including information terminals (such as cell phones and personal computers), digital cameras, video game consoles, and household electrical appliances (for example, refrigerators, laundry machines), and the range of applications is expanding year by year.
--[p347]-- Some examples of the semiconductor packages are shown in Fig. 10.1, and a cross-sectional view of a couple of typical semiconductor packages is shown schematically in Fig. 10.2. In addition, the recent trend of the packaging technology is shown in Fig. 10.3.
On the other hand, with the increasing attention onto measures to cope with environmental issues such as environment protection, recycle, and reuse, there is a strong need for environmentally friendly products.
--[p347]-- Specifically, QFP (Quad Flat Package), SOP (Small Outline Package) and the like are replaced with thinner TQFP (Thin Quad Flat Package) and TSOP (Thin Small Outline Package), which are in turn replaced with area-mounted packages, including bump-connected BGA (Ball Grid Array), CSP (Chip Scale Package) and the like which have a smaller mounting area and offer higher speed than the lead frame based packages. Production volumes of these newer packages are expanding consistently year after year.

===== [p395-396] Chapter 11 Electrically Conductive Adhesives (ECAs) > 11.5.3 ICA Processfor Unbumped Chips (4块) =====
--[p395]-- 11.5.3 ICA Processfor Unbumped Chips
Another polymer flip chip bumping process is known as micro machined bumping [69, 70]. Initially Cr/Au contact metal pads for conductive-polymer bumps are deposited on Si wafers, followed by patterning a thick photoresist to create bump holes. A high-aspect ratio and straight sidewall patterns are very important in shaping the conductive-polymer bumps.
--[p396]-- This flip-chip bonding technique has high potential to replace conventional solder flip-chip techniques for sensor and actuator systems, optical micro electromechanical systems (MEMS), optoelectonic multichip modules (OE-MCMs), and electronic system applications [70].
--[p395]-- After the lithography, thermoplastic conductive polymer materials, usually thermoplastic paste filled with Ag flake, is applied by either dispensing or screen printing the paste into the bump-hole patterns. The wafer is heated in a convection oven to remove the solvent. Due to the difference in curing conditions between the thick photoresist and conductive-polymer, the photoresist can be carefully stripped to expose the dried polymer bumps. Finally, the wafer is diced into individual chips.
--[p396]-- Chips with thermoplastic bumps are placed on chip carriers and preheated to approximately $2 0 ^ { \circ } \mathrm { C }$ above the melting point of the polymer causing the bumps to reflow onto the matching chip carrier pads. Mechanical and electrical bonds are established as the chip carrier cools below the polymer melting temperature. To enhance the mechanical bonding strength, a small amount ofpressure can be applied by placing a weight on the chip.

===== [p397-397] Chapter 11 Electrically Conductive Adhesives (ECAs) > 11.6.1.3 CSP Applications (3块) =====
--[p397]-- This CTE mismatch resulted in large stress to be generated within the so lder joints during accelerated thermal cycle (ATC) testing which resulted in early failure due to solder fatigue. ICAs usually exhibit better thermo-mechanical properties than solders. In addition, metal-migration between joints is a great concern because the joints in a CSP area array package are arranged with a close pitch (i.e. in close proximity).
--[p397]-- The packaging procedure was as follows: (a) the ICA was screen-printed on the area array lands of the FR4 motherboard; (b) the CSP-C was mounted; (c) and the ICA was cured to form bonds. The Ni-filled conductive adhesive demonstrated a much higher resistance to metal migration compared to Agfilled ICAs, and equivalent to solder joints. Also, the thermal fatigue life of the Ni-filled ICA joints was 5 times greater than comparable solder joints.
--[p397]-- 11.6.1.3 CSP Applications
Matsushita Electric Industrial Co., Ltd. developed solderless joining technologies using nickel-filled isotropic conductive adhesives to mount a ceramic chip scale package (CSP-C) onto a FR4 board [80]. Nickel was selected instead ofAg because, unlike Ag, nickel does not migrate. A significant coefficient of thermal expansion (CTE) mismatch existed between the CSP-C ceramic chip carrier (CTS ¼ 7 ppm) and the FR4 organic chip carrier (CTE ¼ 16 ppm).

===== [p401-401] Chapter 11 Electrically Conductive Adhesives (ECAs) > 11.8.1 Causes for Resistance Increase (4块) =====
--[p401]-- As a result of this electrochemical (corrosion) process, a layer of metal hydroxide or metal oxide is formed at the interface that is electrically insulating, causing the contact resistance to increase dramatically [98, 99].
--[p401]-- 11.8.1 Causes for Resistance Increase
Two main mechanisms, simple oxidation and corrosion of the non-noble metal surfaces, have been proposed in the literature as the possible causes for the increase in contact resistance of ICA joints during elevated temperature and humidity aging. Simple oxidation of the non-noble metal surface is claimed as the main reasons for the observed increased resistance.
--[p401]-- Corrosion is claimed as the possible mechanism for resistance increase only by several investigators [74, 75, 95–97]. One study strongly indicates that galvanic corrosion rather than simple oxidation of the non-noble metal at the interface between an ICA and non-noble metal is the main reason for the shift in contact resistance of ICAs (Fig. 11.11) [98, 99].
--[p401]-- The non-noble acts as the anode, and is reduced to a metal ion $( \mathbf { M } - \mathrm { n e } = \mathbf { M } ^ { \mathrm { n + } } )$ due to the loss of electrons. The noble metal acts as a cathode, and its reaction generally is $2 \mathrm { H } _ { 2 } \mathrm { O } + \mathrm { O } _ { 2 } + 4 \mathrm { e } = 4 \mathrm { O H } ^ { - }$ . Then ${ { \bf { M } } ^ { { \mathrm { { n } } } } } ^ { + }$ combines with OH- to form a metal hydroxide or metal oxide.

===== [p465-466] Chapter 14 Embedded Passives > 14.1.1.1 Limitations of Discrete Inductors and Air Core Spiral Inductors (8块) =====
--[p465]-- Ceramic core inductors can operate at higher frequencies because their cores are made of a ceramic dielectric material with high linearity and low hysteresis, but their inductance are limited to a range from 10 nH to ${ \sim } 1 \mu \mathrm { H }$ . Moreover, a discrete inductor is known to be bulky and occupies a large volume with the area of a few mm<sup>2</sup> and a thickness more than 1 mm.
--[p466]-- Because embedded inductors are placed directly on Si wafers or in packages for integrated circuits, they truly enable the realization of the integrated electronics such as system-on-a-chip (SoC) and system-in-package (SiP). Spiral inductors with air core, e.g., planar metallic coils embedded in a nonmagnetic insulator such as silicon dioxide, have been the mainstream design of the embedded inductors to date.
--[p466]-- Moreover, due to the greatly reduced cross-section area of the conductor, the coil resistance increases significantly. The inductance is limited to a few nH for the DC resistance below 1 - (Fig. 14.3(b)). This also limits the quality factor to be about 15 or below at the useful frequency range [7]. The resistance can be reduced with the use of wider coil width w, but utilization of the wider coil leads to the significant increase in the device area as illustrated in Fig. 14.3.
--[p466]-- While the performances of the spiral inductor can be acceptable for low-inductance and high-frequency applications, embedded inductors with the properties comparable to those of the discrete inductors are still needed for numerous integrated electronics applications.
--[p465]-- The bulkiness is especially troublesome in portable electronics applications where the number of passive elements is more than that of active devices.
Embedded inductors are ‘‘integrated’’ inductors designed and fabricated based on integrated circuit (IC) or printed circuit board (PCB) technologies, and they consume significantly less device area.
--[p465]-- 14.1.1.1 Limitations of Discrete Inductors and Air Core Spiral Inductors
Discrete wire-wound inductors are commercially available for a wide range of inductance from 1 nH to $1 0 0 ~ \mu \mathrm { H }$ as shown in Fig. 14.2(a) [3]. DC resistance is relatively small due to a large cross-section area of the wound wire. Hence a large inductance of ${ \sim } 1 0 0$ nH can be obtained for a DC resistance $\mathrm { o f } \le 1 \ \Omega$ (Fig. 14.2(b)).
--[p466]-- However, their device performance are limited and often of inferior quality than those of the discrete inductors. Calculated device properties of spiral inductors based on the results reported in the literature are shown in Fig. 14.3 [4–6]. The spiral inductors occupy smaller area than discrete inductors; however, their practical inductance goes only up to 200 nH (Fig. 14.3(a)).
--[p465]-- This allows a high quality factor of $Q > 3 0$ at a frequency of 100 MHz or beyond. While tightly wound wire generates a large inductance, it also causes a large parasitic capacitance which limits the useful operating frequency of the discrete inductor due to its self-resonant frequency. Figure 14.2(a) illustrates that the self-resonant frequency of the ferrite inductor is limited to 300 MHz.

===== [p311-312] Chapter 8 Advanced Print Circuit Board Materials > 8.4 Reliability Considerations of Printed Circuit Board Materials (8块) =====
--[p311]-- Proper prep and curing in lamination, drill and plating of the through holes, and application of the surface finish can all impact the printed circuit board’s ability to functionally perform over time. Printed circuit board design is the basis for thermo-mechanical stress influences. Minimum via size, via pitch, layer count, copper weight, board thickness, component bill of materials, and overall size all impact a material’s ability to withstand the thermo-mechanical stresses imparted upon it.
--[p312]-- Proper storage also prevents unwanted exposure of the printed circuit board’s surface finish to oxidizing or corrosive elements which might impact the quality of the surface for soldering or electrical contact. The advent of leadfree legislation has increased assembly temperatures 30C over previous tin-lead soldering operations.
--[p312]-- The number of soldering operations (including rework) stress the material’s thermo-mechanical performance to an even greater degree than previously seen with tin-lead assembly [15].
Usage environment can impact a material’s reliability in many ways. Mechanical stresses such as shock and vibration can fracture the dielectric or the conductor materials leading to potential opens or shorts in the printed circuit board.
--[p311]-- Handling improperly can fracture the glass reinforcement and lead to long term reliability issues such as conductive anodic filament growth. Fabrication quality can impact many reliability concerns from via reliability to conductive anodic filament growth to pad cratering to solder joint reliability.
--[p311]-- The influence of printed circuit design on reliability is summarized in Table 8.6
Assembly impacts involve proper storage and handling, the number of assembly operations, and the temperature at which they occur. As previously stated for fabrication, proper storage to prevent moisture adsorption prevents assembly defects which can impact the printed circuit board’s long term functioning.
--[p312]-- Mechanical stresses include shipping, handling, and operation of the printed circuit board. Temperature extremes, either from the environment or operating conditions, can degrade the thermo-mechanical reliability of the material. Humidity and corrosive environments can adsorb moisture into the material and create corrosion and conductive filament growth leading to potential opens and shorts.
--[p311]-- 8.4 Reliability Considerations of Printed Circuit Board Materials
Material reliability is a function of several factors: fabrication, design, assembly, and usage environment influences. Fabrication influences include proper storage and handling of the material, as well as quality fabrication operations. Proper storage prevents premature aging of and moisture adsorption in the material which can lead to fabrication defects such as delamination and blistering.
--[p312]-- We will discuss some of the more prominent reliability concerns and what material properties play an important role in mitigating risk to those concerns.

===== [p299-299] Chapter 8 Advanced Print Circuit Board Materials > 8.2.1.4 Copper Foils for Buried Resistors (3块) =====
--[p299]-- 8.2.1.4 Copper Foils for Buried Resistors
Copper foils have been developed that include a low conductivity or resistive layer on the side that is laminated to the dielectric material. This allows the creation of buried resistors to be embedded into the PCB by utilizing two print-etch processes to a PCB metal layer. There are several different products on the market.
--[p299]-- Ohmega-Ply material has been on the market for more than 20 years and is made by electro-depositing a thin-film, 0.1–0.4 mm, of Nickel-Phosphorous (NiP) alloy onto the matte, or tooth side, of ED copper foil. Gould TCR<sup>TM</sup> consists of a thin-film, 0.01–0.1 mmmicron thickness, of Nickel Chromium (NiCr) or Nickel Chromium Aluminum Silicon (NiCrAlSi) deposited on the matte side. Other similar products exist. All of these products require a minimum of two print-etch processes.
--[p299]-- The first print-etch step removes both the copper and resistive layer from the combined conductor and resistor image. The second print-etch selectively removes the copper from the embedded resistor areas. The resistive thin-film remains under all conductors formed in these types of copper foils and their impact must be taken into consideration due to the skin depth of high speed, RF microwave signals.
Figure 8.14 shows a top view and cross-section view of a resistor formed using Gould $\mathrm { T C R } ^ { \mathrm { T M } }$

===== [p218-219] Chapter 5 Lead-Free Soldering > 5.11.3.1 Effect of Alloy Composition (4块) =====
--[p219]-- All alloys tested had 0.5% Cu, and the test cycle was –40/ $1 2 5 ^ { \circ } \mathrm { C } ,$ , 10 min dwell. The fracture was reported to be a mixed mode, transgranular and intergranular, independent of the silver content. The positive effect of $\mathbf { A } \mathbf { g }$ content on thermal fatigue life was attributed to the reinforcement of $\mathrm { A g } _ { 3 } \mathrm { S n }$ IMC particles.
--[p218]-- 5.11.3.1 Effect of Alloy Composition
Solder composition has a great impact on temperature cycling performance. Terashima et al. reported that in $\mathrm { S n - x A g - 0 . 5 C }$ u system, the $50 \%$ failure rate for 1, 2, 3, and 4% Ag content alloys occurred at approximately 305, 375, 545, and
605 cycles, respectively. In other words, a decrease of Ag content from 4 to 1% decreased the thermal fatigue life (50% failure) of flip chip joints on Cu pads by a factor of about 2 [84].
--[p219]-- A higher $\mathrm { A g } _ { 3 } \mathrm { S n }$ concentration resulted in a more rigid solder, partly through reinforcement effect, partly through refining the $\mathrm { S n }$ grain size. Presence of large amount of $\mathrm { A g } _ { 3 } \mathrm { S n }$ IMC particles also suppressed microstructural coarsening more effectively, thus maintained a higher fatigue resistance.
--[p219]-- Increase in Cu content may have a similar effect through reinforcing power of $\mathrm { C u } _ { 6 } \mathrm { S n } _ { 5 }$ IMC particles. However, this approach could result a wider pasty range by raising the liquidus temperature. For instance, at 4 wt% Cu content, the liquidus should be higher than $3 0 0 ^ { \circ } \mathrm { C } ,$ therefore may impose challenge on soldering process.

===== [p202-202] Chapter 5 Lead-Free Soldering > 5.5 Components for Lead-Free Soldering (1块) =====
--[p202]-- 5.5 Components for Lead-Free Soldering
Besides the requirement of being lead-free, under European RoHS regulation, the polymeric materials used in electronic devices suffer dual impacts. First of all, a higher soldering temperature is needed due to the higher melting temperature of Pb-free alloys. Secondly, the ban of polybrominated biphenyls (PBB) and polybrominated diphenyl ethers (PBDE) which are commonly used as flame retardants in polymeric materials for packaging and substrates.
PBB and PBDE, include penta-, octa-, and deca-brominated compounds, are banned due to formation of toxic dioxins and furans during combustion.

===== [p82-82] Chapter 2 Advanced Bonding/Joining Techniques > References (1块) =====
--[p82]-- References

===== [p66-66] Chapter 2 Advanced Bonding/Joining Techniques > 2.2 Direct Bonding Methods (3块) =====
--[p66]-- Over the past several decades, techniques have been developed to provide direct intimate contact condition. They can be categorized into three methods: anodic bonding, diffusion bonding, and surface-activated bonding. In what follows, these three methods are reviewed. A new and novel Ag-to-Cu direct bonding is then presented.
--[p66]-- In principle, if the atoms on contact surfaces are close enough and can see each other, strong van der Walls force can exist along the interface of almost any two materials and make strong bond even at room temperature. In practice, it is not possible to produce two surfaces, one on each object, and bring them to contact within a few atomic distance over an extensive area. Thus, bonding two objects directly at room temperature seems nearly impossible.
--[p66]-- 2.2 Direct Bonding Methods
Direct bonding means a bonding process of object A to object B without any thing such as adhesive or solder in between. Only one bonding interface exists. The bonding mechanism relies on attractive force between two flat and smooth surfaces. In conventional direct bonding processes, the initial bonds rely on the van der Waals dispersion force between two extremely flat and clean surfaces.

===== [p247-247] Chapter 6 Thin Die Production > 6.4.2.1 Dry Laser Dicing (3块) =====
--[p247]-- 6.4.2.1 Dry Laser Dicing
The main mechanism of material removal by dry laser is ablation. ‘‘Dry’’ means the laser is not assisted by another beam of liquid or aerosol during separation process. A lot of particles, oxides, and other residues come out of the kerfs during dry laser dicing.
As the particles could contaminate and even damage the wafer, for example, the whole wafer front side (including bumps or metal pads) needs to be protected (as shown in Fig. 6.31).
--[p247]-- The re-deposited material can create stress in the crystal structure. The heat generated leads to disturbances in the silicon crystal and thus decreases the mechanical stability. Dry laser dicing can handle wafers with a thickness of 150 mm or less.
--[p247]-- During separation process, the wafer is covered by a ‘‘dicing coating’’ so that the residues are not able to harm the wafer surface. After the separation process, the coating is washed off.
Dicing causes damage to the silicon. Damage means deviation from an ideal crystal in the separated silicon die. The damage could be introduced by dry laser dicing, the impact of the heat, and the re-deposited material. The material removed from the dicing kerf is partly re-deposited on the die side walls.

===== [p229-229] Chapter 6 Thin Die Production > 6.1.1 Advantages ofThin Die (3块) =====
--[p229]-- 6.1.1 Advantages ofThin Die
Wafer thinning basically removes part of the bulk silicon and leaves an active circuit layer with a thinned bulk silicon layer. An increasing number of applications can take advantage of reduced bulk silicon thickness. The following are two examples:
A personal computer (PC) processor:
After a die is assembled onto a board or substrate, the main stress which the die has to stand is the thermo-mechanical stress.
--[p229]-- The combination of die, substrate, and board has to cope with this stress. One of the important aspects of this package is how to dissipate the heat from the die effectively, and the reduced bulk silicon thickness enhances the heat dissipation (as shown in Fig. 6.1).
A smart card:
In a smart card, the die must stand consistent mechanical stress mainly from the bending of the card. To prevent the die from breaking, it needs to be flexible enough.
--[p229]-- With thickness reduction, a die gains more flexibility (as shown in Fig. 6.2) [1, 2].

===== [p468-469] Chapter 14 Embedded Passives > 14.1.1.4 Requirements and Survey for the Magnetic Core Materials (7块) =====
--[p468]-- 14.1.1.4 Requirements and Survey for the Magnetic Core Materials
The inductance of the magnetic inductor is in principle proportional to the relative permeability of the magnetic core according to Eq. (14.1). Hence a high permeability is clearly one of the desired properties for the magnetic core material. The permeability reduces to unity when the operating frequency is above the ferromagnetic resonance frequency (FMR) of the magnetic material [15].
--[p469]-- However, since the magnetic materials are separated into individual grains, which tend to have significant magnetocrystalline anisotropy, the permeability of nanogranular magnetic materials is relatively small. The magnetic and electric properties of possible magnetic core materials are summarized in Table 14.1. A suitable magnetic core material can be chosen depending on the application and the frequency range of interest.
--[p468]-- The ferromagnetic resonance loss appears as the operating frequency approaches the FMR. Hence this loss can be avoided if the FMR is large enough.
The above considerations suggest that the requirements for the magnetic core materials include high permeability, large FMR frequency, small coercivity, and large resistivity. Several types of magnetic core materials have been investigated in the literature. One is the amorphous alloys such as CoZrTa [11, 18] and CoZrNb [19].
--[p468]-- Therefore a high FMR is also desirable to be useful at high frequencies.
Use of magnetic core comes with the cost of introducing magnetic power losses, which result in a significant increase in the inductor resistance at high frequencies. Main magnetic loss mechanisms that need to be considered include: (a) hysteresis loss [16]; (b) eddy current loss [17]; and (c) ferromagnetic resonance loss [17].
--[p469]-- They have soft magnetic properties with high permeability. Due to their amorphous structure, their resistivity is larger than that of polycrystalline metals. However, it is not sufficiently large enough for high frequency applications where the eddy current loss is still severe. The eddy current loss can be reduced by using the lamination structures such as CoZrNb/AlN [20] and $\mathrm { C o F e S i B / S i O _ { 2 } }$ [21].
--[p469]-- The eddy current loss will be reduced due to the insulating layers of AlN or $\mathrm { S i O } _ { 2 } .$ but the multilayer structures involve more complex fabrication processes. For high frequency applications, nanogranular magnetic materials such as CoFeHfO [22] and FeAlO [23] can be considered. Nanogranular magnetic particles are dispersed in an insulating matrix, so the resistivity tends to be very high.
--[p468]-- The area inside the magnetic hysteresis loop corresponds to the energy loss per cycle, and hysteresis power loss is proportional to the loop area. Hence a small coercivity $H _ { C }$ is required to minimize the loop area and in turn the hysteresis loss. The eddy current loss is due to the eddy current formed inside of the magnetic core and is in principle inversely proportional to the electrical resistivity of the magnetic material.

===== [p107-109] Chapter 3 Advanced Chip-to-Substrate Connections > 3.4.1.2 Surface Activated Bonding (15块) =====
--[p109]-- To demonstrate the capabilities of the technique to generate off-chip interconnections that satisfy the density of global wiring on-chip, 10 mm pitch was used. At such a fine pitch one of the biggest challenges for the experiments was proper alignment between 3 and 5 mm diameter copper pads.
