Repository: NARUTOBEST/semiconductor-knowledge-qa

# heldout 泛化集出题管线(v2,2026-10-01)

与 `pipeline/dev/` 平行、互不混放的 heldout 侧出题管线。
总协议见 `../protocol_v2.md`(v2:取消 source 隔离红线,全库遴选文档)。

## 本目录内容
| 文件 | 用途 |
|---|---|
| `fetch_material.py` | 从 Qdrant(16333 转发)抓取本 track 8 篇文档的真实 chunk 原文 |
| `draft_material/` | 8 篇素材 txt + 草稿 json(每篇 25 题,含 evidence 逐字摘录) |
| `build_datasets_heldout.py` | 草稿 -> `eval/qa_sets/v2_20261001/heldout_200.json` + 校验报告 |
| `_extract_result.py` | 出题 agent 结果恢复(从会话 transcript) |
| `_verify_acceptance.py` | evidence 溯源覆盖率校验(自动发现本目录全部草稿) |
| `_prompt_template.txt` | 出题 agent 提示词模板 |
| `acceptance_report.json` / `_acceptance_failures.txt` | AI 验收记录(heldout 侧) |
| `verify_log.md` | 人工核对清单(heldout 200) |

File: eval/pipeline/heldout/draft_material/10_EUV_Lithography.txt (part 13 of 32)
--[p226]-- In parallel, current flows through the copper structure radially into one plate, through the bore, out the other plate. The magnetic switch acts as a high impedance in series with the copper short circuit (effectively, a series inductance) during this charging process, allowing only a small leakage current to flow—until the switch core saturates. At this point, the core becomes essentially zero inductance, allowing the now charged capacitor bank to appear across the inner induction core.
--[p225]-- The primary current flows radially in on one plate, axially through the central connection, and radially outward through the second plate. The induced secondary currents flow in a plasma through three electrically parallel paths that pierce the primary structure in three places (the plasma return holes), and then combine in the central bore. Figure 4.1 shows this geometry.
Sandwiched between the plates are two magnetic cores.
--[p228]-- Minimal routine maintenance is required (bore replacement every billion pulses, or 6 days of 24/7 operation). Figure A4.4 shows the three major components of the system.
--[p225]-- 4A.1 Operating Principles
The $\mathrm { E Q - } 1 0 ^ { 1 - 3 }$ is a discharge-produced plasma Z-pinch source operating in xenon, which relies on induction via a transformer core rather than conduction via electrodes to generate the Z-pinch current. In the basic design, the transformer primary circuit consists of two copper plates connected by a conductive tube at the center.
--[p225]-- The inner core, closely surrounding the central bore, provides the magnetic flux linkage between the primary current path through the copper and the three parallel secondary currents flowing in the plasma, which combine in the bore to generate the magnetic Z-pinch. The second core is near the outer radius of the device and surrounds the three plasma return holes.

===== [p401-403] Chapter 6B Collector Contamination: Normal-Incidence (Multilayer) Collectors > 6B.1 Introduction (16块) =====
--[p401]-- 6B.1 Introduction
Throughout the 1980s and 1990s, as the semiconductor industry upheld Moore’s law and continuously shrank device feature sizes, the wavelength of the lithography source remained at or below the resolution limit of the minimum feature size.
--[p403]-- However, deposition can take place at all ion and neutral energies, and no mitigation method can deterministically deflect all neutrals away from the collector. Thus, deposition still takes place, lowering the collector reflectivity and increasing the time needed to deliver enough EUV power to pattern a wafer. Luckily, deposition is a reversible process. However, a suitable cleaning technique must be employed.
--[p403]-- The collector lifetime is a leading challenge to the successful implementation of HVM EUVL. This chapter addresses the contamination of normalincidence collectors and solutions to collector contamination.
--[p403]-- The most common types of debris mitigation are magnetic fields (to deflect ions) and buffer gas (to slow down and deflect ions and neutrals by means of collisions between the Sn particles and the buffer gas molecules). These are discussed in Section 6B.3.1. Debris mitigation has achieved much success in recent years, slowing high-energy ions enough to prevent most sputtering and implantation. Additionally, the Sn deposition rate has been greatly decreased.<sup>3</sup>
--[p402]-- The collector optic, which collects the EUV light from the source and sends it to the rest of the optical chain, is exposed directly to the Sn plasma. However, this plasma produces not only EUV photons but also Sn ion and neutral debris. Collector contamination is caused by the interaction of this debris flux with the collector. This contamination can take three different forms: sputtering, implantation, and deposition.
--[p402]-- The first two forms of damage are irreversible, while the third can be reversed by cleaning.
Due to the nanoscale size of the MLM layers, contamination on the same small scale can significantly reduce the EUV reflectivity of the collector optic.<sup>7</sup>
This reduces the total EUV throughput of the system, leading to a longer processing time for each wafer and hindering the economic efficiency of the EUV tool.
--[p403]-- Research concerning etching by an atomic hydrogen source is covered in Section 6B.3.2. Research on plasma-based hydrogen etching is covered in Section 6B.3.3. For both methods, the goal of hydrogen-based cleaning is to supplement debris mitigation methods and eliminate the effect of Sn deposition on the collector while allowing the EUV system to remain at vacuum (and, ideally, in operation with no cleaning-related downtime).
--[p402]-- Specifically, the industrially favored EUV source topology is to irradiate a droplet of molten Sn with a laser, creating a dense, hot laser-produced plasma $( \mathrm { L P P } ) ^ { 2 , 3 }$ and ionizing the Sn to (on average) the $+ 1 0 \ \mathrm { s t a t e } ^ { 4 , 5 }$ and higher.
--[p403]-- A solution to such a problem is necessary in order to allow for HVM implementation of EUVL.
Accordingly, a great deal of effort has been put into debris mitigation and cleaning. Debris mitigation is the process of either slowing down debris (which prevents sputtering and implantation by high-energy particles) and/or moving the debris away from the collector (which can prevent sputtering, implantation, and deposition).
--[p402]-- Thus, the discussion in this chapter will mostly be confined to collector optics for such sources.
The collector optics for such sources are normal-incidence multilayer mirrors (MLMs). To overcome the high EUV absorption of all known solid materials, MLMs employ synthetic Bragg reflection to reflect EUV light. This requires stacks of alternating Mo and Si layers, with each layer being less than 5 nm thick.<sup>6</sup> An overview of MLMs will be given in Section 6B.2.
--[p402]-- Thus, debris mitigation solutions that work for the initial generation of commercial EUVL systems may not be adequate for future generations, which will require an in situ technology to clean collector optics.
Collector contamination is caused by the interaction between the EUV light source and the first piece in the optical chain: the collector optic. Currently, due to the 92-eV energy of a 13.5-nm photon, EUV light must be made by a plasma rather than produced by a laser.
--[p401]-- Since 2001, however, the light source has been the 193-nm ArF excimer laser.<sup>1</sup> While the industry has managed to keep up with Moore’s law, shrinking feature sizes without reducing the lithographic wavelength has required extra innovations and steps that increase fabrication time, cost, and complexity. These innovations include immersion lithography and double patterning. Currently, the industry is at the 14-nm technology node.
--[p401]-- Thus, the minimum feature size is almost an order of magnitude below the exposure wavelength. For the 10-nm node, quadruple patterning has been proposed, causing potentially even more cost, fabrication time, and complexity.
Such a trend cannot continue indefinitely in an economic fashion, and it is desirable to decrease the wavelength of the lithography sources to improve the resolution of the scanner. Thus, much research has been invested in EUVL, which uses 13.5-nm light.
--[p402]-- While much progress has been made in recent years, some challenges must still be solved in order to yield a throughput high enough for EUVL to be commercially viable for high-volume manufacturing (HVM). One of these problems is collector contamination. Additionally, even once EUVL reaches HVM insertion, source power will need to be continually increased as feature sizes continue to shrink; this increase in source power may potentially come at a cost of increased debris.
--[p402]-- In the past, different fuels, such as Xe, were considered, allowing for gas discharge-produced plasmas (DPPs).<sup>2</sup> However, the high-power requirements for EUV sources, coupled with the low conversion efficiency of non-Sn fuels, rendered these sources inadequate for EUV power production. While DPPs can still be used for low-power metrology applications, the EUV power market has been captured exclusively by Sn-based LPPs.
--[p403]-- Externally cleaning the collector requires both cost and significant source downtime; therefore, it is desirable to clean the collector in situ, or inside the EUV source chamber. Thus, the portion of this chapter following Section 6B.3.1 will be dedicated to in situ collector cleaning methods. While studies involving Cl etching have previously been performed,<sup>8</sup> the current accepted method of in situ cleaning involves etching by H radicals.

===== [p285-285] Chapter 5 Optical Systems for EUVL > 5.3.4 Conclusion on optical systems for EUVL (4块) =====
--[p285]-- For ASML and ZEISS, the ADT and NXE:3100 established a learning curve that enabled the successful development, production, and shipment of the NXE:3300B, the first EUV optics for HVM. Shipment of the NXE:3300B/3400B family started in 2013, securing progress in the semiconductor market for at least the entire coming decade. The ZEISS AIMS EUV is critical for ensuring HVM (see Section 5.7). Excellent performance data was demonstrated for all of these products.
--[p285]-- Over the years, ASML and ZEISS have undergone a successful learning and development process concerning the basic technologies that make these optical systems possible. The resolution capabilities of the optics were continuously improved. And extending the boundaries of what is technically feasible will not stop; high-NA optics will have the potential for a resolution limit below 8 nm in a single exposure.
--[p285]-- Currently, ASML and ZEISS are working on a challenging R&D project to realize a high-NA tool featuring a NA of 0.55 with a half field and a central obscuration of 20%. For the moment, these EUVL optics will be the summit in the quest for the ultimate lowest-cost-per-pixel printing machine, while continuing to extend Moore’s law.
--[p285]-- 5.3.4 Conclusion on optical systems for EUVL
Optical systems for EUVL have undergone a tremendous evolution since the late eighties. In the subsequent years, research efforts were undertaken with low-NA and/or small-field optics. Full-field systems with increased NA were introduced as additional prototypes and research tools, produced and shipped in small series.

===== [p494-496] Chapter 7 EUV Mask and EUV Mask Metrology > 7.8.4 Etched ML binary mask (6块) =====
--[p494]-- 7.8.4 Etched ML binary mask
In addition to the mask-patterning method that defines layout patterns in the absorber stack, it is possible to etch into the ML to leave the pattern trenches on the mask where the EUV light is either not reflected or less reflected such that the etched region appears dark. The remaining bilayers in the etched region contribute to attenuated reflectivity, and the depth of the etched trench contributes to the phase shift due to the round-trip optical path difference.
The resultant reflectivity and phase shift can be designed to achieve different types of masks with different imaging functionalities.
--[p494]-- The other difference is that photon attenuation (the dark region) is created at the bottom of the trench (lower in position) for an etched ML mask architecture, while it is created at the top of the ML stack (higher in position) for a conventional mask architecture with an absorber layer on top. As a result, the shadow effects are in opposite tones in these two cases of mask patterns.
--[p496]-- One suggested modification of the etched ML binary mask involves refilling the trench with a material having a high absorbing coefficient; 70-nm chrome is reported to be enough to provide good contrast (99.3%) and a small CD variation with the etching depth. The planar geometry of refilled masks prevents a large shadowing effect.
--[p494]-- Figure 7.63 clearly shows less asymmetry and more similarity between the near fields reflected from the etched bilayer mask and that from a Kirchhoff mask (thin mask model). Also, the DOF can be improved with an etched ML structure, especially with the bias-etched binary ML mask (Fig. 7.64). However, as the pitch decreases, mask cleaning of etched binary masks causes serious pattern collapse (Fig. 7.65).<sup>181</sup>
--[p494]-- If all of the MLs are removed in the trench region, a much higher aerial image contrast of 99.96% can be obtained since only 0.09% of EUV light reflects off of the substrate surface in the etched trench.<sup>176</sup> The reflected near-field intensities show no edge streamer and fewer shadow effects at the edges compared with those from the conventional mask with an absorber stack.
--[p496]-- Both refilled and etched near fields show much less shadowing effect at the right edge (light incidence from the left) compared to the same in an absorber binary mask, so they will produce better images in terms of H-V bias and IPE (Fig. 7.66). IPE is defined as the maximum component deviation (X or Y) error of the array of centerline images relative to a defined reference grid after removal of the isotropic magnification error.

===== [p479-481] Chapter 7 EUV Mask and EUV Mask Metrology > 7.6.7 Aerial image metrology (6块) =====
--[p481]-- The phase defect printability on the wafer 138 was confirmed by an aerial image with a sub-100-nm-size pattern.
--[p480]-- Carl Zeiss SMT GmbH has been developing a full-field-type aerial image measurement system (AIMS).<sup>134</sup> AIMS consists of an incoherent EUV light from a DPP source, three illumination mirrors, and three mirrors for imaging the mask pattern on the CCD.
--[p480]-- On the other hand, Samsung has developed a scanning EUV reflective microscope (SERM) in order to reduce the system development time and cost.<sup>135</sup> A simple scanning system using a coherent source and the diffractive optics of a zone plate lens was applied. Aerial images obtained by these two methods are theoretically equivalent.<sup>136</sup>
An aerial image from the SERM system at Samsung is shown in Fig.
7.46(b),<sup>137</sup> where the phase defect printability on the wafer is well reproduced.
--[p479]-- 7.6.7 Aerial image metrology
An aerial imaging system is used in the mask manufacturing flow as a printability verification tool. The basic structure is the same as a microscope, and it emulates the same wavelength, NA, and $\sigma$ found on the exposure tool to predict the defect printability on the wafer. The main difference between the aerial imaging system and the exposure tool is the magnification of the mask pattern on a CCD or wafer.
--[p479]-- While this can lead to a difference in the vector effect in the imaging of the mask pattern, very little effect is expected in an optical system of 0.33 NA.<sup>133</sup>
There are two types of imaging systems: full-field systems and scanning systems. Schematic diagrams of each imaging system type are shown in Fig. 7.45.
--[p481]-- A diffraction-limited spot in the scanning system was formed by focusing the coherent EUV source generated by high-order harmonic generation, using a zone plate lens designed and fabricated by CXRO.<sup>137</sup> This tool was designed in 2012 to be used for reviewing defect printability at the 22-nm HP node and can now be upgraded to use with a high-NA system, which is possible by simply changing the zone plate and improving the EUV source power. Aerial images from AIMS are shown in Fig. 7.47.

===== [p141-144] Chapter 3A EUV Sources for High-Volume Manufacturing > 3A.1 Introduction to EUV Light Sources (12块) =====
--[p141]-- Key features of the NXE platform as well as scanner performance during the system introduction have already been reviewed in detail.<sup>11</sup> In this chapter, we report on the characterization of source components that are critical to achieve the higher power required for the second-generation light sources to support EUV scanners at chipmaker production facilities.
--[p141]-- The requirements and technical challenges related to successful implementation of these technologies are outlined for the reader. Development of second-generation LPP light sources for ASML’s NXE:3300B, NXE:3350B, and NXE:3400B (Fig. 3A.1) EUV scanners is complete, with approximately 15 units installed and operational at chipmaker customers.
--[p144]-- In the meantime, the throughput required from lithography exposure tools has continued to climb, leading to EUV source power requirements of >200 W at introduction to HVM.<sup>13</sup>
Another important factor in defining the power requirement is the resist sensitivity. As the critical dimensions (CDs) of features to print in resist become smaller, the dose required to print these features tends to increase. This is due to two main factors.
--[p142]-- An early prototype version of an EUV system built by Sandia National Labs was called the Engineering Test Stand (ETS), as shown in Fig. 3A.3. This system became operational in 2002 and was used as proof of principle that the technology could be developed with industry backing.<sup>12</sup>
For use in a lithography system, an EUV source is more than a lightemitting plasma.
--[p143]-- The EUV light needs to be collected and directed toward the lithography exposure tool using reflective collector optics as efficiently as possible. LPP sources use a normal-incidence collector that can collect EUV light from the plasma over a solid angle of approximately 5 sr.<sup>5</sup> The light entering the EUV scanner also needs to have certain characteristics, which are specified at the image point of the plasma source, called the intermediate focus (IF), as shown in Fig. 3A.4.
--[p141]-- 3A.2) have been operational for over five years; five systems were deployed to customers for use in process development at early adopters of EUVL technology.
--[p144]-- The leading-edge manufacturers of integrated semiconductor electronics have continued to make tremendous progress in packing more devices onto their chips using 193-nm immersion lithography by introducing double- and quadruple-patterning techniques. Device manufacturers currently project that EUV lithography will be used in HVM at the 7-nm node and beyond.
--[p141]-- Different aspects and performance characteristics of the sources as well as related research and development progress at our facilities were already described in detail in several earlier publications.<sup>1–5</sup> We have described initial dose stability results, power scaling and availability data for ASML’s NXE:3100 first-generation sources,<sup>6,7</sup> and have reported on several new development results.<sup>8–10</sup> Ten first-generation NXE:3100 sources (Fig.
--[p141]-- The NXE:3300B source drive laser uses a master oscillator power amplifier (MOPA) laser architecture with a pre-pulse mode of operation.<sup>39,45</sup> The pre-pulse conditions the target from a liquid tin (Sn) droplet to a lower-density target at the focal plane of the laser focusing optics. A main (high-energy) pulse from the drive laser is then focused onto the prepulse-conditioned target, creating a highly ionized plasma that emits EUV radiation at wavelengths around 13.5 nm.
--[p141]-- 3A.1 Introduction to EUV Light Sources
This chapter describes the development of a laser-produced-plasma (LPP) EUV source for advanced lithography applications in high-volume manufacturing (HVM) of semiconductor devices. EUVL is expected to succeed 193-nm immersion multipatterning technology for sub-10-nm criticallayer patterning. The most recent results from high-power systems targeted at the 250-W configuration are described to date.
--[p144]-- (1) The aerial image of smaller features produced by the projection optics usually has a lower contrast, which requires a larger dose to print. (2) With smaller CDs, stochastic effects tend to cause higher line-edge roughness (LER) unless a higher-dose resist, up to 20–40 mJ/cm<sup>2</sup>, is used.<sup>13</sup> During the 1990s, the assumption for the resist dose was 5 mJ/cm<sup>2</sup>.<sup>14</sup>
--[p144]-- To be used in EUVL, the source needs to meet specifications for the following five parameters: power, spectral content, étendue, dose stability, and lifetime. These parameters are closely coupled and should be carefully considered when engineering the source. Source power is arguably the most important requirement. The power specification has evolved over the years and is driven by the need of lithography systems to print at a higher resolution and an ever-increasing productivity.

===== [p74-75] Chapter 1 EUV Lithography: An Historical Perspective\* > 1.7 Summary (8块) =====
--[p74]-- All possibilities for improving the exposure tool, light source, and resist must be investigated with the goal of mitigating the severity of the specifications so that a practical EUVL exposure tool can be realized as quickly as possible.
In conclusion, EUVL research and development over the past 20 years has led to a number of significant breakthroughs.
--[p74]-- 1.7 Summary
According to the latest International Technology Roadmap for Semiconductors (ITRS), EUVL will be used to fabricate large-scale integrations (LSIs) at the 32-nm half-pitch device node starting in 2011. To achieve that goal, the trial production of 32-nm LSIs using an EUVL beta-level exposure tool must be accomplished by 2009. Several EUVL exposure tools with 0.3-NA imaging systems and exposure areas less than 1 mm in diameter are currently available.
--[p74]-- Since the specification of the EUV imaging system has already been decided, the problem is determining how to boost the intensity of an EUV light source from 6 W (the maximum power today) to 115 W (the power required for 100 wafer/hour throughput, assuming 5-mJ/cm<sup>2</sup> resist sensitivity) without a concomitant increase in debris production. Another critical issue is the development of a resist with a LER of 2 nm or less because LER influences the width of an exposed pattern.
--[p75]-- However, it now appears that solutions can be found because the two biggest obstacles—the fabrication of aspherical mirrors and of reflective MLs—have been overcome.
The first international conference with “EUVL” in the title was held near Mt. Fuji in 1993. In his opening address at that conference, Dr.
--[p75]-- The drive to develop a practical EUVL technology spread to both hemispheres in the latter half of the 1980s; we can now look back at the history of the early development work with a wonderful sense of accomplishment. Many lithographic technologies have been developed and screened during the last 20 years. Several critical problems still remain, including light-source power and reliability; mask defectivity and flatness; and resist resolution, sensitivity, and LER.
--[p74]-- These tools provide a resolution of 30 nm or better in resist materials, although a better than 20-nm resolution should be possible based on the performance of the optics. The most-important critical issue at the present time is the development of an EUV light source that can support a 100 wafer/hour throughput.
--[p75]-- Kinoshita said, “As long as we do not lose the desire that has sprung from within us, technology will steadily advance from the micro to the nano to the pico.” The many improvements that have been made during the course of EUVL development, particularly in the fabrication of aspherical mirrors and reflective MLs, have already validated Dr. Kinoshita’s 1993 prediction.
--[p74]-- For resists, there appears to be a tradeoff between LER and sensitivity; it is important to find a material with a small LER that requires a small exposure dose. Unlike a conventional optical imaging system, an EUVL imaging system operates in reflection, so increasing the number of mirrors in the system rapidly decreases its throughput.

===== [p106-109] Chapter 2 The EUV LLC: An Historical Perspective > 2.4.1 Technical accomplishments (7块) =====
--[p106]-- One highly significant measure of the success of the EUV LLC program is that no major new technical surprises have been uncovered during the commercialization of EUV technology. This is in strong contrast to the experience of other NGL technologies in which major showstoppers were uncovered. For example, the development of 157-nm lithography failed because of the late discovery of $\mathrm { C a F } _ { 2 }$ birefringence.
--[p109]-- • implemented EUV optics fabrication projects with the industry to demonstrate continuous improvement in optics fabrication technology;
• developed and engineered MLs with capping layers to provide good reflectivity and stability;
• pioneered environmental mitigation techniques to maintain POB optics in pristine conditions, and pioneered optics cleaning technologies to remove carbon and oxide from optics surfaces;
• demonstrated extensive EUVL printing using extended DUV resists;
--[p107]-- • pioneered the development of both LPP sources and electrical discharge-produced plasma (DPP) sources;
• developed and integrated computer-aided design methods to support thermal, dynamic, and vibration design and analysis of individual components, subsystems, and complete system operation;
• developed reflective EUV mask technology, including ML-coated LTEM mask blanks complete with metrology, ML defect repair methods, patterning inspection, and repair processes;
--[p106]-- A detailed description of the EUVL technology development status in 2003, reflecting the signature contributions made by the EUV LLC / VNL, is provided in Ref. 22. Most of the technical program accomplishments are summarized in Appendix 2A. Highlights of the program include the following:
• designed and fabricated a complete, integrated, full-field (24 mm 32.5 mm), scanning alpha class lithography tool, the ETS, complete with a computer-controlled system;
--[p109]-- • obtained SEMATECH support for the infrastructure technology;
• provided formal program management and reporting; and
• reviewed and collected over 300 IP items, including 150 awarded or pending patents and numerous technical/trade secrets.
--[p106]-- One major goal was to design and fabricate an integrated full-field (24 32.5 mm) 0.1-NA scanning lithography tool that demonstrated all aspects of EUV technology, including the EUV source, optical collection and focusing system, synchronized scanning stages, environmental control system, and computer control complete with low-defect reflective masks. This lithography system, the ETS, is shown in Figs. 2.4 through 2.8 along with representative images in Fig. 2.9.
--[p106]-- 2.4.1 Technical accomplishments
By most measures, the program accomplished every technical goal established by the EUV LLC by providing excellent technology advances and an enormous amount of technical information.

===== [p179-182] Chapter 3A EUV Sources for High-Volume Manufacturing > 3A.3.6 Hydrogen as a buffer gas (14块) =====
--[p179]-- 3A.3.6 Hydrogen as a buffer gas
There are several requirements for the buffer gas in the EUV source. It must efficiently cool the region near the plasma and efficiently stop fast Sn ions, and it should be able to efficiently etch Sn from the collector surface. It has to do all these three functions without imposing excessively high EUV absorption. Typically, maximum EUV absorption by the buffer gas of 20–30% is acceptable in the EUV power budget.
--[p181]-- Another application that hydrogen is used for is protection of the scanner volume (illumination optics) from debris generated in the source. The scanner has many optical surfaces that are very expensive to replace and are very sensitive to contamination. Primary micro-particles generated at the plasma location are usually blocked by a small obscuration in the direct line of sight from the plasma to the IF.
--[p181]-- An alternative method to reduce the Sn flux moving toward the collector can be achieved using magnetic confinement. Gigaphoton developed the concept of magnetic debris mitigation. The idea of this concept is to trap Sn ions with a strong magnetic field and direct them into a designated Sn trap, as shown in Fig. 3A.48.<sup>37</sup> A fairly high magnetic field (exceeding 1T) is required, thus necessitating use of superconducting magnets.
--[p181]-- This way, virtually 100% of all primary debris can be blocked from traveling into the scanner volume. There is, however, still a risk of secondary debris penetrating the scanner. This risk is minimized by careful design of the internal hardware of the source vessel.
--[p181]-- As can be seen, hydrogen as a buffer gas provides several functions for Sn management, the most important being reduction of Sn flux to the collector, etching Sn from the collector, cooling the plasma region, and carrying debris out of the vessel. It is clear that hydrogen is the leader by a large margin for the all three functions; thus, hydrogen is the best gas to use in the LPP source.
--[p179]-- Figure 3A.46 shows thermal conductivity for the buffer gas alternatives. Here again, hydrogen is the gas with the highest thermal conductivity. The last, but not least, parameter is the ability to stop fast ions. In general, any gas can stop fast ions if its density is high enough. The task is to find the gas that can do the job and still have reasonable EUV transmission. Figure 3A.47 shows, by way
--[p181]-- Also, in order for this concept to be efficient, reduced background gas pressure is required; otherwise, collision of Sn ions with gas molecules will reduce the efficiency of the magnetic field trapping.
Figure 3A.49 shows a plot of the reported debris deposition onto the collector with magnetic debris mitigation.<sup>38</sup> Sn flux is quite small for most of the collector surface, but in two locations it reaches about 2 nm per MPulse, which is near the location of the traps.
--[p180]-- of example, EUV transmission of a gas column 1.5-m long (the typical distance that EUV photons travel inside the source vessel) with a gas density sufficient to stop 5-keV Sn ions over a distance of 10 cm.
In addition to being the best gas in terms of thermal properties and for stopping ions, hydrogen also happens to be a good etchant for Sn. This is quite fortunate because it allows for the use of pure hydrogen (without any additives) in the source to etch Sn.
--[p182]-- This is a very high flux that cannot be easily cleaned and will likely mean quick loss of EUV reflectivity in these areas. Overall, magnetic debris mitigation can be considered as an alternative or addition to the baseline debris mitigation with hydrogen gas.
--[p181]-- K _ { \mathrm { n e t } } = K _ { \mathrm { S n H 4 \mathrm { - } f o r m a t i o n } } \cdot ( 1 - K _ { \mathrm { S n \mathrm { - } r e d e p } } ) ,\tag{3A.5}
$$
where $K _ { \mathrm { n e t } }$ is the net etch rate of Sn, $K _ { \mathrm { S n H 4 } }$ is the rate of $\mathrm { S n H } _ { 4 }$ formation, and $K _ { \mathrm { S n \_ r e d e p } }$ is the rate of Sn redeposition.
--[p180]-- Sn etching with hydrogen is described by the following reaction:
$$
\mathrm { S n } + 4 \cdot \mathrm { H }  \mathrm { S n H } _ { 4 } .\tag{3A.3}
$$
Hydrogen radicals ·H are produced in the source by dissociation of molecular hydrogen:
$$
\mathrm { H } _ { 2 }  \cdot \mathrm { H } + \cdot \mathrm { H } .\tag{3A.4}
$$
--[p179]-- Last, but not least, the buffer gas has to be economical in the quantities required for the source operation.
There are several alternatives for the buffer gas, which we will evaluate against these requirements. In order to cool the plasma, high heat capacity and high heat conductivity of the gas is required. Figure 3A.45 shows heat capacity for several buffer gas alternatives. We can see that hydrogen and nitrogen, as diatomic gases, show higher specific heat capacity of the group.
--[p181]-- Dissociation of molecular hydrogen occurs by several mechanisms in the source: dissociation in the plasma region, photo-dissociation by plasma radiation, and dissociation by photoelectrons.
Once $\mathrm { S n H } _ { 4 }$ (stannane) is formed, it can be pumped away since it is gas under the source conditions. However, competing mechanisms are photodissociation of stannane and catalytic dissociation on Sn-covered surfaces.
--[p181]-- These mechanisms tend to bring Sn back to collector surfaces, thus reducing the cleaning rate. The goal of debris mitigation is to minimize the residence time of stannane in the vessel and to reduce the number of wall collisions of stannane molecules, thus reducing the effects of Sn re-deposition due to stannane dissociation. The total Sn cleaning rate is thus
$$

===== [p375-376] Chapter 6A Optics Contamination > 6A.3.1 Facilities (4块) =====
--[p375]-- 6A.3.1 Facilities
The majority of early optics lifetime tests were performed both with electron (see Fig. 6A.5) and synchrotron EUV beams (see Fig. 6A.6) in specially built test chambers. The contamination test chambers, which could accommodate high gas pressures (up to $1 0 ^ { - 2 }$ mbar), were typically separated from the upstream components through differential pumping or by a thin-film filter.
--[p375]-- The use of electron-beam irradiation was justified by initial evidence that irradiation with keV-energy electrons and 13.5-nm EUV photons resulted in similar oxidation rates on Si-capped MLs, with 1 $\mu \mathrm { A }$ of electron-beam current roughly equivalent to 1 mW of EUV power.<sup>34</sup> However, the apparent equivalence of the two methods was short-lived; results on Ru-capped $\mathrm { \hat { M } L s } ^ { 3 5 }$ showed differences due to the different surface chemistry and damage mechanisms.
In recent years, most lifetime testing has been done with EUV photons. After initial work<sup>33,35</sup> at LBNL’s Advanced Light Source (ALS), most of the testing of optics lifetimes proceeded on dedicated EUV sources.
--[p376]-- The Japanese efforts are centered at the BL-3 beamline in the NewSUBARU synchrotron facility.<sup>36</sup> The research guided by ASML is being performed at several locations: at the ASML and the TNO laboratories with hollow-cathodetriggered pulsed sources;<sup>37</sup> and at the PTB Radiometry Laboratory, BESSY II, in Germany,<sup>38</sup> initially on the U180 undulator beamline<sup>39</sup> and later on the DLW 20 dipole bending magnet beamline.<sup>40</sup> Work in the U.S.
--[p376]-- has centered at two beamlines (BL1b and BL8) at the NIST Synchrotron Ultraviolet Radiation Facility (SURF III).<sup>41,42</sup> Comparison of results among the different facilities requires careful consideration of the exposure bandwidth, intensity, time structure (i.e., pulsed duty factor and peak versus average intensity), temperature, sample type, and vacuum environment, including the calibration of partial pressure measurements.

===== [p430-432] Chapter 6B Collector Contamination: Normal-Incidence (Multilayer) Collectors > 6B.3.4 Compatibility of multilayer mirrors with $\mathsf { H } _ { 2 }$ plasma (13块) =====
--[p432]-- With this in mind, a collector that is compatible with the photon-induced $\mathrm { H } _ { 2 }$ plasma should also be compatible with a dedicated $\mathrm { H } _ { 2 }$ cleaning plasma, as long as that plasma’s ions are not allowed to reach energies high enough for significant sputtering.
--[p430]-- 6B.3.4 Compatibility of multilayer mirrors with $\mathsf { H } _ { 2 }$ plasma
Regardless of any dedicated cleaning technique, the collector optic is going to be exposed to a $\mathrm { H } _ { 2 }$ plasma, due to the photo-ionization caused by the EUV plasma and described at the end of the previous section. Thus, it is relevant to understand the ability of MLMs to tolerate exposure to an $\mathrm { H } _ { 2 }$ plasma, as ions can cause sputtering and implantation.
--[p431]-- 6B.33, the same cannot be said for SiN-capped samples, which experience a reflectivity degradation after plasma exposure. The same experimental conditions were used for each of the three sets of samples; they are identical to the conditions of the same names described in the caption for Fig. 6B.28.
The reason for this can be seen in Fig. 6B.34, which compares SEM images of an etched SiN-capped sample and an etched ZrN-capped sample.
--[p430]-- Research has been carried out to determine what effect, if any, a $\mathrm { H } _ { 2 }$ plasma has on MLMs with ZrN and SiN capping layers. As a preliminary investigation, a bare Si sample was exposed to the cleaning plasma from the previous section (65 mTorr, 300 W) for 2 h. An AFM scan, shown in Fig. 6B.31, confirms that the surface remains smooth with an RMS roughness of 0.32 nm.
--[p431]-- As an example, SIMS profiles of a bare ZrN-capped sample and an etched ZrN-capped sample are shown in Fig. 6B.32. The Zr feature is the same size in both profiles, indicating that it was not sputtered away at all.
Additionally, EUV reflectivity was compared between bare samples and plasma-exposed samples. The results presented in Figs. 6B.28 and 6B.32 confirm that exposure to the $\mathrm { H } _ { 2 }$ plasma does not reduce the EUV reflectivity of ZrN-capped samples. However, as shown in Fig.
--[p432]-- It is known that $\mathrm { Z r N }$ has also been observed industrially to be more stable than SiN in the $\mathrm { H } _ { 2 }$ plasma environment produced by the EUV plasma.<sup>88</sup> This fact, along with the results presented above, highlight the importance for industry to choose a capping layer material, such as $\mathrm { Z r N } _ { \mathrm { \Omega } }$ , that is compatible with a $\mathrm { H } _ { 2 }$ plasma environment.
--[p430]-- Voltage on the collector was measured by a high-voltage probe, while plasma potential was measured with a Langmuir probe. These measurements yielded an average ion energy of approximately 250 eV. SRIM results for H atoms at 250 eV are shown in Table 6B.1.
Only a small yield is shown for Si, and no sputtering is expected for the other materials. It should also be noted that, since these simulations were performed for $\mathrm { H } ^ { + }$ , they represent a worst-case scenario.
--[p430]-- This is very close to the value for a polished Si wafer (0.15 nm), and this small discrepancy can easily be explained by the fact that the sample was cut and handled outside of a cleanroom. Handling appeared to induce an error bar of around 1 nm. Thus, no sputtering-induced roughness was observed.
A more thorough investigation was begun by carrying out sputtering simulations of common materials in MLMs.
--[p431 [表]]-- The reflectivity drop for SiN-capped samples is due not to sputtering but to implantation-induced blistering.
Table 6B.1 Sputtering yields for common MLM materials bombarded by 250 eV $\mathsf { H } ^ { + }$ ions.
Si | Mo | Ru | Zr
Sputtering yield | 0.017 at/ion | 0 | 0 | 0
Sputtering rate | 0.029 nm/min | 0 | 0 | 0
Thickness sputtered after 45 min. | 1.3 nm | 0 | 0 | 0
Though hydrogen ions do not sputter the SiN-capped MLM, they implant into it.
--[p431]-- In reality, most plasma ions in the pressure range considered in the previous section (65–325 mTorr) will be $\mathrm { H } _ { 3 } ^ { + 8 7 }$ The sputtering effect of a $\mathrm { H } _ { 3 } ^ { + }$ ion is identical to dividing the energy equally amongst three $\mathrm { H ^ { + } }$ ions. If the simulations are undertaken once again but for $\mathrm { H } _ { 3 } ^ { + }$ by simulating $\mathrm { H ^ { + } }$ at 83 eV, all of the sputtering yields go to 0.
