Repository: NARUTOBEST/semiconductor-knowledge-qa

# heldout 泛化集出题管线(v2,2026-10-01)

与 `pipeline/dev/` 平行、互不混放的 heldout 侧出题管线。
总协议见 `../protocol_v2.md`(v2:取消 source 隔离红线,全库遴选文档)。

## 本目录内容
| 文件 | 用途 |
|---|---|
| `fetch_material.py` | 从 Qdrant(16333 转发)抓取本 track 8 篇文档的真实 chunk 原文 |
| `draft_material/` | 8 篇素材 txt + 草稿 json(每篇 25 题,含 evidence 逐字摘录) |
| `build_datasets_heldout.py` | 草稿 -> `eval/qa_sets/v2_20261001/heldout_200.json` + 校验报告 |
| `_extract_result.py` | 出题 agent 结果恢复(从会话 transcript) |
| `_verify_acceptance.py` | evidence 溯源覆盖率校验(自动发现本目录全部草稿) |
| `_prompt_template.txt` | 出题 agent 提示词模板 |
| `acceptance_report.json` / `_acceptance_failures.txt` | AI 验收记录(heldout 侧) |
| `verify_log.md` | 人工核对清单(heldout 200) |

File: eval/pipeline/heldout/draft_material/11_Chemistry_Lithography.txt (part 13 of 53)
<sup>77</sup>T.L. Steinhoff, C.R. Shipley, and J.A.
--[p327]-- However, the thermal and mechanical properties of novolac are not outstanding; its plastic flow temperature is around $1 2 0 \mathrm { { } ^ { \circ } C }$ . Even here, the effects of isomer composition and of molecular weight play a role as can be seen from the data in Table 7.1.<sup>83</sup>
A number of radiative treatment techniques have been identified to be successful in improving the image stability of diazoquinone resists.
--[p326]-- AG patent.<sup>74</sup> The use of polyvinyl ethers in combination with novolacs to impart stickiness and plasticization action to the latter was patented by Christensen.<sup>75</sup> Steinhoff, Isaacson, and Roelants of the Shipley Company mention the use of vinyl ethers in a patent on roller coating.<sup>76</sup> Lower alkyl polyvinyl ethers, such as methyl, ethyl, butyl, and isobutyl, are added to novolac resins to improve coating flexibility and adhesion to metal surfaces as well as to improve resistance to mildly alkaline solutions. The use of styrene, methyl styrene, and styrene-maleic anhydride copolymers in combination with novolac was mentioned in several patents<sup>77</sup> of both Shipley and Kalle Co. AG.
--[p326]-- When novolac is copolymerized with maleic anhydride, a resin that is readily soluble in alkaline solutions is obtained.<sup>78</sup>
Reiser<sup>79</sup> identifies the following four material factors that appear to influence the performance of novolac resist resins:
1. molecular weight,
2. the dispersity of the molecular weight distribution,
3. the isomeric composition of the cresoles, and
4. the relative position of the methylene linkages.
--[p327 [表]]-- These radiative treatments introduce cross-links and increase the glass transition temperature $( T _ { \mathrm { g } } )$ while also improving the mechanical strength of the polymer image. These techniques, including DUV<sup>85</sup> and pulsed photomagnetic curing (flash exposure to a high-intensity UV arc in the presence of magnetic field)<sup>86</sup> have been used to prepare positive novolac resists for high-current ion implantation.
--[p324]-- After the image has been formed, the polymer must provide the physical protection and “resist” damage associated with subsequent image transfer processes. Finally, the binder resin must be strippable when the image and image transfer steps are completed.
The resin most often used with DNQ resists is the reddish-colored novolac (cresol-formaldehyde condensation polymers).<sup>69</sup> The resins adhere well to most metal surfaces and form good films.
--[p325]-- 29 30, SPIE Press, Bellingham, WA (1993).
<sup>73</sup>ibid., p. 29; T.R. Pamplone, “Novolac resins used in positive resist systems,” Solid State Technol. 27(6), 115 (1984).
DNQ-sulfonate positive-resist formulations. However, as the demands on these formulations increased over time due to the ever-continuous march to eversmaller geometries, requiring new image transfer steps such as ion implantation and plasma etching, new improved binder resins were developed.
--[p324]-- Additionally, they are soluble in alkaline solutions and many common solvents, and they are capable of coupling with the DNQ 70 sensitizer. The structure of novolac (X) is shown below.
<sup>68</sup>ibid., p. 185.
<sup>69</sup>T.R.
--[p324]-- Pampalone, “Novolac resins used in positive resist systems,” Solid State Technol., 27(6) 115 (June 1984); Kalle Corp., “Verfahren zur herstellung von kopien, besonders druckformen, mit hilfe von dizao verbindungen und dafu¨r verwendbares licht empfindliches material,” German Patent No. 879205 (1949).
<sup>70</sup>The methylene links are not always ortho to the OH of the phenols; only in m cresol based novolacs is this the case.
Novolacs are linear polymers.
--[p325]-- In a typical commercial production process, a mixture of m- and p-cresol isomers, formaldehyde (most often in the form of formalin, a 35–40% aqueous solution of formaldehyde) and an oxalic acid catalyst are reacted, following the description of Pampalone:<sup>73</sup>
“The cresols are charged into the kettle and heated to 958C, the catalyst is added and dissolved, and the formaldehyde is added over several hours to complete the exothermic reaction.
--[p325]-- Metacresol, a very reactive derivative of phenol, is typically used to prepare novolac resins. The presence of a methyl group at the meta (3 or 5) position of the benzene ring of phenol enhances the reactivity ofthe compound toward polymerization with formaldehyde. Novolac resins made with metacresol are also more moisture resistant than those with phenol.
--[p327]-- Reiser, Photoreactive Polymers: The Science and Technology of Resists, p. 193, John Wiley & Sons, Hoboken, NJ (1989).
<sup>83</sup>ibid., pp. 195 197.
<sup>84</sup>ibid., p. 195.
--[p324]-- (vi) Resins for DNQ resists
The binder resin performs a very crucial function in the performance of the DNQ resist system. It must possess a lot of useful attributes, some of which include the following. It must be soluble in the proper casting solvents. The spin-coated films must adhere well to the underlying substrates and must have physical integrity to form continuous, pinhole-free coatings.
--[p327]-- One of the main advantages of DNQ/novolac resists over the bis-azide/rubber resist system that was responsible for the former superseding the latter is the fact that novolac does not swell during development and is therefore suitable for the printing of high-resolution patterns. Additionally, novolac resin is reasonably resistant to plasma, a very important property in semiconductor device fabrication.
--[p325]-- The reaction proceeds with both metal cation and acid catalysis (Scheme 7.7).<sup>72</sup> Because of strict guidelines for metallic contaminants in semiconductor grade process materials and chemicals, acid catalysis is employed in the synthesis of novolacs used in photoresist applications.

===== [p250-255] Chapter 5 Lithographic Chemicals > 6.3.4.1 Metal-chalcogenide resists (38块) =====
--[p255]-- The completely delineated Ag-doped Ge-Se pattern exhibits exceptional resistance to $\mathrm { O } _ { 2 }$ plasma,<sup>139</sup> thus allowing the use of reactive-ion etching (RIE) for the faithful transfer of the pattern to any underlying planarizing polymer layer.
--[p254]-- Complete delineation of the pattern in the Ge-Se glass is effected by dissolution of nonphotodoped areas in a two-component developer,<sup>135</sup> a strongly alkaline solution containing NaOH and a small amount of ${ \mathsf S } ^ { 2 - }$ anions (required for glasses containing more than the stoichiometric amount of Se). The general development reactions may be written $\mathrm { a s } ^ { 1 3 6 }$
$$
--[p254]-- First, the $\mathsf { A g } _ { 2 } \mathsf { S e }$ is removed from the unexposed areas by immersion of the wafer in the $\mathrm { K I } / \mathrm { K I } _ { 3 }$ solution,<sup>134</sup> leading to the conversion of the $\mathsf { A g } _ { 2 } \mathsf { S e }$ to the soluble complex, $\mathrm { K A g I } _ { 2 }$ , according to
$$
\mathrm { A g _ { 2 } S e + 4 K I _ { 3 } + 4 H _ { 2 } O \longrightarrow 2 A g I + 4 K I + 6 H I + H _ { 2 } S e O _ { 4 } } ,\tag{½6:13}
$$
$$
--[p253]-- This nonlinear resist response at image edges (also referred to as edge sharpening) compensates for light diffraction limitations and is a major factor in producing exceptional lithographic results.<sup>133</sup>
<sup>127</sup>T. Shirakawa, I. Shimizu, H. Kokado, and E. Inoue, Photogr. Sci. Eng. 19, 139 (1975); M.S. Chang, T.W. Hou, J.T. Chen, K.D. Kolwicz, and J.N. Zemel, “Inorganic resist for dry processing and dopant applications,” J. Vac. Sci. Technol. 16(6), 1973 (1979); K.D.
--[p251]-- Kasai, “Anomalous Ag surface diffusion in amorphous Se Ge/Ag inorganic resist,” Jpn. J. Appl. Phys. 20(9), L649 (1981); S. Zembustsu, “X ray photoelectron spectroscopy studies ofAgphotodoping inSe Ge amorphous films,”Appl. Phys.Lett. 39(12), 969 (1981).
NaOH,<sup>127</sup>or KOH.<sup>128</sup> Dry development of the patterned feature in a $\mathrm { C F _ { 4 } }$ plasma is also possible.<sup>129</sup>
--[p254]-- on Inorganic Resist Systems, vol. 82 9, D.A. Doane and A. Heller, Eds., pp. 37 48, The Electro chemical Society, Pennington, NJ (1982).
<sup>138</sup>R.G. Vadimsky and K.L. Tai, E. Ong, “Ag<sub>2</sub>Se/Ge Se resist systems,” in Proc. of Symp. on Inorganic Resist Systems, Vol. 82 9, D. A. Doane and A. Heller, Eds., pp. 37 48, The Electro chemical Society, Pennington, NJ (1982).
--[p254]-- 37 48, The Electrochemical Society, Pennington, NJ (1982).
<sup>135</sup>ibid.
<sup>136</sup>ibid.
<sup>137</sup>K.L. Tai, E. Ong, R.G. Vadimsky, C.T. Kemmerer, and P.M. Bridenbaugh, “Application of GeSe as a deep UV resist for submicron lithography,” in Proc. of Symp. on Inorganic Resist Systems, Vol. 82 9, D.A. Doane and A. Heller, Eds., pp. 71 90, The Electrochemical Society, Pennington, NJ (1982); R.G. Vadimsky, K.L. Tai, and E. Ong, “Ag Se/Ge Se resist systems,” in Proc. of Symp.
--[p254]-- \mathrm { G e S e } _ { 2 } + 8 \mathrm { N a O H } \longrightarrow \mathrm { N a 4 G e O } _ { 4 } + 2 \mathrm { N a } _ { 2 } \mathrm { S e } + 4 \mathrm { H } _ { 2 } \mathrm { O } ,\tag{½6:15}
$$
$$
\mathrm { S e + N a _ { 2 } S \longrightarrow \ N a _ { 2 } [ S e S ] . }\tag{½6:16}
$$
The effectiveness of the wet development stage depends highly on the structure of the glass.
--[p251]-- 16, 291 (1972); T. Shirakawa, I. Shimizu, H. Kokado, and E. Inoue, Photogr. Sci. Eng. 19, 139 (1975); M. Kasai and Y. Hajimoto, “The photodoping sensitivity in As S and Ge S films,” J. Appl. Phys. 47(8), 3594 (1976); M.S. Chang and J.T. Chen, “A dry etched inorganic resist,” Appl. Phys. Lett. 33(10), 892 (1978); M.S. Chang, T.W. Hou, J.T. Chen, K.D. Kolwicz, and J.N. Zemel, “Inorganic resist for dry processing and dopant applications,” J. Vac. Sci. Technol. 16(6), 1973 (1979); K.D.
--[p253]-- Kolwicz and M.S. Chang, J. Electro chem. Soc. 127(1), 135 (1980).
<sup>128</sup>K. Balasubramanyam and A.L. Rouff, “Oblique deposition enhanced sensitivity in electron beam exposed g Ge<sub>x</sub>Se<sub>1 x</sub> inorganic resist,” J. Vac. Sci. Techol. 19(4), 1374 (1981).
<sup>129</sup>M.S. Chang and J.T. Chen, “A dry etched inorganic resist,” Appl. Phys. Lett. 33(10), 892 (1978);
A. Yoshikawa, O. Ochi, and Y. Mizushima, “Dry development of Se Ge inorganic photoresist,” Appl. Phys. Lett.
--[p250]-- Yoshihawa and co-workers.<sup>111</sup> They produced the first relief images (positive and negative images) from this system by photodoping the chalcogenide films with silver metal, with image formation resulting from a differential etching rate between the photodoped glasses and the undoped film in alkaline solutions. And in a subsequent article,<sup>112</sup> they demonstrated that these resists have both high contrast and high resolution.
--[p253]-- 36(1), 107 (1980).
<sup>130</sup>R.G. Vadimsky and K.L. Tai, “Wet chemical processing of the in organic resist Ge,Se, .r,” “Silver halide chalcogenide glass inorganic resists for x ray lithography,” ECS Ext. Abstr. 80-2, 824 (1980); R.G. Vadimsky, K.L. Tai, and E. Ong, “Ag<sub>2</sub>Se/Ge Se resist systems,” in Proc. Symp. on Inorganic Resist Systems, Vol. 82 9, D. A. Doane and A. Heller, Eds., pp. 37 48, The Electrochemical Society, Pennington, NJ (1982).
<sup>131</sup>K.L. Tai, L.F.
--[p253]-- , \ G e S e _ { 2 } { \cdot } S e _ { v } ) }$ chalcogenide glass by a chemical reaction in a bath containing $\mathrm { A g ( C N ) } ^ { 2 - }$ anions<sup>130</sup> according to
$$
\mathrm { G e S e } _ { 2 } + 4 \mathrm { K A g } [ \mathrm { C N } ] _ { 2 } + 8 \mathrm { K O H } \longrightarrow 2 \mathrm { A g } _ { 2 } \mathrm { S e } + \mathrm { K } _ { 4 } \mathrm { G e O } _ { 4 } + 8 \mathrm { K C N } + 4 \mathrm { H } _ { 2 } \mathrm { O } .\tag{[6:12]}
$$
--[p251]-- Mizushima, “Angstroms resolution in Se Ge inorganic photoresists,” Jpn. J. Appl. Phys. 20(2), L81 (1981); A. Yoshikawa, O. Ochi, and Y. Mizushima, “Dry development of Se Ge inorganic photoresist,” Appl. Phys. Lett. 36(1), 107 (1980); K. Balasubramanyam and A.L. Rouff, “Oblique deposition enhanced sensitivity in electron beam exposed g Ge Se inorganic resist,” J. Vac. Sci. Techol. 19(4), 1374 (1981); N. Funakoshi, S. Zembutsu, and T.
--[p254]-- Rand, “Bilevel high resolution photolithographic technique for use with wafers with stepped and/or reflecting surfaces,” J. Vac. Sci. Technol. 16(6), 1977 (1979).
<sup>134</sup>R.G. Vadimsky and K.L. Tai, “Wet chemical processing of the in organic resist Ge,Se, .r,” ECS Ext. Abstr. 80-2, 824 (1980); R.G. Vadimsky, K.L. Tai, and E. Ong, “Ag Se/Ge Se resist systems,” in Proc. Symp. on Inorganic Resist Systems, Vol. 82 9, D.A. Doane and A. Heller, Eds., pp.
--[p254]-- \mathrm { A g I + K I } \longrightarrow \mathrm { K A g I } _ { 2 } .\tag{½6:14}
$$
This silver-specific stripping solution does not affect the integrity of the defined pattern, i.e., the photodoped regions, where $\mathrm { A g }$ is bound to the Ge-Se matrix. Even when the optimal stripping time is substantially exceeded, these regions exhibit no sign of attack, which is indicative of extremely high selectivity, important for process control.
--[p255]-- This property allows the choice of conventional UV and DUV companion resists in a variety of configurations that are not applicable to organic polymer-based resist systems.<sup>140</sup>
A major drawback of these chalcogenide resist systems is the contamination risk that their metallic ions and atoms pose to devices fabricated with them, should such contaminants not be properly cleaned off from such devices. Some of these chalcogenide resists are also very poisonous.
--[p250]-- Furthermore, they showed that these resists do not swell during solvent development, are opaque to actinic light, and are resistant to the various acids commonly used in microelectronics fabrication processes.
<sup>108</sup>The original papers by Kostyshin and co workers can be found under M.T. Kostyshin, E.V. Mikhailovskaya, and P.F. Romanenko, “Photographic sensitivity effect in thin semiconducting films on metal substrates,” Soviet Phys. Solid State 8, 451 (1966). [See, for example, D.A.
--[p253]-- The effect is the reduction in the absorption of these areas (also called photobleaching), effectively increasing image contrast.<sup>132</sup> It must be noted that the depletion of Ag in the exposed areas also results in $\mathbf { A } \mathbf { g }$ diffusing laterally from adjacent unexposed areas into exposed areas, photodoping these areas.
--[p251]-- Numerous compositions of metal-chalcogenide resists have been reported.<sup>113</sup> Generally, these resist systems contain a source of silver on the surface of a chalcogenide glass, e.g., $\mathrm { A s } _ { 2 } \mathrm { S } _ { 3 } ^ { 1 1 4 }$ or $\mathrm { G e } _ { x } { \mathrm { S e } _ { 1 - x } } ^ { 1 1 5 }$ (see Fig. 6.4).
--[p250]-- 6.3.4.1 Metal-chalcogenide resists
Metal-chalcogenide inorganic resists are based on a photodoping phenomenon occurring in chalcogenide glass films, a phenomenon first reported in 1966 by M.T. Kostyshin and co-workers,<sup>108</sup> who showed that chalcogenide films deposited on metal substrates produce visible images on UV irradiation.
--[p253]-- Therefore, the imaging mechanism of $\mathrm { A g } _ { 2 } \mathrm { S e } / \mathrm { G e } { \mathrm { - } } \mathrm { S e }$ resist exemplifies this class of resist systems rather well.
The source of the silver in this system is the $\mathsf { A g } _ { 2 } \mathsf { S e }$ , formed as a thin layer on the surface of the $\mathbf { G e } _ { x } \mathbf { S e } _ { 1 - x } \ ( \mathrm { i . e .
--[p253]-- In the following section, we delve into the imaging mechanisms of metalchalcogenide resist systems, using ${ \sf A g } _ { 2 } { \sf S e } / { \sf G e } { \mathrm { - } } { \sf S e }$ as the illustrative case. Although there may be slight compositional variations in the makeup of the silver source or the chalcogenide in a plurality of metal-chalcogenide resist systems, in the main, the underlying reactions responsible for the imaging action of these resists remain essentially the same.
--[p255]-- Combining the general attributes of metal-chalcogenide resist systems such as $\mathbf { A } \mathbf { g } _ { 2 } \mathbf { S } \mathbf { e } /$ GeSe [namely, (i) diffraction compensation by edge sharpening, (ii) image contrast enhancement by photobleaching, (iii) substrate reflectivity elimination due to high absorbance of the Ge-Se, (iv) anisotropic wet chemical etching, and (5) accurate pattern transfer with dry etching due to $\mathrm { O } _ { 2 }$ resistance] with those of multilevel resist schemes has obvious advantages over organic multilevel schemes, primarily due to the opacity of the Ge-Se film to actinic light.
--[p250]-- Doane, A. Heller, “An introductory perspective on inorganic resist systems,” in Proc. Symp. on Inorganic Resist Systems, Vol. 82 9, D.A. Doane and A. Heller, Eds., The Electrochemical Society, Pennington, NJ (1982)].
<sup>109</sup>I. Shimizu, H. Sakuma, H. Kokado, and E. Inoue, “The photo doping of metals into solids for new type imaging systems,” Bull. Chem. Soc. Jpn. 44, 1173 (1971); H. Kokado, I. Shimizu, and E. Inoue, “Discussion on the mechanism of photodoping,” J. Non Cryst. Sol.
--[p251]-- ^ { 1 1 8 }$ The compounds may be applied either by evaporation<sup>119</sup> or by chemical reaction in solution.<sup>120</sup> During irradiation with UV,<sup>121</sup> e-beam,<sup>122</sup> or x-ray radiation,<sup>123</sup> Ag diffuses into the underlying chalcogenide glass, forming Ag-doped regions that exhibit enhanced etching resistance. A two-stage development process is used to define the pattern.
--[p253]-- Exposure of the resist causes photodoping of Ag in the Ge-Se, leading to the depletion of $\mathrm { A g }$ in the exposed areas of the $\mathsf { A g } _ { 2 } \mathsf { S e }$ layer.
--[p250]-- Symposium on Inorganic Resist Systems, vol. 82 9, p. 3, The Electrochemical Society, Pennington, NJ (1982).
<sup>111</sup>A. Yoshikawa, O. Ochi, H. Nagai, and Y. Mizushima, “A novel inorganic photoresist utilizing Ag photodoping in Se Ge glass films,” Appl. Phys. Lett. 29, 677 (1976).
<sup>112</sup>A. Yoshikawa, O. Ochi, H. Nagai, and Y. Mizushima, “A new inorganic electron resist of high contrast,” Appl. Phys. Lett. 31, 161 (1977).
--[p251]-- First, Ag is removed from unexposed areas by immersion in either an acid<sup>124</sup> or in a fixer solution,<sup>125</sup> generating a negative-tone image. Next, the pattern is transferred into the glass by immersion in an alkaline solution, e.g., $( \mathrm { C H } _ { 3 } ) \mathrm { N H }$ 126
<sup>114</sup>I. Shimizu, H. Sakuma, H. Kokado, and E. Inoue, “The photo doping of metals into solids for new type imaging systems,” Bull. Chem. Soc. Jpn. 44, 1173 (1971); Photogr. Sci. Eng.
--[p253]-- The characteristics of the sensitized resist, $\mathbf { A g } _ { 2 } \mathbf { S e } / \mathbf { G e } _ { x } \mathbf { S e } _ { 1 - x } ,$ include a broadband spectral sensitivity to all regions of UV light, opacity to light of all wavelengths up to 450 nm, and transparency to visible light.<sup>131</sup> The broad spectral sensitivity of the resist makes it useful in a variety of multilevel configurations, its opacity eliminates problems associated with the reflection of light from reflective substrates, and its transparency to visible light makes possible precise alignment to previously defined patterns.
--[p251]-- The thin Ag source may be either pure, evaporated $\mathrm { A g , } ^ { 1 1 6 }$ or a Ag compound such as $\mathrm { A g C l } ^ { 1 1 7 } \mathrm { o r A g } _ { 2 } \mathrm { S e } .
--[p250]-- It was Shimizu et al.<sup>109</sup> who were the first group to extensively study various metalchalcogenide systems as imaging materials; they introduced the term “photodoping” in 1971 to refer to the migration of a metal into the chalcogenide, or other photosensitive material on exposure to radiation compatible with its bandgap energy. 110
The idea of using Ge-Se, chalcogenide glass, as a resist for microelectronics fabrication was first reported in 1976 by A.
--[p254]-- It has been shown that some Ge-Se layers possess an interlocked, phase-separated columnar structure that results in anisotropic, wet chemical etching.<sup>137</sup> This unique property, coupled with the thin imaging layer and the unique edge-sharpening property, is the reason behind the compelling lithographic performance of this inorganic resist.<sup>138</sup>
<sup>133</sup>K.L. Tai, W.R. Sinclair, R.G. Vadimsky, J.M. Moran, and M.J.
--[p255]-- \mathrm { S e } + 6 \mathrm { C F } _ { 4 } \longrightarrow 3 \mathrm { C } _ { 2 } \mathrm { F } _ { 6 } + \mathrm { S e F } _ { 6 } [ \mathrm { g a s } ] ,\tag{½6:18}
$$
$$
\mathrm { A g } _ { 2 } \mathrm { S e } + 8 \mathrm { C F } _ { 4 } \longrightarrow 2 \mathrm { A g } \mathrm { F } + \mathrm { S e } \mathrm { F } _ { 6 } .\tag{½6:19}
$$
AgF is not volatile and therefore protects and passivates the photodoped regions from attack.
--[p250]-- 20, 131 (1976); I. Shimizu, H. Sakuma, H. Kokado, and E. Inoue, “Metal chalcogenides systems as imaging materials,” Photogr. Sci. Eng. 16, 291 (1972); “The optical and electrical properties of metal photo doped chalcogenide glasses,” Bull. Chem. Soc. Jpn. 46, 1291 (1973); T. Shirakawa, I. Shimizu, H. Kokado, and E. Inoue, “Relief image in Ag chalcogenide glass sensors,” Photogr. Sci. Eng. 19, 139 (1975).
<sup>110</sup>D. A. Doane, A. Heller, eds., Proc.
--[p255]-- It is possible to dry develop $\mathrm { A g } _ { 2 } \mathrm { S e } / \mathrm { G e } \mathrm { S e }$ , according to
$$
\begin{array} { r } { \mathrm { G e } + 4 \mathrm { C F } _ { 4 } \longrightarrow 2 \mathrm { C } _ { 2 } \mathrm { F } _ { 6 } + \mathrm { G e } \mathrm { F } _ { 4 } [ \mathrm { g a s } ] , } \end{array}\tag{½6:17}
$$
$$
--[p251]-- Kolwicz and M.S. Chang, “Silver halide chalcogenide glass inorganic resists for x ray lithography,” J. Electrochem. Soc. 127(1), 135 (1980).
<sup>115</sup>A. Yoshikawa, O. Ochi, H. Nagai, and Y. Mizushima, “A novel inorganic photoresist utilizing Ag photodoping in Se Ge glass films,” Appl. Phys. Lett. 29(10), 677 (1976); “A new inorganic electron resist of high contrast,” 31(3), 161 (1977); A. Yoshikawa, S. Hirota, O. Ochi, A. Takada, and Y.
--[p253]-- Johnson, D.W. Murphy, and M.S.C. Chung, “Sub 1000 alinear lithographic patterns using Ag Se GeSe films,” J. Electrochem. Soc. 126(3), C118 (1979).
<sup>132</sup>K.L. Tai, E. Ong, and R.G. Vadimsky “Inorganic resist systems for VLSI microlithography,” in Proc. Symp. on Inorganic Resist Systems, Vol. 82 9, D. A. Doane and A. Heller, Eds., pp. 9 35, The Electrochemical Society, Pennington, NJ (1982).
The development of the latent image occurs in a two-stage process.

===== [p436-437] General Considerations on the Radiation and Photochemistry of Resists > 8.10 Sensitivity and Exposure Radiation (14块) =====
--[p436]-- 8.10 Sensitivity and Exposure Radiation
Since the chemical effects of different ionizing radiations are essentially similar, it is expected that a resist that is sensitive to one ionizing radiation will also be sensitive to the other types of ionizing radiations.
--[p436]-- Thompson, “Ion beam exposure characteristics of resists,” J. Vac. Sci. Technol. 16, 1889 (1979); R.C. Brault, L.J. Miller, “Sensitivity and contrast of some proton beam resists,” Polym. Eng. Sci., 20, 1064 (1980); Y. Wada, K. Mochiji, and H. Obayashi, “Reactive ion etching resistant negative resists for ion beam lithography,” J. Electrochem. Soc. 130, 187 (1983); J.E. Jensen, “Ion beam resists,” Solid State Technol. 27(6), 145 (1984).
<sup>78</sup>C.G.
--[p437]-- For the specific case of EUV, the primary photons generate photoelectrons, which in turn generate secondary electrons. Absent these secondary electrons, we would not have EUV lithography, x-ray lithography, electron and ion-beam lithographies, etc.
--[p436]-- In all of the above-mentioned lithographic technologies, the energy of the primary beam greatly exceeds the bond strength and ionization potential of the components of the resist materials. That is, the energies of the primary beams are so high that, in principle, they can break any chemical bond in a resist, even accounting for the numerous energy relaxation modes in the resist polymer.
--[p436]-- If the primary beams were responsible for the chemical changes during exposure, no functional group selectivity would be expected.<sup>78</sup> Luckily, these high-energy primary beams do not directly couple with the bonds in the resist polymer and resist additives. So, here is one of the few instances in all of lithography where nature’s interest and ours are aligned.
--[p436]-- Simply put, the resist sensitivity correlation between the different types of charged particle beams, x rays, and EUV photons suggests that the chemical reactions responsible for the generation of differential solubility in these systems do not stem directly from interaction of the resists with the primary beam.
--[p436]-- For instance, glycidyl ether bisphenol-A novolac is an epoxy-based negative-tone chemically amplified resist with sensitivity to x ray, electron-beam, DUV 248-nm, and i-line 365-nm radiations. Originally formulated by the IBM Corporation, this resist is now sold commercially under the brand name of SU-8 by the MicroChem Corporation for use in x-ray, electron-beam, DUV and i-line lithographies.
--[p436]-- Willson, in Introduction to Microlithography, L.F. Thompson, C.G. Willson, and M.J. Bowden, Eds., pp. 212 213, American Chemical Society, Washington, DC (1994).
In specific terms, for lithographies based on these high-energy charged particles or EUV photons, the primary charged particles or photons do not expose resists. Instead, they generate secondary electrons on account of their interaction with resist polymers and PAGS, and which in turn expose the resists.
--[p436]-- Thus, the chemical response to high-energy radiation is essentially the same regardless of the nature of the primary beam, and the extent of response and sensitivity depends only on the efficiency with which the primary beam interacts with the resist film to produce the secondary electrons. This efficiency in turn depends only on the capture cross section, which is related to the beam energy and the atomic composition of the resist. 79
<sup>76</sup>A. Terenin and V. Ermolaev, Trans.
--[p436]-- It is well established that the primary high-energy beam interacts with the resist material in a manner that is dependent only on the capture cross section of the atoms in the resist, and not on its molecular structure, to produce a cascade of lower-energy secondary and Auger electrons with short-range travel in the resist, inducing molecular structure-dependent reactions.
--[p436]-- Faraday Soc. 52, 1042 (1956); C.G. Willson, in Introduction to Microlithography, L.F. Thompson, C.G. Willson, and M.J. Bowden, Eds., pp. 212 213, American Chemical Society, Washington, DC (1994); J Lignau, R. Dammel, and J. Theis, “High resolution x ray and electron beam resists using chemical amplification,” Solid State Technol. 10, 9 (1989); “Recent trends in x ray resist: part II,” Solid State Technol. 10, 107 (1989).
<sup>77</sup>T.M. Hall, A. Wagner, and L.F.
--[p436]-- Because the chemistry results from interaction ofthe secondary, low-energy electrons, the resist responds similarly to the source of these low-energy electrons, irrespective of the nature of the highenergy primary beam that engendered them. In other words, the secondary electrons produced by x ray, e-beam, ion beam, or EUV photons are all alike, physically and chemically, and all look alike to the resist molecules.
--[p436]-- There is a physical basis for why resists show correlations and similarities in their exposure characteristics with their sensitivities to EUV, electron-beam, x-ray, and ion-beam radiations.
--[p436]-- That is in fact the case—there is good correlation between electron sensitivities and x-ray sensitivities of most practical resists designed for these lithographies,<sup>76</sup> between electron and ion sensitivities,<sup>77</sup> and between electron-beam and EUV photon sensitivities. In other words, resists that are sensitive to electron-beam radiation are also sensitive to x-ray radiation, ion-beam radiation, and EUV photons.

===== [p421-421] General Considerations on the Radiation and Photochemistry of Resists > 8.3 Energy Transfer (5块) =====
--[p421]-- Ba¨ckstrom, “Transfer of triplet state energy in fluid solutions. II. Further studies of the quenching of biacetyl phosphorescence in solution,” Acta. Chem. Scand. 16, 958 (1962); “Transfer of triplet state energy in fluid solutions. III. Reversible energy transfer,” Acta. Chem. Scand. 18, 2355 (1964).
--[p421]-- \mathrm { D } ^ { * } + \mathrm { A } \longrightarrow \mathrm { D } + \mathrm { A } ^ { * } .\tag{½8:1}
$$
By nature, the energy transfer between molecules in resists is an electronic process, which is essentially adiabatic. Such a transfer will occur with reasonable probability only if the excitation energy of $\mathbf { D } ^ { * }$ is equal to or greater than that of A<sup>-</sup>:<sup>16</sup> $\mathbf { A } ^ { * }$
$$
--[p421]-- \begin{array} { r } { E _ { \mathrm { D } ^ { \ast } } \geq E _ { \mathrm { A } ^ { \ast } } . } \end{array}\tag{8:1}
$$
At the point of transfer, donor and acceptor molecules are coupled and form a single quantum mechanical entity. The two distinct coupling mechanisms that have been recognized to mediate the transfer process<sup>17</sup> include coulombic or
<sup>16</sup>Exceptions to this rule occur in reversible processes; see, for example, K. Sandros and H.L.J.
--[p421]-- 8.3 Energy Transfer
Exposure-induced energy transfer in a resist matrix occurs not only between different states of a given radiation-sensitive resist molecule or component, but can also occur between such molecules or components when they are in close proximity to each other. It is customary to designate the molecule that carries the excitation energy as the donor (D) and the molecule that accepts the energy as the acceptor (A). The governing reaction is represented by Reaction [8.1]:
$$
--[p421]-- <sup>17</sup>For details on the experimental proof for various types of energy transfer, that is, between singlet states, between triplet states, and between singlet and triplet states, please see the following papers of Bennet, Kellog, and co workers at Dupont: R.G. Bennet, “Radiationless intermolecular
dipolar interaction (proposed by Fo¨rster<sup>18</sup>) and electron exchange or orbital interaction (proposed by Dexter<sup>19</sup>).

===== [p419-419] General Considerations on the Radiation and Photochemistry of Resists > 8.2.1 Excimers (8块) =====
--[p419]-- 8.2.1 Excimers
Excimers<sup>8</sup> (excited dimers) are formed by pairs of molecules or atoms that do not significantly interact in the ground state, but are weakly bonded in the excited state. The bonding in the excimer takes place between an excited molecule and a ground state molecule of the same species.
--[p419]-- In the ground state, as the two molecules come within the distance of their van der Waals radii, they repel each other, indicated in the graph by the rise in the potential energy; however, in the excited state, the attractive force of positive orbital overlap creates a potential energy well that defines the excimer.
--[p419]-- The depth of this well is the excimer-binding energy B, which equals the amount of energy by which the excimer is stabilized relative to the energy of the excited state of an isolated (monomeric) molecule. Through fluorescence emission, the paired molecule is returned to the shoulder of the repulsive branch of the potential energy curve.
--[p419]-- $^ { 8 } \mathrm { A }$ good example of the application of excimers is in lithographic exposure sources such as F excimer lasers.
<sup>9</sup>A. Reiser, Photoreactive Polymers: The Science and Technology of Resists, pp. 67 68, John Wiley & Sons, Hoboken, NJ (1989).
<sup>10</sup>T. Forster and K. Kasper, “Ein konzentrationsumschlag der fluoreszenz des pyrens,” Z. Phys. Chem. (N.F.) 1, 274 (1954).
<sup>11</sup>A. Reiser, Photoreactive Polymers: The Science and Technology of Resists, p.
--[p419]-- Figure 8.1 shows a schematic of the potential energy diagram of an excimerforming pair of molecules. Worthy of note is the red shift and the loss of vibrational structure in this figure, which can be understood from the shape of the potential energy surfaces of the two molecules as they approach each other.
--[p419]-- The change in energy corresponding to the fluorescence transition from the excimer (excitation energy of the excimer), $\Delta E _ { \mathrm { F D } }$ , is smaller than the change in energy in the fluorescence of the monomer (excitation energy of the monomer), $\Delta E _ { \mathrm { F M } } .$ hence the red shift in the emission. Furthermore, this energy change covers a continuous range of values and does not contain any vibrational fine structure of the molecular skeleton.<sup>11</sup>
--[p419]-- Its origin is in the change of orbital symmetry that accompanies excitation and leads to cooperative (positive) orbital overlap and hence to bonding between the two systems.<sup>9</sup> Examples in resist systems can be found in aromatic and heteroaromatic molecules used in photoactive compounds. Excimers were first observed by Forster and Kasper in 1954 when they observed two kinds of fluorescence in fairly concentrated solutions $( 1 0 ^ { - 3 } \mathbf { M } )$ ) of pyrene.<sup>10</sup>
--[p419]-- 68, John Wiley & Sons, Hoboken, NJ (1989).

===== [p216-217] Chapter 5 Lithographic Chemicals > 5.6.1 Offset lithographic inks (4块) =====
--[p217]-- The vegetable oils do typically undergo decomposition, discoloration, charring, and ultimately evolution of smoke before reaching their boiling points.
--[p216]-- These inks are generally composed of resins, pigments, drying and nondrying oils, waxes, catalysts, etc. Common resins include synthetics such as phenolics, urethanes, maleics, and epoxides. Nondrying ink oils serve to control the ink rheology and the rate of ink film setting. Catalysts are used to initiate the polymerization of the resins.
<sup>28</sup>W.S. DeForest, Photoresist: Materials and Processes, p. 246, McGraw Hill, New York (1975). <sup>29</sup>ibid.
--[p217]-- Petroleum-based ink oils are mainly normal paraffins and naphthenic fractions of petroleum distillate. They possess a very low vapor pressure. Vegetable-based ink oils are mainly soy oil, although tung, linseed, corn, safflower, canola, castor, coconut, cottonseed, and sunflower oils are also sometimes used. These vegetable oils do not have a measurable vapor pressure at room temperature, and their boiling points are also not measurable at atmospheric pressure.
--[p216]-- 5.6.1 Offset lithographic inks
Inks used in offset lithographic printing vary widely in their composition due mainly to the intended purpose of the finished product. An ink used to print on cartons differs significantly from that used for printing on metal for beverage cans, and even from that used for printing textbooks and newspapers. The inks can be either petroleum based or vegetable oil based.

===== [p491-492] The Semiconductor Lithographic Process > 11.4 Characterizing Ultrathin Resist Processes (14块) =====
--[p491]-- <sup>23</sup>K.B. Nguyen, C. Lyons, J. Schefske, S. Bell, H.J. Levinson, and U. Okoroanyanwu, “Characteriz ation of the manufacturability of ultrathin resist,” J. Vac. Sci. Technol. B 17(6), 3039 (1999).
<sup>24</sup>U. Okoroanyanwu, “Thin film instabilities and implications for ultra thin resist process” J. Vac. Sci. Technol. B 18(6), 3381 3387 (2000); U. Okoroanyanwu, “Limits of ultra thin resist process” Future Fab. Int. 10, 157 163 (2001).
<sup>25</sup>ibid.
<sup>26</sup>P. G.
--[p491]-- For resists based on the polyhydroxy styrene platform, this lower limit has been determined to be around 60 nm, with the onset of film instability occurring at around 55 nm.<sup>25</sup> For a host of other resist platforms, this lower limit is yet to be determined.
--[p492]-- The interfacial properties of such polymer-inorganic interfaces often determine their lithographic performance and consequently the performance of devices fabricated with them.
Establishing the lower thickness limit of UTR films, and understanding and controlling the causes of defects associated with such films, are major challenges for the near-term development of UTR process technology.
--[p492]-- It is difficult to produce ultrathin films that are uniform, continuous, defect free, and stable to changes in shape after aging or thermal processing. These issues together determine the lower thickness limit of a given UTR film below which lithography is not viable.
--[p491]-- Despite many years of experimental and theoretical efforts along these lines, a number of basic questions still remain to be answered. One of these issues is the fundamental lower physical limit of the resist thickness, below which lithographic patterning is not viable.
--[p492]-- In particular, the glass transition temperature $( T _ { \mathrm { g } } )$ may be depressed or elevated by as much as $4 0 ^ { \circ } \mathrm { C }$ relative to the bulk values, depending on the film thickness and the chemical nature of the solid substrate on which the film is deposited.<sup>29</sup> This may affect the viscoelastic response of the film during subsequent thermal annealing.
--[p491]-- While thick films (.300 nm) may be stable or metastable due to gravity,<sup>26</sup> for thin films (100 nm) intermolecular and surface forces dominate.<sup>27</sup> UTR films are susceptible to both spontaneous thin-film instabilities due to London–van der
<sup>22</sup>S.W.J. Kuan, C.W. Frank, Y.H. Yen Lee, T. Eimori, D.R. Allee, R.F. Pease, and R. Browning, “Ultrathin polymer films for microlithography,” J. Vac. Sci. Technol. B 6(6), 2274 (1988); K.P. Muller and H.S.
--[p491]-- Because of the considerable optical absorption of conventional resist materials, particularly at 157 nm and 13.5 nm, UTR processes where imaging is confined to a very thin layer (100 nm) of the resist are promising options for implementing these lithographies. Another consideration for using UTR processes is the reduction of the feature aspect ratio as a way of mitigating pattern collapse associated with high aspect ratios.
--[p492]-- Because UTR films have a higher surface-to-volume ratio than their thicker counterparts for any given feature size, they are highly interfacial. Each macromolecular component of a UTR system is close to an interface, either the solid substrate or the free surface interface. In the most extreme case, each macromolecule is confined within the solid interface and the free surface. Consequently, ultrathin film material properties may be quite different from those of the bulk.
--[p491]-- In spite of the above-mentioned advantages of UTR processes, practical considerations often impose a choice of resist and substrate that are not fully compatible, resulting in films that are unstable or metastable with finite relaxation time.
--[p491]-- 11.4 Characterizing Ultrathin Resist Processes
The comprehensive characterization of ultrathin resist (UTR) (100 nm) processes in terms of defectivity,<sup>22</sup> manufacturability,<sup>23</sup> and physical properties (structure, dynamics, stability, thermodynamic behavior, etc.)<sup>24</sup> have been a central point of interest in semiconductor microlithography for quite some time.
