Repository: NARUTOBEST/semiconductor-knowledge-qa

# heldout 泛化集出题管线(v2,2026-10-01)

与 `pipeline/dev/` 平行、互不混放的 heldout 侧出题管线。
总协议见 `../protocol_v2.md`(v2:取消 source 隔离红线,全库遴选文档)。

## 本目录内容
| 文件 | 用途 |
|---|---|
| `fetch_material.py` | 从 Qdrant(16333 转发)抓取本 track 8 篇文档的真实 chunk 原文 |
| `draft_material/` | 8 篇素材 txt + 草稿 json(每篇 25 题,含 evidence 逐字摘录) |
| `build_datasets_heldout.py` | 草稿 -> `eval/qa_sets/v2_20261001/heldout_200.json` + 校验报告 |
| `_extract_result.py` | 出题 agent 结果恢复(从会话 transcript) |
| `_verify_acceptance.py` | evidence 溯源覆盖率校验(自动发现本目录全部草稿) |
| `_prompt_template.txt` | 出题 agent 提示词模板 |
| `acceptance_report.json` / `_acceptance_failures.txt` | AI 验收记录(heldout 侧) |
| `verify_log.md` | 人工核对清单(heldout 200) |

File: eval/pipeline/heldout/draft_material/11_Chemistry_Lithography.txt (part 14 of 53)
--[p491]-- de Gennes, “Wetting: statics and dynamics,” Rev. Mod. Phys. 57, 827 (1985); F. Brochard, C. Redon, and F.C.R. Rondelez, “De´mouillage : re´gime de gravite´,” Acad. Sci., Ser. 2 306, 1143 (1988).
<sup>27</sup>J.N. Israelachvili, Intermolecular and Surface Forces, Academic Press, London (1985).
Waals interactions and defects caused by substrate imperfections (topographical features such as pits or mounds).<sup>28</sup>
--[p491]-- This lower limit of UTR film thickness is of great importance in microlithography, particularly as the critical dimensions required for manufacturing semiconductor devices continue to shrink toward the length scale of individual macromolecules.
--[p491]-- Sachdev, “Defect studies on single and bilayer resist systems,” J. Vac. Sci. Technol. B 10, 2560 (1992); K.E. Early, D.M. Tennant, D.Y. Jeon, P.P. Mulgrew, A.A. MacDowell, O.R. Wood II, G.D. Kubiak, and D.A. Tichenor, “Characterization of AZ PN114 resist for soft x ray projection lithography,” Appl. Opt. 32(34), 7044 (1993); U. Okoroanyanwu, J. Cobb, P. Dentinger, P.C. Henderson, V. Rao, and C. Pike, “Defects and metrology of ultrathin resist films,” Proc. SPIE 3998, 515 (2000).

===== [p82-84] Optical and Chemical Origins of Lithography > 3.2.1.5 Electromagnetic spectrum (15块) =====
--[p83]-- 21, University of Chicago Press, Chicago (1987). <sup>87</sup>ibid.
Hertz was able to identify these electromagnetic rays as an invisible form of light by demonstrating that they displayed the wavelike phenomena of reflection, refraction, polarization, and interference.
--[p82]-- This observation established that there is radiation beyond the red, called infrared, which, following the work of Maxwell, we recognize as electromagnetic waves with wavelengths longer than 700 nm. Herschel also observed that infrared radiation obeys the same laws of reflection and refraction that light obeys. Later workers found infrared radiation to show polarization and interference phenomena as well.<sup>83</sup>
--[p82]-- Gamow, The Great Physicists from Galileo to Einstein, pp. 156 157, Dover Publications, New York (1961).
<sup>83</sup>M.I. Sobel, Light, p. 19, University of Chicago Press, Chicago (1987). <sup>84</sup>ibid.
Maxwell’s electromagnetic theory suggested the possibility of producing electromagnetic waves of other wavelengths beyond the visible.
--[p83]-- The experiments were an immediate success, since he observed sparks in the secondary gap at distances of several meters from the transmitter. Using parabolic mirrors made from zinc sheet enabled him to detect the waves at a much greater distance. He found that the waves could be blocked by metal sheets or by human bodies, but not by insulating materials.<sup>87</sup>
<sup>85</sup>P. Mason, The Light Fantastic, pp. 53 55, Penguin Books, Middlesex (1981).
<sup>86</sup>M.I. Sobel, Light, p.
--[p84]-- A great deal of the progress of experimental physics since Hertz’s great discovery has consisted of the discovery of methods of producing electromagnetic waves of different wavelengths, a good number of which are now employed in lithography: near-UV (365 nm), deep-UV (248 nm and 193 nm), vacuum UV (157 nm), extreme UV (13.4 nm), x ray (0.1–10 nm), etc.
--[p83]-- Although Herschel and Ritter demonstrated the effects of some of these waves, and by so doing, indirectly proved the existence of these waves, they were, however, not able to directly prove the existence of these waves since they did not produce them. It was not until 1887 that the required experimental evidence was provided by Heinrich Hertz (Fig. 3.13), who conclusively demonstrated the existence of electromagnetic waves.
--[p82]-- 3.2.1.5 Electromagnetic spectrum
Even before the birth of Maxwell, the electromagnetic spectrum had been extended beyond the violet-to-red range revealed by the prism. As early as 1801, the astronomer William Herschel made the observation that as he moved a thermometer across the beam emerging from a prism, from yellow to orange to red, heating effects increased and that they increased still further when he moved to a region beyond the red.
--[p84]-- Infrared radiation is invisible but produces the sensation of heat.
<sup>88</sup>ibid.
<sup>90</sup>R.W. Ditchburn, Light, pp. 10 12, Dover Publications, New York (1991).
<sup>89</sup>M.I. Sobel, Light, p. 22, University of Chicago Press, Chicago (1987).
--[p84]-- In general terms, the electromagnetic spectrum is classified by wavelengths into electrical energy, radio, microwave, infrared, the visible region we perceive as light, ultraviolet, x rays, and gamma rays. The visible region occupies the band between approximately 400 nm and 700 nm, and is detected by the human eye and perceived as light. Radiation within the ultraviolet region are invisible, but affects the skin and causes sunburn.
--[p82]-- Having learned of Herschel’s infrared waves, the German physicist Johann Ritter in 1801 discovered the darkening of silver nitrate by waves in the region beyond the violet, with wavelengths shorter than those of visible light.<sup>84</sup>
<sup>81</sup>M.I. Sobel, Light, pp. 15 21, University of Chicago Press, Chicago (1987); R.W. Ditchburn, Light, pp. 10 12, Dover Publications, New York (1991); P. Mason, The Light Fantastic, pp. 49 52, Penguin Books, Middlesex (1981).
<sup>82</sup>G.
--[p82]-- At the opposite end of the spectrum, ultraviolet radiation (waves beyond the violet) was discovered on account of one of the chemical effects of light on certain salts. It had been known since early in the eighteenth century that light darkens silver nitrate and certain other salts. This phenomenon later became the basis of photography and was used in some of the early inorganic photoresists.
--[p83]-- He showed how to produce such waves with wavelengths much greater than those of the visible spectrum, and thereby opened the door to the world of radio and television.<sup>85</sup>
To generate electric sparks, Hertz used an induction coil with a vibrating spring as a contact breaker. The coil was connected to two brass balls that formed a spark gap. The balls were attached to long brass rods that acted as antennas.
--[p84]-- Some of the properties of these waves depend on their wavelength, but they all propagate with the same velocity (in vacuum) and they all obey Maxwell’s equations. Modern technical advances have made it possible to produce or detect waves of nearly every wavelength from above 3000 m to well below $1 0 ^ { - 1 1 }$ cm<sup>90</sup> (see Fig. 3.14).
--[p83]-- Because of the sudden and violent surge of electricity in a spark, the motion of charges corresponds to oscillations at very high frequency. The sparks generated in the gap induce an alternating current in the rod, and the rod now acts as a transmitting radio antenna.<sup>86</sup> To detect the electromagnetic waves emitted from the spark transmitter, Hertz used a secondary spark gap with its own antenna. In order to enhance the received signal, he made the secondary gap small and adjustable.
--[p84]-- From interference measurements, he showed that the wavelength of the waves received by the detector was 66 cm, a million times longer than the wavelength of red light.<sup>88</sup> From both wavelength and frequency measurements of these electric waves, he was able to calculate the speed at which the waves travel, finding it to be precisely the speed of light.<sup>89</sup>

===== [p415-416] Chapter 5 Lithographic Chemicals > 7.3.3 Bilayer resists (13块) =====
--[p415]-- 7.3.3 Bilayer resists
Bilayer resists are formulated mostly from organosilicon polymers as the imaging layer and novolacs polymers as the underlayer.
--[p416]-- Also, the principal electronic transition in these polysilanes (with twodimensional silicon backbone) and polysilynes (three-dimensional silicon backbone) polymers when irradiated at 193 nm is most likely a $\mathbf { { \sigma } } \mathbf { { \sigma } } \mathbf { { \sigma } } \mathbf { { \sigma } } \mathbf { { \sigma } } \mathbf { { \sigma } } \mathbf { { \sigma } } \mathbf { { \sigma } } \mathbf { { \sigma } } \mathbf { { \sigma } } \mathbf { { \sigma } } \mathbf { { \sigma } } \mathbf { { \sigma } } \mathbf { { \sigma } } \mathbf { { \sigma } } \mathbf { { \sigma } } \mathbf { { \sigma } } \mathbf { { \sigma } } \mathbf { { \sigma } } \mathbf { { \sigma } } \mathbf { { \sigma } } \mathbf { { \sigma } } \mathbf { { \sigma } } \mathbf { { \sigma } } \mathbf { { \sigma } } \mathbf { { \sig
--[p415]-- LaTulipe, “Comparison of liquid and vapor phase silylation processes for 193 nm positive tone lithography,” Proc. SPIE 1925, 270 (1993).
<sup>371</sup>K. H. Baik, L. Van den Hove, and B. Roland, “Comparative study between gas and liquid phase silylation for the diffusion enhanced silylated resist process,” J. Vac. Sci. Technol. B 9, 3399 (1991);
K. H. Baik, K. Ronse, L. Van den Hove, and B. Roland, “Liquid phase silylation for the DESIRE process,” Proc. SPIE 1672, 362 (1992).
<sup>372</sup>Y.
--[p416]-- ma } } \mathbf { { \sigma } } \mathbf { { \sigma } } \mathbf { { \sigma } } \mathbf { { \sigma } } \mathbf { { \sigma } } \mathbf { { \sigma } } \mathbf { { \sigma } } \mathbf { { \sigma } } \mathbf { { \sigma } } \mathbf { { \sigma } } \mathbf { { \sigma } } \mathbf { { \sigma } } \mathbf { { \sigma } } \mathbf { { \sigma } } \mathbf { { \sigma } } \mathbf { { \sigma } } \mathbf { { \sigma } } \mathbf { { \sigma } } \mathbf { { \sigma } } \mathbf { { \sigma } } \mathbf \mathbf { { { \sigma } } } \mathbf \mathbf  { { \sigma } } \mathbf { { \sigma } } \mathbf \mathbf { { \sigma } } \mathbf { { \sigma } } \mathbf \mathbf { { \sigma } } \mathbf \mathbf { { \sigma } } \mathbf \mathbf { { \sigma } } \mathbf \mathbf  { \sigma } \mathbf \mathbf { } \mathbf { \sigma } \mathbf { \sigma } \mathbf \m
--[p416]-- Shaver, “Resist pro cesses for ArF excimer laser lithography,” J. Photopolym. Sci. Technol. 6, 473 (1993).
<sup>378</sup>U. Schaedeli, E. Tinguely, A.J. Blakeney, P. Falcigno, and R.R. Kunz, “Bilayer resist approach for 193 nm lithography,” Proc. SPIE 2724, 344 (1996).
Chapter 8
--[p416]-- p>376</sup> Due to this excitation, reaction pathways leading to scission of the Si–Si bonds lead to photodegradation of the polymer. In the presence of oxygen, this photodegradation results in siloxane (Si–O–Si) formation within the polymer, and in the case of the three-dimensional network polymers, an increase in molecular weight is the result. This combination of both molecular weight and structural changes on irradiation allows for either solvent- or plasma-based development.
--[p415]-- J. Appl. Phys. 31, 4321 (1992).
<sup>369</sup>M.A. Hartney, D.W. Johnson, and A.C. Spencer, “Evaluation of phenolic resists for 193 nm surface imaging,” Proc. SPIE 1466, 238 (1991); T.T. Dao, C.A. Spencer, and D.W. Hess, “Study of silylation mechanisms and kinetics through variations in silylating agent and resin,”Proc. SPIE 1466, 257 (1991).
<sup>370</sup>M.A. Hartney, R.R. Kunz, L.M. Eriksen, and D.C.
--[p416]-- Both approaches lead to negative-tone imaging. 377
Promising positive-tone bilayer resists based on silicon-containing methacrylate polymers bearing acid labile side groups (Scheme 7.49), and designed for ArF lithography, were reported in 1996 by researchers at Olin Ceiba-Geigy Corporation.<sup>378</sup>
<sup>376</sup>R.D. Miller and J. Michl, “Polysilane high polymers,” Chem. Rev. 89, 1359 (1989).
<sup>377</sup>R.R. Kunz, M.A. Hartney, M.W. Horn, C.L. Keast, M. Rothschild, and D.C.
--[p415]-- Many organosilicon resists for bilayer resist systems have been reported for use in near-UV, DUV, mid-UV, electron-beam, and x-ray applications, a good review of which has been provided by Ohnishi et al.<sup>372</sup> In recent times, negative-tone resist systems and processes based on silicon backbone polymers such as polysilanes,<sup>373</sup> polysilynes,<sup>374</sup> and plasma-deposited polymers<sup>375</sup> have been developed for 193-nm lithography.
<sup>368</sup>M.A. Hartney, D.W.
--[p415]-- Eshelman, “Wet developed bilayer resists for 193 nm excimer laser lithography,” J. Vac. Sci. Technol. B 10, 2554 (1992).
<sup>375</sup>M.W. Horn, S.W. Pang, and M. Rothschild, “Plasma deposited organosilicon thin films as dry resists for deep ultraviolet lithography,” J. Vac. Sci. Technol. B 8, 1493 (1990).
It should be mentioned that these silicon backbone polymers are highly absorptive, and must therefore be used in very thin films (-30 nm), which can be prone to defects.
--[p416]-- athbf { } \mathbf \mathbf { \sigma } \mathbf \mathbf  \mathbf { } \mathbf \mathbf { \sigma } \mathbf \mathbf { } \mathbf \mathbf { } \mathbf \mathbf \mathbf { \sigma } \mathbf \mathbf \mathbf  \mathbf \mathbf { } \mathbf \mathbf \mathbf { \sigma } \mathbf \mathbf \mathbf \mathbf \mathbf  \mathbf \mathbf { } \mathbf \mathbf \mathbf \mathbf \mathbf  \mathbf \mathbf \mathbf \mathbf { } \mathbf \mathbf \mathbf \mathbf \mathbf \mathbf \mathbf  \mathbf \mathbf \mathbf \mathbf \mathbf \mathbf \mathbf \mathbf  \mathbf \mathbf \mathbf \mathbf \mathbf \mathbf \mathbf \mathbf \mathbf \mathbf \mathbf \mathbf \mathbf \mathbf \mathbf \mathbf \mathbf \mathbf \mathbf  \mathbf \mathbf \mathbf \mathbf \mathbf \mathbf \mathbf \mathbf \mathbf \mathbf \mathbf $ transition involving the all-silicon backbone.<su
--[p415]-- Ohnishi, M. Suzuki, K. Saigo, Y. Saotome, and H. Gokan, “Silicon containing resists for bi layer resist systems,” Proc. SPIE, 539, 62 (1985).
<sup>373</sup>R.R. Kunz, M.W. Horn, R.B. Goodman, P.A. Bianconi, D.A. Smith, J.R. Eshelman, G.M. Wallraff, R.D. Miller, and E.J. Ginsberg, “Surface imaged silicon polymers for 193 nm excimer laser lithogra phy,” Proc. SPIE 1672, 385 (1992).
<sup>374</sup>R.R. Kunz, M.W. Horn, R.B. Goodman, P.A. Bianconi, D.A. Smith, and J.R.
--[p415]-- Johnson, and A.C. Spencer, “Evaluation of phenolic resists for 193 nm surface imaging,” Proc. SPIE 1466, 238 (1991); T.T. Dao, C.A. Spencer, D.W. Hess, “Study of sily lation mechanisms and kinetics through variations in silylating agent and resin,” Proc. SPIE 1466, 257 (1991); D.W. Johnson, R.R. Kunz, and M.W. Horn, “Further developments in surface imaging resists,” J. Photopolym. Sci. Technol. 6, 593 (1993); D.W. Johnson, and M.A. Hartney, “Surface imaging resists for 193 nm lithography” Jpn.

===== [p247-248] Chapter 5 Lithographic Chemicals > 6.3.3.1 Chemically amplified negative phenolic resists based on acid-catalyzed condensation/intermolecular dehydration cross-linking reactions (8块) =====
--[p248]-- This reactive species adds to the electron-rich aromatic rings in its environment via electrophilic aromatic substitution to form a new carbon-carbon bond, while at the same time regenerating the acid. The regenerated acid continues the catalytic cycle as shown in Scheme 6.13.<sup>103</sup>
<sup>102</sup>J.M.J. Frechet, S. Matsuszczak, B. Reck, H.D. Stoever, and C.G.
--[p247]-- 6.3.3.1 Chemically amplified negative phenolic resists based on acid-catalyzed condensation/intermolecular dehydration cross-linking reactions
Negative tone resists based on acid-catalyzed cross-linking reactions in a chemical amplification fashion have been known for some time. These resists do not suffer from swelling since they are formulated from phenolic resins and developed with an aqueous base.
--[p247]-- One example of such a system comprises a phenolic resin (such as novolac), an acid generator (such as diazoquinone), and an alkoxymethylmelamine derivative (such as hydroxymethylmelamine) cross-linker. Irradiation with DUV photons, x rays, and electron beam generates acid from the acid generator, leading to the cross-linkformationbetweenthe cross-linkerandthe phenolic resin.<sup>101</sup>
<sup>98</sup>Y. Todokaro, A. Kajiya, and H.
--[p248]-- Another interesting chemically amplified negative resist that functions on the basis of acid-catalyzed cross-linking comprises a photoacid generator and polymers bearing substituted phenol and benzyl acetate functionalities.<sup>102</sup> On exposure, a latent image of acid is generated, and during postexposure bake, the acid catalyzes the thermolysis of the benzyl acetate to produce a benzyl carbocation.
--[p247]-- Theis, “High resolution x ray and electron beam resists using chemical amplification,” Solid State Technol. 10, 9 (1989); “Recent trends in x ray resist: part II,” 10, 107 (1989).
--[p248]-- Frechet, “Novel photo resist design based on electrophilic aromatic substitution,” J. Polym. Eng. Sci. 14, 960 (1989). <sup>103</sup>C.G. Willson, “Organic resist materials,” in Introduction to Microlithography 2nd ed., L.F. Thompson, C.G. Willson, and M.J. Bowden, Eds., pp. 228 230, American Chemical Society, Washington, DC (1994).
--[p248]-- Willson, “Chemically amplified imaging materials based on electrophilic aromatic substitution: poly[4 (acetoxymethyl)styrene co 4 hydroxystyrene,” Macromolecules 24(8), 1746 (1991); H.D.H. Stoever, S. Matsuszczak, C.G. Willson, and J.M.J. Frechet, “Design of polymeric imaging materials based on electrophilic aromatic substitution: model studies,” Macromolecules 24(8), 1741 1745 (1991); R. Beck, R. Allen, R. Twieg, C.G. Willson, S. Matsuszczak, H.D.H. Stoever, N. Li, and J.M.J.
--[p247]-- Watanabe, “Conductive two layer resist system for electron beam lithography,” J. Vac. Sci. Technol. B 6, 357 (1988).
<sup>99</sup>K.I. Lee and H. Jopson, “Electron beam chemistry of poly(4 vinyl pyridine) and its quaternized salts,” Polym. Bull. 10, 39 (1983).
<sup>100</sup>A. Reiser, Photoactive Polymers: The Science and Technology of Resists, p. 315, John Wiley & Sons, Hoboken, NJ (1989).
<sup>101</sup>J. Lignau, R. Dammel, and J.

===== [p428-428] General Considerations on the Radiation and Photochemistry of Resists > 8.5 Spectral Sensitization (7块) =====
--[p428]-- It is this spectral mismatch between the emission lines of the Hg arc lamp and the poly(vinyl cinnamate) absorption that is the principal cause of the low sensitivity of the unsensitized poly(vinyl cinnamate) resist.<sup>51</sup>
It is possible to improve the light-collecting ability of the system through energy transfer by incorporating into the system (such as a resist) a component that absorbs the available energy efficiently and transmits it to the reactants.
--[p428]-- Reiser, Photoreactive Polymers: The Science and Technology of Resists, p. 80, John Wiley & Sons, Hoboken, NJ (1989).
<sup>51</sup>ibid., p. 83.
<sup>52</sup>ibid., p. 84.
--[p428]-- A very good example of a resist system whose absorption spectrum is mismatched with the emission spectra of the exposure source is poly(vinyl cinnamate) under UV exposure from a mediumpressure Hg arc lamp. The strongest absorption peak of the poly(vinyl cinnamate) spectrum occurs in the DUV region (around 250 nm), missing most of the strong emission lines of the Hg arc lamp, which occur around 360 nm.
--[p428]-- 8.5 Spectral Sensitization
The idea behind spectral sensitization of a resist system is to provide a means of utilizing radiative energy that is not directly absorbed by the reactants. Given that the most common lithographic exposure sources emit within rather narrow wavebands, resists, and in particular, photoresists, which do not absorb in one of these emission regions, will not respond to the radiation, resulting in the wastage of the radiative energy falling on them.
--[p428]-- To achieve spectral sensitization by singlet energy transfer with a sensitizer that absorbs at a longer wavelength than the reactant would require endothermic energy transfer, which under normal circumstances is not a practical solution. However, it is possible to accomplish this with a sensitizer whose singlet excited state lies below that of the reactant, but whose triplet level lies above the triplet level of the reactant,<sup>54</sup> as schematically illustrated in Fig.
--[p428]-- This process, which extends the action spectrum of the system, is referred to as “spectral sensitization” or “photosensitization.” The effect of sensitizers on the performance of a system can be quite dramatic. As a practical matter, spectral sensitization always extends the absorption range of the system to longer wavelengths, corresponding to lower excitation energies.<sup>52</sup>
--[p428]-- 8.3 for the naphthalene (reactant)-acetophenone (sensitizer) pair.<sup>55</sup>
<sup>48</sup>M. Graley, A. Reiser, A.J. Roberts, and D. Phillips, “Excimer fluorescence as a probe into the solution behavior of a polyester of p phenylenediacrylic acid,” Macromolecules 14, 1752 (1981).
<sup>49</sup>P.L. Egerton, J. Trigg, E.M. Hyde, and A. Reiser, “Photocycloaddition at excimer sites in a solid polyester of p phenylenediacrylic acid,” Macromolecules 14, 100 (1981).
<sup>50</sup>A.

===== [p207-207] Chapter 5 Lithographic Chemicals > 5.2.1 Resist solvents (3块) =====
--[p207]-- They have evolved over the years from being sourced exclusively from naturally occurring compounds such as linseed oil and turpentine as used in the bitumen of Judea resists of the early days of photolithography in the early part of nineteenth century, to water used in the dichromate resists in the mid-nineteenth to early twentieth centuries, to synthetic organic solvents now used in resists in the semiconductor industry.
--[p207]-- 5.2.1 Resist solvents
Resist solvents are chosen based on their ability to dissolve the resist resins, compounds, sensitizers, and additives, as well as cast good dry films of the resist from solution.
--[p207]-- Today, resist solvents fall into a narrow range of boiling points and evaporation rates. Table 5.1 contains some of the most popular resist solvents currently in use in semiconductor lithography. There is only a limited selection of suitable organic solvents available for use as casting solvents. In fact, some organic solvents with otherwise good properties such as xylene, cyclohexanone, chlorobenzene, etc.
that were used in earlier times are no longer being used today due to toxicological concerns.

===== [p379-381] Chapter 5 Lithographic Chemicals > 7.2.2.3.3.1 ESTER-PROTECTED POLY(HYDROXY STYRENE)-BASED RESISTS (11块) =====
--[p379]-- The synthetic route to copolymer (XXIX) can be through direct copolymerization of 4-hydroxystyrene with TBEST or via polymerization of TBEST, followed by partial deprotection to afford a copolymer with repeating units having about 20–30% protecting groups. Partial protection of copolymer
Scheme 7.33 Acid-catalyzed deprotection of poly(4-hydroxystyrene-co-4-polyhydroxystyrene-tert-butyl ester).
<sup>279</sup>H. Ito, “Chemical amplification resists for microlithography,” Adv. Polym. Sci.
--[p379]-- The ester groups in these polymers are selected to generate on heterolysis of the C—O bond stable carbocations, which undergo spontaneous b-elimination to form olefins. The thermal and acidolytic stability can be tuned by changing the structure of the ester group.<sup>279</sup>
--[p381]-- In contrast to the partially protected PHOST copolymer, the ESCAP copolymers do not undergo thermal deprotection up to $1 8 0 ^ { \circ } \mathrm { C } .$ . Furthermore, the photoacid-catalyzed conversion of the tert-butyl ester to carboxylic acid accelerates the dissolution rate in the exposed area relative to the unexposed area, effectively increasing the developer selectivity.
--[p379]-- A very prominent example of this type of resist is a copolymer of 4-hydroxystyrene with tert-butyl ester-protected 4-hydroxystyrene (TBEST) (XXIX) (see scheme 7.33), developed at IBM and sold under the brand name of APEX-E by the Shipley Company.
--[p381]-- ESCAP-type resists are by far the most widely used resists for DUV 248-nm lithography; some have found applications in EUV lithography as well.<sup>286</sup>
<sup>285</sup>H. Ito, “Chemical amplification resists for microlithography,” Adv. Polym. Sci. 173, 77 (2005).
--[p381]-- The poly(hydoxystyrene-co-tert-butyl acrylate) copolymer can be readily prepared by direct radical copolymerization of 4-hydroxystyrene with tert-butyl acrylate or alternatively via radical copolymerization of 4-acetoxystyrene with the t-butyl acrylate, followed by selective hydrolysis of the acetate group with ammonium hydroxide (see Scheme 7.35).<sup>285</sup>
--[p380]-- One of the most important ester-protected polyhydroxystyrene-based resist copolymers, ESCAP (environmentally stable chemically amplified photoresist), developed at IBM, is based on the random copolymerization of 4-hydroxystyrene with tert-butyl acrylate (XXX).<sup>284</sup> On exposure, this resist copolymer is converted to a copolymer of 4-hydroxystyrene with acrylic acid through photoinduced acid-catalyzed deprotection of the tert-butyl group (see Scheme 7.34).
--[p380]-- Poly(4-vinyl benzoate)<sup>282</sup> and poly(methyl methacrylate)<sup>283</sup> are converted to poly(4-vinylbenzoic acid) and poly(methacrylic acid), respectively, by reactions with a photochemically generated acid.
--[p380]-- Because this resist system can be annealed at temperatures near its $T _ { \mathrm { g } }$ in a process that fills up the free volumes (voids in the resist matrix), thus preventing the out-diffusion of photoacids from the matrix and in-diffusion of airborne bases into the resist, neutralization reactions between the photoacids and bases in the resist matrix (otherwise known as poisoning) are reduced, thus allowing the photoacids to participate in deprotection reactions that define the imaging mechanism of the system. The result is that this resist is extremely resistant to airborne contamination, in contrast to the early chemical amplification resists.
--[p379]-- 173, 62 (2005).
<sup>278</sup>C.G. Willson, R.A. Dammel, and A. Reiser, “Photoresist materials: a historical perspective,” Proc. SPIE 3050, 38 51 (1997).
(XXIX) may also be accomplished by starting with the poly(hydroxystyrene) homopolymer and selectively protecting a fraction of the phenolic OH group.
Other ester-protected PHOST copolymers that have been employed in DUV resist applications include those protected with tert-butoxycarbonylmethyl<sup>280</sup> and tert-butyl<sup>281</sup> groups.
--[p379]-- 7.2.2.3.3.1 ESTER-PROTECTED POLY(HYDROXY STYRENE)-BASED RESISTS
Ester-protected carboxylic acid functional groups in resist resins can undergo photoinduced acid-catalyzed thermolysis in a chemical amplification scheme, just like carbonates, to form aqueous-base-soluble resins, and resulting in a change from a nonpolar to a polar state.

===== [p74-77] Optical and Chemical Origins of Lithography > 3.2.1.3.7 The polarization of light (15块) =====
--[p75]-- Although this type of theory finds no place in a theory of longitudinal waves, it is, however, adequately represented in a theory of transverse waves.<sup>59</sup> Thus, although polarization is a subtle property of light, its elucidation was instrumental in establishing one of the basic characteristics of light waves, along with an important difference between light and sound—light is a transverse wave, the oscillations being perpendicular to the path of propagation.
--[p77]-- This very success stimulated the demand for new and improved lenses and optical instruments, which had the effect of feeding the increasing demand for instruments to aid in the accurate depiction and recording of nature. Although the physics of image formation in a lens was fairly well understood during this time, new mathematics derived from the study of other light phenomena led to improved lens design and likewise improved instruments such as telescopes, microscopes, and cameras.
--[p77]-- Three notable specific examples of instruments included the camera lucida, the “Wollaston doublet” lens for microscopes, and a singlet landscape lens corrected to produce a flat field of view, all of which were developed by William Hyde Wollaston (1766–1828).<sup>65</sup> New methods for manufacturing glasses were devised during this period as well, and a more empirical understanding of the relationship between glass composition and the quality of lenses was also established.<sup>66</sup>
--[p75]-- The simplest experiment on polarization was made much later (in 1808) by the French engineer Etienne Louis Malus, who was in Napoleon’s army. He reflected a beam of light at the surfaces of two unsilvered pieces of glass (see Fig. 3.9) and observed that when the two reflections are in the same plane, a high proportion of the light incident on the second mirror $\left( \mathbf { M } _ { 2 } \right)$ is reflected.
--[p75]-- Being longitudinal, the motion of sound can be represented as the variation of a scalar quantity, while transverse wave motion must be represented by a vector whose direction is related to the plane of polarization.<sup>60</sup>
<sup>58</sup>R.W. Ditchburn, Light, p. 9, Dover Publications, New York (1991).
--[p76]-- White, The Daguerreotype: Nineteenth Century Technology and Modern Science, p. 13, Johns Hopkins University Press, Baltimore (1991).
The success of the wave theory<sup>64</sup> greatly influenced the progress of similar work in other areas of optics, which also proceeded at a rapid pace during this period.
--[p76]-- Fresnel’s mathematical treatment of the interference phenomenon was far more rigorous and complete than that of Young. He developed the mathematical wave theory of light so thoroughly that the particle theory was vanquished and literally not heard of again until the twentieth century. 61
--[p76]-- Sobel, Light, pp. 15 16, University of Chicago Press, Chicago (1987).
<sup>61</sup>P. Mason, The Light Fantastic, pp. 43 45, Penguin Books, Middlesex (1981); M.S. Barge and W.B. White, The Daguerreotype: Nineteenth Century Technology and Modern Science, p. 13, Johns Hopkins University Press, Baltimore (1991).
<sup>62</sup>P. Mason, The Light Fantastic, p. 44, Penguin Books, Middlesex (1981).
<sup>63</sup>ibid., pp. 43 45; M.S. Barge and W.B.
--[p75]-- This was a fact realized by Huygens (1690), but it was not until the nineteenth century that it became possible to conduct experiments on the reflection and refraction of polarized light. Sound waves, on the other hand, were known in the nineteenth century to be longitudinal, consisting of oscillations of air in directions back and forth, along the direction of propagation.
--[p75]-- If the mirror $\mathbf { M } _ { 2 }$ is turned so that the second reflection is directed out of the plane of the paper, the reflected beam becomes weaker, approaching nearly zero brightness when the two reflections are in planes at right angles. This suggests that after the first reflection, the beam of light has a special property in relation to the plane of the paper, that is, it can be strongly reflected, at a glass surface, in this plane but not at right angles.
A beam of light possessing this property is said to be plane polarized.
--[p74]-- For others, the two rays pass through the crystal unchanged (see Fig. 3.8). This phenomenon is known as double refraction (or birefringence). It is an indication that a beam of light that has passed through a crystal is differentiated with respect to the planes, including the direction of propagation.<sup>58</sup>
<sup>57</sup>Einstein takes Maxwell’s electromagnetic theory as the starting point of his analysis. He does not make any reference to the Michelson Morley experiment.
--[p76]-- The mathematician Simeon Poisson predicted (and also experimentally verified) one of the consequences of Fresnel’s theory, namely, that a circular disk placed in a parallel beam of light should not only throw a circular shadow with narrow diffraction fringes around it, but should also show a bright spot ring in the middle of the shadow.<sup>62</sup> Fresnel also made extensive studies of diffraction, measuring fringes produced at the edges of shadows in various types of experiments, and he showed that his results could be fully explained by the wave theory, with his measured values for wavelengths of light in agreement with those calculated by Young.<sup>63</sup>
<sup>59</sup>R.W. Ditchburn, Light, pp. 9 10, Dover Publications, New York (1991).
<sup>60</sup>ibid., p. 10; M.I.
--[p74]-- 3.2.1.3.7 The polarization of light
A rather curious observation was made in 1670 by Bartholinus, who discovered that when a beam of ordinary light passes through certain crystals, such as natural calcite or Icelandic spar, each ray splits into two. When he passed the two rays through a second crystal, he observed that the effect depends on the orientation of the crystal with respect to the beam. For certain orientations, the two rays each split into two.
--[p77]-- Today, in the regime of hyper-numerical-aperture imaging and immersion lithography, polarization effects have become very dominant. Understanding these effects and designing around them have relied enormously on the theories of Fresnel and Young.
--[p76]-- The experimental and theoretical work of Thomas Young, and later, of Augustin Fresnel (1788–1827), on interference and polarized light during the first few years of the nineteenth century yielded new evidence that supported the wave theory of light. Both scientists observed that under certain conditions, light appeared to interfere with and be cancelled out by other light that arrived at an eye or a lens at the same time. Young called this phenomenon interference.

===== [p477-477] Chapter 10 Stone, Plate, and Offset Lithography > 10.4.2 Damping system (2块) =====
--[p477]-- 10.4.2 Damping system
The damping system consists of a water fountain and water rollers, which deliver fountain solution (aqueous solutions of gum arabic, chromates and/or phosphates, and magnesium nitrate, along with surfactants and emulsifiers) to the plate. The fountain solution is held in the water fountain, from where it is delivered to the plate before each printing run.
--[p477]-- Quite a good number of configurations for damping systems exist, each differing from the other in the way that they deliver the fountain solution. Some damping systems meter the fountain solution through a series of rollers, while others use a brush system with bristles to do the metering.

===== [p193-195] Chapter 4 Evolution of Lithography > 4.10 Electron-Beam Lithography (18块) =====
--[p193]-- Pfeiffer, “Variable spot shaping for electron beam lithography,” J. Vac. Sci. Technol. 15, 887 (1978); D.R. Herriot and G.R. Brewer, “Electron beam lithography machines,” in Electron Beam Technology in Microelectronic Circuit Fabrication, pp. 141 216, Academic Press, Orlando (1981).
<sup>137</sup>D.A. Buck, K. Shoulders, “An approach to microministure printed systems,” Proc. of Eastern Joint Computer Conf., p. 55, ATEE, New York (1957).
<sup>138</sup>A.N.
--[p194]-- The implementation of electron-beam lithography in mix-and-match mode with optical lithography in a manufacturing environment has been demonstrated.<sup>145</sup>
--[p193]-- 4.10 Electron-Beam Lithography
Lithography using beams of electrons to expose resist is today a mature technology, having evolved from the scanning electron microscope developed in the mid-1950s.<sup>136</sup> In fact, it was one of the earliest processes used for fabricating ICs, dating back to 1957.<sup>137</sup> Almost from its very beginning, sub–100-nm resolution was reported with the technique.
--[p193]-- These two vital functions performed by electronbeam lithography will in all probability not diminish in importance in the foreseeable future.<sup>142</sup>
<sup>136</sup>K.C.A. Smith and C.W. Oatley, Jr., “The scanning electron microscope and its fields of appli cation,” Br. J. Apply Phys. 6, 391 (1955); T.E. Everhart, “Persistence pays off: Sir Charles Oatley and the scanning electron microscope,” presented at the 40th Int. Conf.
--[p193]-- Although today all of the high-volume production of ICs is done with optical lithography, electron-beam lithography nevertheless continues to dominate two small but vital segments of the overall semiconductor lithography field. First, it is used to generate the masks that are used in optical lithography. Second, it is used in low-volume manufacture of specialty, high-resolution devices, custom circuits, and prototype devices.
--[p193]-- Adesida, “Radiolysis and resolution limits of inorganic halide resists,” J. Vac. Sci. Technol. B 3, 367 (1985).
<sup>141</sup>E.A. Dobisz, F.K. Perkins, and M.C. Peckerar, “E beam and proximal probe processes for nano lithography,” in Microlithography: Science and Technology, J.R. Sheats and B.W. Smith, Eds., pp. 715 775, Marcel Dekker, New York (1998).
The main drawbacks of electron-beam lithography are its low throughput and high cost.
--[p193]-- Stafford, “EBES: A practical electron lithographic system,” IEEE Trans. Electron Dev. ED-22, 385 (1975); H.C. Pfeiffer, T.R. Groves, and T.H. Newmann, “High throughput, high resolution electron beam lithography,” IBM J. Res. Dev. 32(4), 494 (1988); J.T. Clemens, “Electron beam lithography: A gating item,” Solid State Technol. 32(3), 69 (1989); A.N. Broers, “Resolution limits for electron beam lithogra phy,” IBM J. Res. Dev. 32(4), 502 (1988); H.C.
--[p194]-- B10, 2799 (1992).
<sup>148</sup>S.D. Berger and J.M. Gibson, “New approach to projection electron lithography with demon strated 0.1 mm linewidth,” Appl. Phys. Lett. 57, 153 (1990); S.D. Berger, J.M. Gibson,
SCALPEL technology suffers from space-charge effects, which make it nearly impossible to achieve both high resolution and high throughput simultaneously with the system. As a result, the SCALPEL technology is no longer being pursued by the semiconductor industry.
--[p194]-- The major advantages of electron-beam lithography include its ability to register accurately over small areas of a wafer, low defect densities, direct generation of patterns from circuit design data, and lack of diffraction issues of the type that limit resolution in optical lithography because electrons do not diffract at atomic scales.<sup>143</sup>
--[p193]-- on Electron, Ion, and Photon Beam Technology and NanoFabrication, Atlanta, May 28 31 (1996); A.N. Broers, in Proc. Symp. Electron Ion Beam Sci. Technol., pp. 3 25 (1972); A.N. Broers, “A new high resolution electron probe,” J. Vac. Sci. Technol. 10, 979 (1973); D.S. Alles, F.R. Ashley, A.M. Johnson, and R.O. Townsend, “Control system design and alignment methods for electron lithography,” J. Vac. Sci., Technol. 12, 1252 (1975); D.R. Herriot, R.J. Collier, D.S. Alles, and J.W.
--[p194]-- The two principal modes of operation of electron-beam exposure systems include the maskless direct-write electron-beam machines and the mask-based electron-beam machines. Direct-write electron-beam machines operate directly from design data and are capable of extremely high resolution.<sup>144</sup> Mask-based electron-beam systems utilize masks in their imaging process.
--[p193]-- Broers, “Micromachining by sputtering through a mask of contamination laid down by an electron beam,” Proc. of the First Int. Conf. on Electron and Ion Beam Technology, R. Bakish, Ed., p. 181, John Wiley & Sons, Hoboken, NJ (1964).
<sup>139</sup>A.N. Broers, W.W. Molzen, J.J. Cuomo, and N.D. Wittels, “Electron beam fabrication of 80 A<sup>˚</sup> metal structures,” Appl. Phys. Lett. 29, 596 (1976).
<sup>140</sup>A. Murray, M. Scheinfein, M. Isaacson, and I.
--[p194]-- Gibson, “New approach to projection electron lithography with demonstrated 0.1 mm linewidth,” Appl. Phys. Lett. 57, 153 (1990); S.D. Berger, J.M. Gibson, R.M. Camarada, R.C. Farrow, H.R. Huggins, J.S. Kraus, and J.A. Liddle, “Projection electron beam lithography: A new approach,” J. Vac. Sci. Technol. B5, 2996 (1991).
<sup>147</sup>H. Itoh, H. Tadokoro, Y. Sohda, Y. Nakayama, and N. Saitou, “Cell projection column for high speed electron beam lithography system,” J. Vac. Sci. Technol.
--[p195]-- It should be pointed out, however, that when compared with conventional serial scanning systems, both the Hitachi and AT&T innovations provide for the simultaneous printing of a much larger number of pixels.<sup>149</sup>
