Repository: NARUTOBEST/semiconductor-knowledge-qa

# heldout 泛化集出题管线(v2,2026-10-01)

与 `pipeline/dev/` 平行、互不混放的 heldout 侧出题管线。
总协议见 `../protocol_v2.md`(v2:取消 source 隔离红线,全库遴选文档)。

## 本目录内容
| 文件 | 用途 |
|---|---|
| `fetch_material.py` | 从 Qdrant(16333 转发)抓取本 track 8 篇文档的真实 chunk 原文 |
| `draft_material/` | 8 篇素材 txt + 草稿 json(每篇 25 题,含 evidence 逐字摘录) |
| `build_datasets_heldout.py` | 草稿 -> `eval/qa_sets/v2_20261001/heldout_200.json` + 校验报告 |
| `_extract_result.py` | 出题 agent 结果恢复(从会话 transcript) |
| `_verify_acceptance.py` | evidence 溯源覆盖率校验(自动发现本目录全部草稿) |
| `_prompt_template.txt` | 出题 agent 提示词模板 |
| `acceptance_report.json` / `_acceptance_failures.txt` | AI 验收记录(heldout 侧) |
| `verify_log.md` | 人工核对清单(heldout 200) |

File: eval/pipeline/heldout/draft_material/12_先进封装材料.txt (part 14 of 34)
--[p92]-- As a result, the resistance of the ground pillar is four times that of the center pillar. The voltage drop within the full circuit (delivery and return path) can be divided into two parts: the voltage drop within the power I/O and the voltage drop within the ground $_ { \mathrm { I / O } }$ as shown in Eq. (3.4) and Fig. 3.3.
$$
V _ { \mathrm { c i r c u i t } } = V _ { \mathrm { p o w e r } } + V _ { \mathrm { g r o u n d } }\tag{3:4}
$$
--[p91]-- 0 0 2 H \biggl [ \ln \left( \frac { 4 H } { D } \right) - \frac { 3 } { 4 } \biggr ] \times 1 0 ^ { - 4 } \ : ( H )\tag{3:2}
$$
Where $H$ is height of the pillar and $D$ is diameter [12]. The mutual inductance between two $\mathrm { I } / \mathrm { O }$ can be calculated from Eq. (3.3).
$$
M = 0 .
--[p92]-- Z _ { \mathrm { c i r c u i t } } = R _ { \mathrm { c i r c u i t } } + j \omega L _ { \mathrm { p a r a s i t i c } }\tag{3:6}
$$
$$
V _ { \mathrm { c i r c u i t } } = 2 I R + j \omega I L _ { \mathrm { p a r a s i t i c } }\tag{3:7}
$$
Where $V _ { \mathrm { c i r c u i t } }$ is the voltage drop in the circuit (Fig. 3.3), $Z _ { \mathrm { c i r c u i t } }$ is the overall complex impedance, $R _ { \mathrm { c i r c u i t } }$ is the resistance, !
--[p93]-- Where $V _ { \mathrm { g r o u n d } }$ is the voltage drop in one ground $\mathrm { I } / \mathrm { O } , L _ { \mathrm { g r o u n d } }$ is the self inductance, $M _ { 2 }$ is the mutual inductance between the two nearest ground $\mathrm { I / O s }$ , and $M _ { 3 }$ is the mutual inductance between the two ground $\mathrm { I / O s }$ at opposite corners of the four $_ { \mathrm { I / O } }$ surrounding the center power $_ { \mathrm { I / O } }$ . Substitution of Eqs.
--[p93]-- $$
L _ { \mathrm { p o w e r \_ e f } f } = L _ { \mathrm { p o w e r } } - 4 \times \frac { 1 } { 4 } M _ { \mathrm { 1 } }\tag{3:10}
$$
$$
V _ { \mathrm { p o w e r } } = I R + j \omega \bigg ( I L _ { \mathrm { p o w e r } } - 4 \times \frac { 1 } { 4 } I M _ { 1 } \bigg )\tag{3:11}
$$
--[p92]-- For the full circuit, the voltage drop equals the product of current times the complex impedance $Z _ { \mathrm { c i r c u i t } } , \mathrm { E q . } ( 3 . 5 )$ . The impedance of the circuit, Fig. 3.3, can be expressed by Eq. (3.6). If the resistance of the center power $_ { \mathrm { I / O } }$ is R, then the total resistance of the circuit is 2R giving Eq. (3.7).
$$
V _ { \mathrm { c i r c u i t } } = I Z _ { \mathrm { c i r c u i t } }\tag{3:5}
$$
$$
--[p91]-- The DC current, I, is delivered through the center (power) $_ { \mathrm { I / O } }$ , and returns through the four neighboring quarter-size ground $\mathrm { I / O s }$ , where the current in each is $\mathrm { I } / 4$ . Only a quarter of each of the return paths is used because they each must service four power $_ { \mathrm { I / O } }$ .

===== [p424-425] Chapter 12 Die Attach Adhesives and Films > 12.2.1.3 Advanced Packages (5块) =====
--[p424]-- In this field, lowering adhesive temperature, reducing stress, and avoiding contamination to the circuits on the surface are demanded. The requirements are leading to a number of problems on a current silver paste. Therefore, a high performance die attach film for the advanced packages are necessary to meet the requirements.
A die attach area is generally very close to a wire boding pad in the case of BGA/CSP compared with a conventional package such as LQFP.
--[p425]-- Therefore, contamination ofa wire bonding pad would be easily caused by bleeding ofa die attach paste used. In particular, it should be more serious for a stacked CSP because a die attach area of the package is much closer to a wire bonding pad. For these reasons, a die attach film is more suitable for BGA/CSP than a paste type due to no bleeding and no contamination.
--[p425]-- Based on the above technical problems, a list of corresponding requirements for die attach materials is summarized here:
a) Decreasing chip warpage (low stress material)
b) Lowering die attach temperature, ${ < } 2 0 0 ^ { \circ } \mathrm { C }$ (low Tg material)
c) Improving package crack resistance (low water absorption and high peel strength material)
--[p424]-- 12.2.1.3 Advanced Packages
New advanced packages became popular to satisfy customer’s demands for smaller, thinner, and lower-cost packages for laptop PC, mobile phones, and other consumer electronic systems. One of features of the new advanced package is that a polymer-based substrate such as glass-epoxy and polyimide, which have circuit on the surface, is used instead of a metal lead frame.
--[p425]-- In addition, a die attach film can be expected to show advantages of insulating reliability, voids-free and no slanting of die attach layer.
Some key technical problems ofnew advanced packages BGA/CSP are listed here:
1) Chip warpage caused by thermal expansion mismatch between a silicon chip and a polymer-based substrate having large coefficient of thermal expansion (CTE)
2) Low heat resistance of a polymer-based substrate
3) Moisture absorption of a die attach layer caused by a thin package

===== [p243-244] Chapter 6 Thin Die Production > 6.3.3 Limits ofWafer Thinning (3块) =====
--[p244]-- The theoretical physical limit for thinning the bulk silicon is close to zero. Silicon can be thinned until it becomes transparent under visible light (as shown in Fig. 6.27). As can be seen from Fig. 6.27, the circuit structures in some regions of the front side of silicon are visible from the back side of the wafer when the bulk silicon is around 10 mm. The fact that the silicon is transparent only in some regions as shown in Fig.
--[p243]-- 6.3.3 Limits ofWafer Thinning
Even though there are limitations on wafer thinning process and thin wafer handling, the physical limit of die thickness is the thickness of the active layers plus a few micron thick silicon substrate. The device will still have the same functionality with 5–10 mm thick silicon substrate. Thin dies with a thickness of about 30 mm have been employed in stack die package for some applications such as high performance memory sticks.
--[p244]-- 6.27 was due to silicon thickness variation, which is one of major challenges for wafer thinning. For some applications (e.g. power), the precise control of die thickness is an important topic [16].

===== [p287-287] Chapter 8 Advanced Print Circuit Board Materials > 8.1.1.4 Thermoplastics (5块) =====
--[p287]-- PCB assembly of thermoplastic PCBs, especially those with lower melt temperatures, may not be compatible with standard or lead-free assembly temperatures.
--[p287]-- 8.1.1.4 Thermoplastics
Several thermoplastics are available. Polyethylene Napththenate (PEN), Liquid Crystal Polymer (LCP), PEEK (Polyetheretherketone), PET (Polyethylene terephthalat) polyester, and polyamide. PEN, PEEK and LCP substrates are being offered for higher temperature resistance and enhanced dimensional stability vs. PET polyester. The PEN, PEEK and LCP are typically at a cost lower than polyimide.
--[p287]-- Interest in thermoplastic materials has increased in recent years for use in recyclable PCBs. The ability to melt thermoplastics during a recycling process also makes the materials difficult to process during PCB manufacturing. This property also makes it difficult to maintain or control the integrity of circuitry on thermoplastic laminate cores during multilayer or sequential lamination, as they either melt or become sufficiently softened resulting in a loss of structural/ spatial integrity.
--[p287]-- LCP usage has increased in recent year due in part to its benefits of low water absorption, chemical resistance, low Df, low (or tailored) CTE, and its inherent flame retardency. Drawbacks to LCP include poor adhesion to copper, the inherent anisotropic CTEs in the x-y plane and the difficulty to form LCP structures with balanced CTEs. LCPs typically require special processing steps during via hole cleaning and electrolysis copper deposition due to its chemical resistance.
--[p287]-- In addition, drilling thermoplastic materials requires tighter process controls as the material is more sensitive to drill bit heating during processing. Thermoplastics with high melt temperatures, such as Polyamide, increase process costs due to the high process temperatures required for lamination. As a result, many high melt temperature thermoplastics utilize adhesives in forming copper clad laminate cores or in multilayer lamination.

===== [p163-165] Advanced Wire Bonding Technology: Materials, Methods, and Testing > 4.7.2 Cratering (15块) =====
--[p165]-- In summarizing this cratering effect, a thicker bond pad metallization, a larger weld area (high ultrasonic energy and stage temperatures), and flatter bonds (high force) will produce bonds that are more resistant to any form of shear-induced cratering for bond pads on $\mathrm { S i O } _ { 2 }$ . Weak bonds are to be avoided since they can crater at much lower shear values.
--[p165]-- the delay in the onset of cratering for thicker metallizations (a longer period of time would be required to penetrate the thicker metallization and alloy with the underlying silicon substrate);
3. the effect is significantly less for pads over $\mathrm { S i O } _ { 2 } \left( \mathrm { A u } - \mathrm { A l } \right.$ intermetallic does not form as good a bond to $\mathrm { S i O } _ { 2 }$ as it will to bare silicon); and
4.
--[p165]-- as the weld area increases with additional intermetallic formation, the estimated stress concentration factors become significantly reduced, thus explaining the reduction in cratering in strong bonds after prolonged thermal aging.
--[p163]-- To help separate these phenomena, a series of cratering-related experiments (bonding, etching, metallizations, ect.) and finite elements analysis (FEM) have been performed. The results of these studies show:
1. the effects of gold-aluminum diffusion-induced strains within the weld region are negligible compared to those introduced by shear testing
2. the smaller the weld region, the more likely the underlying silicon will crater when shear tested;
3.
--[p164]-- Once again, this is consistent with the results from finite element modeling and previous data indicating that the manufacture of larger, more robust bonds is less likely to cause cratering [25].
Some conclusions can be drawn from the information above concerning the effects of the gold-aluminum intermetallic on the cratering effect in silicon and thermally grown $\mathrm { S i O } _ { 2 }$ reported in Weiner, et al. (1983).
--[p164]-- Results from the experiment conducted to study the effect of bonding conditions on ball shear-induced cratering indicated that the greater the force and the power parameters or, equivalently, the stronger the bond, the less likely the substrate was to crater when ball shear tested. This is equivalent to stating that the larger the weld (a flatter bond), the less likely that cratering will occur.
--[p163]-- 4.7.2 Cratering
As mentioned previously, cratering can be a significant problem associated with the bonding and subsequent shearing of ball bonds from silicon integrated circuits. Intermetallic formation, induced stress, metallization thickness, bonding parameters, and underlying dielectric layers have all been noted to have an effect. [25] (Clatterbaugh and Charles, 1990).
--[p164]-- Several factors point to the rigid intermetallic bond between the ball and the substrate as the sufficient cause for call shear-induced catering. These factors include:
1. the absence of cratering in samples which had not been thermally annealed (i.e., there is little intermetallic formation, and, thus, the aluminum metallization will yield before much energy can be transmitted to the underlying substrate);
2.
--[p165]-- Preliminary information suggests that for bonding above multilevel oxides such as PSG, BPSG, and other low-strength chemical vapor (CVD) deposited oxides, thicker pad metallization and the combination of low power, short dwell, hot stage temperature, and high force will be required to produce reasonably strong bonds and reduce damage to the underlying dielectric layers.
--[p164]-- As stated above, the effect of strains introduced due to structural misfit of intermetallic phases is of second order compared to those introduced by the ball shear ram. Also, no damage was observed in either the silicon or $\mathrm { S i O } _ { 2 }$ for the full range of bonding parameters used in this study. Therefore, it must be concluded that the cratering effect observed here is not a result of initial substrate damage.
--[p164]-- The results of the etching experiments indicated that the occurrence of cracks in the bare silicon or in the silicon dioxide $( \mathrm { S i O } _ { 2 } )$ on silicon due to improper bonding parameters did not occur, if the bonding machine parameters fell within the bonding window determined for the experimental configuration.. This rules out the requirement that initial substrate damage due to improper bonding parameters is necessary for ball shear-induced cratering to occur.
--[p164]-- However, since the etching analysis of untreated wire bonded samples showed no initial substrate damage as mentioned above, a cushioning effect of the additional metallization was ruled out. A more plausible explanation would be that the additional metal would prevent the alloying of the gold ball and aluminum to the underlying silicon substrate during the thermosonic scrub. This would prevent a rigid link to the substrate available to transfer shear energy to the underlying silicon substrate.
--[p163]-- the taller the ball bond, the more likely the underlying silicon will crater when shear tested; and
4. the stress field for an angular type weld is similar to that for a continuous circular type of the same radius.
Thus, a flatter bond with a larger weld area (or large annulus) is less prone to produce silicon cratering when shear tested.
--[p164]-- For the case ofthe borophosphosilicate glass (BPSG) on $\mathrm { S i O } _ { 2 }$ , damage ofthe thin glass coating was prevalent for almost all bonding conditions. The best set of bonding conditions to resist cracking in BPSG films was found to be the combination of low power, short dwell, high stage temperature, and high force. This is consistent with the results reported by Koch and his co-investigators (Koch, et al.
--[p164]-- 1986) who studied the effects of bonding parameters for thermosonic gold ball bonding on aluminum pads over phosphosilicate glass (PSG).
The results from the metallization thickness experiment do indicate a significant reduction in the incidence of ball shear-induced cratering as the metallization thickness is increased.

===== [p490-492] Chapter 14 Embedded Passives > Control of Dielectric Loss for Conductive Filler/Polymer Nanocomposites (12块) =====
--[p490]-- Xu et al. developed highk polymer composite materials using self-passivation Al as the filler. The selfpassivated insulating aluminum oxide layer on the Al metallic core showed significant effects on dielectric properties of the corresponding composites. For composite containing 80 wt.% Al, a k of 109 and a low dielectric loss tangent of about 0.02 (@10 kHz were achieved [66]. Shen et al.
--[p491]-- The surface coating layer on the nanoparticles via surface modification was demonstrated to decrease the dielectric loss and enhance the dielectric breakdown strength, which can be attributed to the interparticle electrical barrier layer formed via surface modification of nanoparticles preventing the metal cores from direct contact.
--[p492]-- The reduced dielectric loss might be due to the Coulomb blockade effect of the containing Ag nanoparticles, a well-known quantum effect of metal nanoparticles. In addition, the presence of the capping agent and its ratio with respect to the metal precursor were found to have great effect on the size and size distribution of the synthesized $\mathbf { A } \mathbf { g }$ nanoparticles in the nanocomposites (see Fig. 14.19).
--[p490]-- As displayed in Fig. 14.17, the k and dielectric loss increase with the filler concentration up to 22 vol.%. The decrease of k after that point is not due to conduction, but attributed to the porosity caused by the absorbed surfactant layer and solvent residue, especially at a higher Ag content. In addition, no rapid increase of the dielectric loss tangent values was observed.
--[p490]-- The surfactant layer coated on the nanoparticle surfaces during nanoparticle synthesis could also serve as a barrier layer to prevent the formation of conduction path to control the dielectric loss. Qi et al. reported a Ag/epoxy nanocomposite with 22 vol.% of Ag possessing a high-k of 308 and a relatively low dielectric loss of 0.05 at a frequency of 1 kHz [72]. The 40 nm Ag nanoparticles coated with a thin layer of mercaptosuccinic acid were randomly distributed in the polymer matrix.
--[p490]-- To solve this drawback, currently much work has been directed to the control ofthe dielectric loss of this system.
Core-shell structured filler was proposed to be utilized as fillers instead of using conductive filler directly because the non-conductive shell could serve as electrical barriers between the conductive cores to form a continuous interparticle-barrier-layer network and thus achieve high-k and low loss. The core-shell structure can be formed either pristine or by synthesis.
--[p490]-- Control of Dielectric Loss for Conductive Filler/Polymer Nanocomposites
Conductive filler/polymer nanocomposites have been identified as a promising method to fulfill the material requirements for embedded capacitors. However, the dielectric loss of this type of materials is very difficult to control, because the highly conductive particles are easy to form a conductive path in the composite as the filler concentration approaches the percolation threshold.
--[p492]-- reported incorporation of ultra-fine sized $\mathbf { A } \mathbf { g }$ nanoparticles in the Ag/carbon black/epoxy nanocomposites increased the k value and decreased the dielectric loss tangent as shown in Fig. 14.18. The remarkably increased $k$ of the nanocomposites was due to the piling of charges at the extended interface of the interfacial polarization-based composites.
--[p492]-- Smaller size and narrower size distribution of $\mathbf { A } \mathbf { g }$ nanoparticles resulted in more evident Coulomb blockade effect and thereby reduced dielectric loss [70].
--[p490]-- reported new polymer composite containing core/shell hybrid particles, more specifically metal Ag cores coated by organic dielectric shells. The organic dielectric shells act as interparticle barriers to prevent the direct connection of Ag particles and facilitate the dispersion of fillers in the polymer matrix as well, leading to stable high-k (>300) and rather low dielectric loss tangent (<0.05) for the polymer dielectric [73].
--[p490]-- Therefore, the observed highest k value was not considered as a real percolation threshold and the formation of a conducting filler network was prevented by the surfactant coating layer.
Surface modification of nanoparticles with organic molecules was employed to change the surface chemistry of nanoparticles and thus interaction between nanoparticles and polymer matrix.
--[p491]-- Therefore, surface modification of nanoparticles is believed to be an effective approach to adjust the electrical features at the nanoparticle surface and the interface between the nanoparticle and the polymer matrix, and thus tailor the corresponding property of interest of nanocomposites [81, 82].
Another novel approach is to take advantage of the unique properties of the metal nanoparticles to control the dielectric loss of the conductive filler/polymer composite. Lu et al.

===== [p159-160] Advanced Wire Bonding Technology: Materials, Methods, and Testing > 4.6 Quality Assurance (10块) =====
--[p159]-- Since most of the wire bond tests are practiced in a destructive mode, 100% testing is not possible, thus lot sampling and pre and post-run qualifier techniques must be used. Pre- and post- run wire bond qualifiers are used to ensure that on these standard test samples (representative of the product), the bonding machine, the bonding wire, and the operator performance have remained constant from the beginning to the end of a product run.
--[p159]-- 4.6 Quality Assurance
Wire bond quality assurance (QA) is accomplished by establishing baseline standards for wirebond quality and then assuring that wirebonded product meets or exceeds these standards on a daily basis. Two principal QA tools are the wirebond pull test and the ball bond shear test described above.
--[p159]-- Note: A smaller sample set can be accommodated using the students T-test as described in Section 4.9 below.
In addition to plotting the average and standard deviations on control charts, strength histograms should be produced on a regular basis to identify bimodality e.g. due to a different underlying failure mechanism. Bimodality due to geometrical differences in wire length and loop height has been discussed previously.
--[p159]-- Full information on the use of the wirebond tests and how specification limits maybe set are given by Charles [12] and the references contained there in as well as the standard ASTM test references for the tests themselves (ASTM Standard:
F459 – 06 ‘‘Standard Methods for Measuring Pull Strength of Microelectronic Wirebonds’’ and ASTm Standard: F1269-06 ‘‘Test Method for Destructive Shear testing of Ball Bonds’’).
--[p159]-- These test methods, coupled with visual inspection, can be used to ensure the strength of initial bonds as well as the strength of bonds receiving additional processing or thermal aging meet established standards. Section 4.5 above describes the wirebond pull and ball bond shear test in detail while Sections 4.3 and 4.5 above describe how the ball bond shear test can be used in optimizing bonding machine parameters for a given die-package/substrate configuration and metallization schemes.
--[p159]-- An example of a wirebond strength run chart is shown in Fig. 4.21. All deviations from the controlled process (outside the control limit) should be noted and their root causes determined. Qualifier and set-up samples should consist of at least 33 wires so that large number statistics can be employed and the strength distribution averages and standard deviations have their conventional meanings.
--[p160]-- Another quality assurance measure is working with wire vendors to ensure a continued supply ofhigh quality wire ofappropriate strength and temper with a minimum amount of drawing die lubricants. Poor quality bonding wire has been linked to several device failures over the years. Wirebond geometry has a significant influence on the apparent strength and quality of wirebonds. Careful control of contact pad geometry as well as bond length and height is necessary to ensure high quality bonds.
--[p159]-- Single mode underlying distributions are required to appropriately use the determined mean and standard deviation in a true statistical sense. Most wirebond tests put specification limits on the mean and standard deviation. For example, with 25 mm diameter gold wire these limits are: grams (force), and where equals the distribution mean and is the standard deviation.
--[p160]-- In low profile bonds, wirebond pull testing can indicate low strength (due to resolution of force issues) while the bonds and wires are actually strong [39]. Other geometrical influences will be discussed inn greater detail in the design section below.
--[p159]-- If any change is made during a product run an additional qualifier must be bonded and tested. If no changes occurred during the day (or shift), usually beginning of the day and end of day qualifiers are sufficient. Pull test and/or shear test results are recorded for each qualifier and the data is used to produce a bond strength history over time. Run charts are usually produced and previous data samples are used to set control limits for the process.

===== [p269-269] Chapter 7 Advanced Substrates: A Materials and Processing Perspective > 7.5.5.3 ENEPIG (4块) =====
--[p269]-- Electroless nickel electroless palladium immersion gold (ENEPIG) chemistries have been advanced over the last ten years to make this finish attractive again.
The cost savings for ENEPIG is derived by the thinness of the immersion gold layer which is projected to be about 0.1 mm. Palladium thickness is comparable and the metal cost is much lower than gold so that the resultant cost is lower than NiAu.
--[p269]-- 7.5.5.3 ENEPIG
The cost reduction pressure has been amplified by the new record prices for gold. This cost pressure lead to a further reduction of the gold thickness without compromising the wire bond ability and some users have reduced the minimum gold thickness from 0.5 to 0.3 mm. But this pressure has once again revived the quest for a new universal surface finish.
--[p269]-- ENEPIG is wirebondable and solderable and therefore considered a universal finish just like NiAu. Drop test results also indicate superior performance for ENEPIG.
Because the amount of gold is much less than in NiAu, it is expected that solder embrittlement due to high gold concentration will be reduced.
--[p269]-- ENEPIG is therefore expected to be competitive with ENIG (electroless nickel immersion gold) without the concern for ‘black pad’ defects because of the difference in the type of chemical reactions involved in the deposition.
Another significant advantage is the electroless nature of the chemistry i.e. no buss lines are required. This will make the etching back process superfluous with a cost competitive alternative because of the simpler process flows due to fewer process steps.
The same applies to buss line less processes like NPL (no plating line process) or SG (selective gold process) and mixed surface finishes like AFOP.

===== [p228-228] Chapter 6 Thin Die Production > 6.1 Thin Silicon Devices (4块) =====
--[p228]-- 6.1 Thin Silicon Devices
One of the major benefits of thin silicon devices is that they can enhance Integrated Circuit (IC) performance and enable innovative packages for various applications.
For an increasing number of applications, up to 95% of the original silicon wafer thickness is removed. Generally, wafers are thinned to a reduced thickness after circuit fabrication rather than fabricating circuits on a thin wafer.
--[p228]-- Box 10 09 44, D-93009 Regensburg, Germany e-mail: werner.kroninger@infineon.com
--[p228]-- Intuitively, fabricating circuits on a thin wafer will save production cost. However, the real situation is different. Firstly, original wafer thicknesses are semistandardized. These standards need to be changed if the wafer fabrication starts with thinner wafers. Secondly, since the thermal capacity of the wafers depends on wafer thickness, every process in production such as metal sputtering or insulating layer deposition needs to be modified if thin wafers are used in the production.
--[p228]-- Yet the strongest argument comes from the production of prime wafers themselves. The majority of the cost for the prime wafers is not from the silicon crystal, but from the grinding and polishing processes that are required to achieve the surface quality. Significant process development is required if we switch from thick wafers to thin wafers.
W. Kroeninger (\*) Dipl. Phys. Univ., IFAG OP FEP T UPD 5 Infineon Technologies AG, P.O.

===== [p52-52] Chapter 1 3D Integration Technologies – An Overview > 1.3.1 Issues in 3D IC-Stacking (2块) =====
--[p52]-- 1.3.1 Issues in 3D IC-Stacking
There are many issues that still need to be fully resolved before 3D IC-stacking technologies can be fully commercialized. Many of the issues and their solutions are strongly dependent on the application and the technology used. Therefore each application is being individually evaluated to understand the applicationspecific issues.
--[p52]-- Some of the common issues that have been raised are thermal management, IC-stack yields, uncommon die size, and inadequate infrastructure for design, equipment and processing.

===== [p56-57] Chapter 1 3D Integration Technologies – An Overview > 1.4 Conclusions (5块) =====
--[p57]-- Then the wafers or ICs are bonded and electrical interconnection between ICs is made using thru-Si vias. There are many different types of 3D IC-stacking technologies, the major difference between them being how they are bonded. Three main bonding technologies used are direct oxide bonding, metal-to-metal bonding, and adhesive bonding. The other enabling technologies needed for 3D IC-stacking are wafer/ IC thinning, fabrication of thru-Si vias and precision alignment.
--[p57]-- 3D IC-stacking technologies have many unresolved issues, some ofwhich are thermal management, low module yields, inadequate infrastructure, and higher cost. 3D-packaging technologies, being already in use in many applications, have relatively fewer unresolved issues, two of which are thermal management and cost. 3D integration will play a major role to enable many future products in consumer, medical, defense, and security applications.
--[p56]-- 1.4 Conclusions
The next generation of integrated micro-system technologies can only keep up with increased functionality and performance demands by using the 3rd dimension. The main driving factors for 3D integration are miniaturization, integration of different technologies in a small form-factor, and performance. There are many different versions of 3D integration technologies, which can be grouped into 3 main categories, namely 3D On-chip integration, 3D IC-stacking, and 3D-packaging.
--[p56]-- 3D On-chip integration is truly a homogeneous 3D IC technology to fabricate a system-on-a-chip. This technology is in early stages of R &D and still faces many technical challenges.
The second category is 3D IC-stacking, in which individual wafers are fabricated and then integrated in 3D either at the wafer-level or the chip-level. In this category, each IC wafer design is first fabricated independently.
--[p57]-- Many major companies around the world like IBM, Intel, Toshiba and Infineon are pursuing 3D IC-stacking.
The last category, 3D-packaging, is an extension ofsingle-chip packages into 3D. These technologies are matured and are currently used in many consumer products like smart cell phones, cameras, MP3 players and laptop computers. There are also many versions of this category; the two main technologies being wire-bonded die-stack and BGA-stack.

===== [p265-265] Chapter 7 Advanced Substrates: A Materials and Processing Perspective > 7.4 Tape Ball Grid Array – TBGA (4块) =====
--[p265]-- 7.4 Tape Ball Grid Array – TBGA
TBGA substrates are mostly based on polyimide (PI) although some polyester materials have been available as well. The flexibility of these thin substrates does require dedicated assembly lines. Because of the high cost of polyimide many applications have been phased over to TFBGA style substrates which can be assembled in standard assembly lines.
--[p265]-- LCP promises to be considerable cheaper than PI and to be much less sensitive to moisture uptake. Like PI, LCPs suffer from lack of self-adhesion and adhesives or bond plies are required to build multilayer substrates.
--[p265]-- Film based dielectrics like polyimide do come in roll form and can be metalized in continuous form either by casting the dielectric on Cu foil or by sputtering a seed layer followed by roll to roll plating. PI based tape TBGA substrates were used for a long time already but have been declining for cost reasons. Initially the Cu foil was bonded to PI with adhesives until adhesive-less tapes became available in high volume. TBGA substrates were only manufactured as 2L type substrates.
--[p265]-- Very fine traces and spaces were produced on these dielectrics because the metallization was thin and smooth on the dielectric side.
Most TBGA substrates are either single layer metal or 2L with PTHs. 1+2+1 type structures are available now also but volumes are low.
Now other dielectric materials are available. The most recent ones are liquid crystalline polymers (LCP) from Rogers Corporation for example.

===== [p55-55] Chapter 1 3D Integration Technologies – An Overview > 1.3.2 Issues in 3D-packaging (1块) =====
--[p55]-- 1.3.2 Issues in 3D-packaging
Since 3D-packaging is already used in many applications, many issues have already been resolved. However, two main issues still remains, namely thermal management and cost.

===== [p248-248] Chapter 6 Thin Die Production > 6.4.4.1 Tape Expansion (1块) =====
--[p248]-- 6.4.4.1 Tape Expansion
A laser is also able to introduce damage into the silicon crystal [19]. The laser is focused into the material rather on the top surface to introduce a perforation line inside the silicon, as shown in Fig. 6.33 (a). For thick silicon, several passes of laser perforation may be necessary. After perforation lines are introduced into a wafer, the dice are separated by tape expansion. The side wall of a singulated die is shown in Fig. 6.33 (b).

===== [p34-38] Chapter 1 3D Integration Technologies – An Overview > Technologies Based on Adhesive Bonding (5块) =====
--[p38]-- In this concept, the glue layer between the ICs in a stack contain BCB/ Cu interconnect layers, which could provide a way to redistribute interconnects and to embed passives. The basic concept has been demonstrated in an earlier study [66].
--[p34]-- Technologies Based on Adhesive Bonding
In this set of technologies, adhesives are used to bond stacked ICs as shown in Fig. 1.32. The most commonly used adhesives used are polymer dielectrics, namely Polyimide (PI) or Benzocyclobutene (BCB). Liquid polymers dissolved in a solvent are spin coated on either one of the mating surfaces or both. After the polymers are spin-coated, the wafers are aligned and bonded.
--[p34]-- Then, the polymer in the bonded wafers is cured in $\Nu _ { 2 }$ at $2 5 0 ^ { \circ } \mathrm { C }$ in the case of BCB or at $3 0 0 { - } 4 0 0 ^ { \circ } \mathrm { C }$ in case of PI. The use of adhesives does not require ultra-smooth surfaces as in the case of Direct Oxide and Cu-Cu bonding because the adhesive coating can smooth out any microscopic unevenness in the surface. If the bonding step is not done correctly, adhesive bonding will tend to have entrapped voids [60, 61].
--[p38]-- In recent years, polymer adhesives are also used in conjunction with Cu-Cu bonding [64]. An example is shown in the Rensselaer Polytechnic Institute (RPI) work in Fig. 1.35.
The 3D IC-stacking technologies discussed so far do not provide a way to redistribute the interconnects between the ICs and to integrate passive components. Recently, a US patent [65] was issued for a novel concept, shown in Fig. 1.36.
--[p34]-- The sources of the voids are entrapped contaminants, out-gassing solvents and air. Thus care has to be taken in cleaning the wafers and drying them, using adhesion promoters, pre-curing the polymer to remove any out-gassing solvents, bonding in vacuum, and bonding so that joining occurs from the center towards the outer edge.
The typical process steps used are shown in Fig. 1.33 [20, 62]. Examples of completed modules are shown in Fig. 1.34 [14, 20, 63].

===== [p271-271] Chapter 7 Advanced Substrates: A Materials and Processing Perspective > 7.5.5.5 Super Juffit (2块) =====
--[p271]-- 7.5.5.5 Super Juffit
Super Juffit is the process and product of Showa Denko KK, Japan. It is a buss less metallization process to provide a wide range of surface finishes. Here a tacky, organic compound is applied such that it adheres only to metal features. A fine metal powder is then applied and will selectively bond to the tacky compound. After reflow the surface finish is complete (see Fig. 7.9).
--[p271]-- The thickness of the surface finish can be controlled within a small range by the metal powder granularity to be thicker than iT but not to the full range of electroplating. The advantage of Super Juffit is that any reflowable metal or alloy can be used. Given the cost of the powders and the license, it is expected to be the more expensive option.

===== [p219-219] Chapter 5 Lead-Free Soldering > 5.11.4 Fragility ofSolder Joints (1块) =====
--[p219 [表]]-- 5.11.4 Fragility ofSolder Joints
Although SAC solder joints have been satisfactory versus SnPb joints in thermal cycling test [83, 86, 87], the fragility of solder joints was recognized later as the unexpected weakness of lead-free alloys [87–91].
Table 5.12 Number of cycles to first failure versus board/component finish
Board finish
Cu | Ni
Component finish | 92Sn8Pb | 5081 | 3250
Sn | 4000 | 1595

===== [p366-367] Chapter 10 Development Trend of Epoxy Molding Compound for Encapsulating Semiconductor Chips > 10.7.1 Stress Management (4块) =====
--[p367]-- Tg: glass transition of EMC
$T _ { I } \colon$ Molding temperature
T: Stress calculation temperature
Also, to reduce thermal stress, low stress additives and low stress resins can be employed. The low stress additives are used to decrease flexural modulus.
During cross-linking, low stress additives absorb package stress. However, the addition of low stress additive often causes higher water absorption.
--[p366]-- \begin{array} { l } { S = \displaystyle \int E ( T ) \times \alpha ( T ) d T } \\ { S = \displaystyle ( \alpha _ { I } - \alpha _ { i } ) x E _ { I } x ( T - T g ) + ( \alpha _ { I } - \alpha _ { i } ) x E _ { 2 } x ( T g - T _ { I } ) } \end{array}
$$
S: Internal stress
$\alpha _ { I } , \alpha _ { 2 } .$ CTE of EMC at below and above Tg $\alpha _ { i } \mathbf { \cdot }$ CTE of material (e.g. die)
$E _ { I }$ an $E _ { 2 } \mathrm { : }$ modulus of EMC below and above Tg
--[p367]-- MAR resins have several unique properties such as low water absorption, low modulus, and self-extinguishing in flame tests, and thus are most suitable for molding low-k die applications.
--[p366 [表]]-- 10.7.1 Stress Management
IC packages are composed of various materials with different CTEs:
Material | CTE (ppm/°C)
Molding compound | 8-17
Lead frame | Copper – 17; Alloy42 – 7
BT substrate | 13-17
Si die | 3
The CTE mismatch between these components causes internal stress in the package. The stress generated is proportional to CTE, temperature and modulus (as shown in the following equation and also in Fig. 10.24):
$$

===== [p437-438] Chapter 12 Die Attach Adhesives and Films > 12.2.4.3 Low Attaching Temperature (5块) =====
--[p438]-- Film | Die attaching temperature [°C]
120 | 140 | 160 | 180 | 200 | 250
Based on PI-1 | $\mathrm { A d } ^ { \mathrm { a } }$ | Ad | Ad | Ad | $\mathbf { A d } / \mathbf { C o }$ | $\overline { { { \mathrm { C o } } ^ { \mathrm { b } } } }$
Based on PI-4 | $\mathrm { { A d / C o } ^ { c } }$ | $\mathbf { A d } / \mathbf { C o }$ | Co | Co | Co | Co
--[p437]-- On the other hand, that for the film based on PI-4 almost did not decrease with decreasing attaching temperature between $2 5 0 ^ { \circ } \mathrm { C }$ and $1 4 0 ^ { \circ } \mathrm { C }$ These results could be explained by the failure modes of the specimens shown in Table 12.10. For the film based on PI-1, the failure mode changed from cohesive failure to interfacial failure with decreasing attaching temperature because the adhesion at the interface decreased remarkably.
--[p437]-- On the other hand, for the film based on PI-4, the failure modes were cohesive failure between $2 5 0 ^ { \circ } \mathrm { C }$ and $1 6 0 ^ { \circ } \mathrm { C }$ because the adhesion at the interface was better. The film based on PI-4 can keep good adhesion between $1 6 0 ^ { \circ } \mathrm { C }$ and $2 5 0 ^ { \circ } \mathrm { C } ,$ , resulting in the stable peel strength.
--[p437]-- 12.2.4.3 Low Attaching Temperature
