Repository: NARUTOBEST/semiconductor-knowledge-qa

# heldout 泛化集出题管线(v2,2026-10-01)

与 `pipeline/dev/` 平行、互不混放的 heldout 侧出题管线。
总协议见 `../protocol_v2.md`(v2:取消 source 隔离红线,全库遴选文档)。

## 本目录内容
| 文件 | 用途 |
|---|---|
| `fetch_material.py` | 从 Qdrant(16333 转发)抓取本 track 8 篇文档的真实 chunk 原文 |
| `draft_material/` | 8 篇素材 txt + 草稿 json(每篇 25 题,含 evidence 逐字摘录) |
| `build_datasets_heldout.py` | 草稿 -> `eval/qa_sets/v2_20261001/heldout_200.json` + 校验报告 |
| `_extract_result.py` | 出题 agent 结果恢复(从会话 transcript) |
| `_verify_acceptance.py` | evidence 溯源覆盖率校验(自动发现本目录全部草稿) |
| `_prompt_template.txt` | 出题 agent 提示词模板 |
| `acceptance_report.json` / `_acceptance_failures.txt` | AI 验收记录(heldout 侧) |
| `verify_log.md` | 人工核对清单(heldout 200) |

File: eval/pipeline/heldout/draft_material/10_EUV_Lithography.txt (part 15 of 32)
--[p459]-- Then organics and particles are removed using a sulfuric acid / hydrogen peroxide mixture followed by an ammonium hydroxide / hydrogen peroxide and deionized water mixture. Finally, the surface is rinsed and dried. The Ru layer easily oxidizes when exposed to cleaning chemistries, thereby increasing its surface roughness.<sup>16</sup> Greater roughness promotes EUV light scattering, causing speckle in lithography.

===== [p295-295] Chapter 5 Optical Systems for EUVL > 5.5.1 Introduction (2块) =====
--[p295]-- 5.5.1 Introduction
The illuminator forms the light such that the mask is illuminated very homogeneously from well-defined irradiation angles. As described in the previous section, the collector collects the light of the plasma source into the IF. A direct illumination of the reticle by the IF is insufficient with respect to the desired performance. Instead, at the IF the light enters into the illuminator, which then produces a light distribution of high quality at the reticle.
--[p295]-- The key performance parameters of the illuminator are: uniform illumination of the object field, shaping of the light distribution in the pupil, and transmission.

===== [p447-448] Chapter 7 EUV Mask and EUV Mask Metrology > 7.3.2 Surface figure requirements (5块) =====
--[p447]-- Any height variation of the patterned mask surface (e.g., the nonflatness) causes an image placement error (or overlay error) on the wafer.<sup>10</sup> The image placement error Dx on the wafer is about 1/38 of the nonflatness $\Delta z$ of the mounted mask at the nominal 6-deg illumination angle u (see also Fig. 7.4):
$$
\Delta x = \frac { \Delta z \times \tan ( \theta ) } { M } .\tag{7.1}
$$
--[p448]-- The front surface flatness of an as-mounted mask is influenced by the freestanding flatness of the substrate surfaces and by how parallel they are to each other. The backside flatness of the mask also contributes to front side flatness since a flat-faced electrostatic chuck is the designated method of mounting a mask in an exposure tool. The SEMI P37 standard specifies the front (freestanding) and backside flatness values at less than 30 nm PV.
--[p447]-- 7.3.2 Surface figure requirements
The ML is coated onto the substrate of an EUV mask to attain high reflectivity at the 13.5-nm wavelength. The EUV reflectivity is degraded by the roughness of the substrate surface, especially by high-spatial-frequency roughness (HSFR).<sup>8</sup> As can be seen in Fig. 7.3(a), HSFR causes large-angle scattering and loss of EUV light from the projection lens.
--[p447]-- 0 0 4 / \mathrm { n m }$ and $0 . 0 0 4 / \mathrm { n m } < f < 0 . 0 2 / \mathrm { n m }$ , respectively. The ML smoothing deposition technique can reduce the mask HSFR, but it is not effective for MSFR. The SEMI P37 standard specifies a HSFR of <0.15 nm rms and a local slope angle of the front surface of <1.0 mrad.
The mask flatness issue stems from the unique EUVL imaging system design, which is a nontelecentric illumination system.
--[p447]-- Mid-spatialfrequency roughness (MSFR), causing wavefront error and speckle through small-angle scattering, is shown in Fig. 7.3(b).
Mask MSFR (also referred to as slope error) is not a source of flare as it is in mirrors, but rather leads to intensity variation in the image plane and becomes a source of line-edge roughness (LER) or image placement error.<sup>9</sup> It was proposed that the frequency f range for MSFR and HSFR should be $1 0 ^ { - 6 } / \mathrm { n m } < \bar { f } < 0 .

===== [p49-50] Chapter 1 EUV Lithography: An Historical Perspective\* > 1.3.3 MOS device demonstration using EUVL (7块) =====
--[p50]-- The establishment of the EUV LLC in 1996–1997 marked the beginning of commercialization efforts in the U.S. Work at the EUV LLC contributed to all aspects of EUV development until November 2002 and brought EUVL significantly closer to the stage of practical use. Stepper-makers SVG Lithography and ASML participated directly in the program.
--[p50]-- The EUV alignment marks were patterned directly into the polysilicon layer immediately before trilayer deposition to create marks with the highest possible fidelity. All of the process steps, except for ion implantation and EUV gate-level lithography, were carried out in the Microfabrication Facilities at the University of California, Berkeley. Figure 1.19 shows the I-V and subthreshold characteristics of one of the NMOS devices with a $0 .
--[p49]-- 1.3.3 MOS device demonstration using EUVL
In 1996, a team from SNL, AT&T, and the University of California, Berkeley fabricated the first demonstration MOS device using the 10X-II EUV Schwarzschild system described above.<sup>27</sup> The team fabricated n-type MOS (NMOS) transistors with gate lengths ranging from 0.075 mm to 2.0 mm using a modified NMOS process in which the active areas were defined by localoxidation-of-silicon (LOCOS) isolation, as shown in Fig. 1.18.
--[p49]-- The gate oxide layers were grown by thermal oxidation and had thicknesses of 2.5 nm, 4 nm, and 5.5 nm. The gate was a 150-nm-thick in situ doped n þ -polysilicon deposited by low-pressure chemical vapor deposition (LPCVD). It used a blanket boron (B) punch-through stop (80 keV, $3 \times 1 0 ^ { 1 2 } / \mathrm { c m } ^ { 2 } )$ , and a lightly doped drain structure was formed with low-temperature oxide (LTO) spacers.
--[p50]-- Shallow junctions were created by low-energy arsenic (As) implantation (10 keV, $3 \times 1 0 ^ { 1 3 } / \mathrm { c m } ^ { 2 } )$ and deep junctions by high-energy As implantation (50 keV, $2 \times 1 0 ^ { 1 5 } / \mathrm { c m } ^ { 2 } )$ . Five lithography steps were used to define the NMOS devices. The active area, EUV alignment marks, contacts, and metal layers were defined using I-line lithography.
--[p50]-- 1 \mathrm { - } \mu \mathrm { m }$ long and $3 \mathrm { - } \mu \mathrm { m }$ wide gate. The threshold voltage was 0.55 V, the transconductance was 200 mS/mm, the saturated drain current was $4 0 0 ~ \mu \mathrm { A }$ , and the subthreshold swing was 90 mV/decade.
The National EUV Lithography Program funded by the U.S. Department of Energy lasted for approximately three years, and when it ended most of the early EUVL research work in the U.S. also ended.
--[p50]-- Many specialists in the fields of optics, polishing, thin films, metrology, and laser plasmas worked together with the EUV LLC in a complicated organizational arrangement, while a consortium of integrated device manufacturers that included AMD, IBM, Infineon, Intel, Micron, and Motorola supplied funding and provided technical guidance to the program. The organization and accomplishments of the EUV LLC are described in detail in Chapter 2 of this book.

===== [p99-99] Chapter 2 The EUV LLC: An Historical Perspective > 2.2.3.6.1 Advisory board (3块) =====
--[p99]-- 2.2.3.6.1 Advisory board
The advisory board consisted of key representatives from industrial and government agencies. The advisory board membership consisted of representatives from the following:
• the six EUV LLC member companies: AMD, IBM, Infineon, Intel, Micron, and Motorola;
• nonmember IC companies: Texas Instruments and Lucent;
• six U.S.
--[p99]-- government agencies: the DOE, the Department of Defense (DOD),<sup>11</sup> the Defense Advanced Research Projects Agency (DARPA),<sup>12</sup> the Office of the Director of Defense Research & Engineering (DDR&E),<sup>13</sup> the Department of Commerce (DOC),<sup>14</sup> and the National Institute for Standards and Technology (NIST);<sup>15</sup>
• the VNL;
• the industry consortium SEMATECH;<sup>16</sup>
• the Semiconductor Industry Association (SIA);<sup>17</sup> and
--[p99]-- • the Semiconductor Research Corporation (SRC).<sup>18</sup>
The purpose of the advisory board was to critique the broad technical progress and objectives of the EUV LLC and to provide feedback to the EUV LLC on its assessment of overall program progress, schedules, potential political issues and interactions, and possible conflicts that should be addressed.
Voluntary help was also solicited from specific members of the advisory board to help mitigate potential issues within various government agencies.

===== [p305-307] Chapter 5 Optical Systems for EUVL > 5.6.3.1 Closing the loop for figure control: manufacturing and metrology (23块) =====
--[p305]-- \Delta W F E _ { s i n g l e } = ( n - 1 ) \frac { \Delta h } { \lambda } \qquad [ \mathrm { i n ~ u n i t s } \lambda ] .\tag{5.8}
$$
For many imaging effects, it is actually this ratio between absolute wavefront error and wavelength that matters. Obviously, the short EUV wavelength of $\lambda _ { E U V } = 1 3 . 5$ nm significantly increases the impact of topography errors $\Delta h$ as compared to DUV (ArF) with wavelength $\lambda _ { D U V } = 1 9 3$ nm.
--[p307]-- As will be shown in Section 5.6.5, only 70% of the incoming EUV intensity is reflected, while 30% is absorbed in the mirror material and transformed into heat. Since the whole EUVL system is built up in a vacuum chamber, the heat transfer from the mirrors to the outside is very limited. During operation, a temperature rise of a few Kelvin is not unusual for EUVL mirrors.
--[p305]-- Astigmatic errors of the EUV mirrors have to be fully included in the figure budgets. Figure errors cover the frequency band between the clear aperture of the mirrors down to approximately 1 mm. These errors are attributed to aberrations that deteriorate the fidelity of the imaging (CD and overlay). A system wavefront deviation of $R M S < \lambda / 5 0$ is required, translating to a rms figure error of approximately 13.5 nm $/ 5 0 / 2 / \sqrt { 6 } = 5 5 $ pm rms on a single mirror surface.
--[p306]-- Additional contributions of third parties are reviewed in Refs. 8, and 113–115. The real challenge is to control figure quality simultaneously with the MSFR (spatial wavelengths typically in the domain of 1 mm . . . 1 mm) and the HSFR (spatial wavelengths typically in the domain of 1 mm . . . 10 nm).
--[p307]-- In total, a requirement for the repeatability of the measurement on the order of 10 pm is needed. The required absolute accuracy of the measurement is about 20 pm. Strictly speaking, this specification is only valid for error contributions that cannot be aligned in the system wavefront by means of rigid body movements of the mirrors relative to each other.
--[p305]-- 5 \ \mathrm { n m } ) } { \Delta h ( \mathrm { l e n s ~ s u r f a c e ~ } \ @ \ \lambda = 1 9 3 \ \mathrm { n m } ) } } = \sqrt { \frac { 6 0 } 6 } \times { \frac { 1 } { 4 } } \times { \frac { 1 3 . 5 } { 1 9 3 } } \approx 0 . 0 5 ;\tag{5.10}
$$
i.e., the requirements on low-frequency figure errors are 20 tighter for EUV surfaces. Furthermore, the off-axis geometry of the mirrors prohibits the compensation of low-frequency errors by rotating averaging.
--[p306]-- Figure correction processes tend to degrade the roughness, e.g., by residual tool tracks (mainly MSFR) or etching effects (mainly HSFR), whereas large-tool finishing degrades the aspheric figure due to the mismatch between the tool surface and the mirror surface. In order to converge to a sufficiently smooth surface over the figure (with MSFR and HSFR regimes meeting all system requirements), a careful balancing of finishing and correction steps in an iterative process is necessary.
--[p305]-- The total wavefront error rms resulting from figure errors is approximately
$$
\Delta W F E _ { t o t a l } = \sqrt { N } \ \Delta W F E _ { s i n g l e } ,\tag{5.9}
$$
where N is the number of optical surfaces. For an EUV system with 6 mirrors having the same wavefront quality as a DUV system with 60 surfaces, the surface quality requirements scale as
$$
{ \frac { \Delta h ( \mathrm { m i r r o r ~ s u r f a c e ~ } \ @ \ \lambda = 1 3 .
--[p307]-- Longwave surface figure errors such as, e.g., tilt, focus, and astigmatism are comparably well correctable, whereas the correction factors become distinctly smaller with decreasing spatial wavelength of the surface deviations.
Apart from tightly controlling the surface figure in manufacturing, very low values of the coefficient of thermal expansion (CTE) are important for EUVL mirror substrates.
--[p306]-- Data of all three metrology tools (full-aperture interferometer, micro-interferometer, and AFM) is then merged and digested into a continuous PSD of the surface, covering the complete relevant frequency range without any gaps.
As argued above, a full mirror specification will typically be below 100 pm rms. This error contribution represents the total effect on the system wavefront caused by a single mirror.
--[p307]-- For most materials, this temperature change will result in a surface deformation that is much bigger than the abovementioned specification. This mirror heating makes zero-expansion materials mandatory in EUVL projection optics. There are two classes of materials: glass ceramics (e.g., ZERODUR<sup>®</sup> or CLEARCERAM<sup>®</sup>) or amorphous-titanium–doped fused silica (e.g., ULE<sup>®</sup>). The CTE can be tailored to zero at a specific zerocrossing temperature (ZCT).
--[p305]-- The increase in resolution due to the short EUV wavelength is accompanied by extremely challenging requirements for the surface tolerances of the mirrors and will be discussed based on a rule of thumb. For surfaces exposed on one side to air or vacuum, topography errors $\Delta h$ translate to wavefront errors $( n \mathrm { ~ - ~ } 1 ) \times \Delta h$ of the transmitted or reflected light bundle. Here, the refractive index is $n \approx 1 .
--[p305]-- 5.6.3.1 Closing the loop for figure control: manufacturing and metrology
An essential challenge for the projection optics is the manufacturing of the mirrors. The preparation of the surfaces of the mirror substrates is the first high-precision step for the later wavefront and, in particular, the flare performance. During these processes it is crucial to reach the specification for figure, mid-spatial-frequency roughness (MSFR) and high-spatial-frequency roughness (HSFR) simultaneously.
--[p306]-- Related to figure quality, a reduction in the system wavefront was achieved, starting with <1.25 nm rms in the ADT, improving to <0.75 nm rms in the Starlith<sup>®</sup> 3100, and achieving <0.25 nm rms in the Starlith<sup>®</sup> 3300.
The achievable precision in a fabrication process is limited by the accuracy of the metrology tools used.
--[p307]-- To ensure system performance under operational conditions, the value of the ZCT, the CTE slope, and the spatial variation of the CTE have to be controlled at extremely tight levels.<sup>116,117</sup> Both material classes have certain disadvantages. In glass ceramics, certain figuring and finishing processes that have different removal rates for the ceramic and glassy components of glass may etch out the microcrystallites, thereby increasing the HSFR.
--[p306]-- The metrology for the production of EUVL mirrors has to cover the complete spatial frequency band, reaching from clear aperture down to 10 nm with accuracies and precision on atomic scales without leaving any frequency gaps. Figure is assessed by full-aperture interferometers equipped with dedicated compensation optics to deal with the aspheric shape of the surfaces. These instruments yield 2D surface topography maps. This information is the input for the computer-controlled figuring process.
--[p306]-- Choosing appropriate polishing slurries and polishing pads is crucial for reaching the 100-pm range. Computer-controlled figuring technologies are used for figure correction; based on the error maps from the full-aperture interferometers, they shape the surface locally. Various technologies, such as, e.g., computer-controlled polishing (CCP), ion beam figuring (IBF), or magnetorheological figuring (MRF) can be used here.<sup>110,111</sup> Early work within the EUV LLC is summarized in Ref. 112.
--[p306]-- Correct removal of the aspheric shape, proper calibration of systematic interferometer errors, and the mitigation of vibrations are key to accurate and repeatable measurement results. HSFR usually is covered by scanning AFM. Special care must be taken for artifacts introduced by the scanning procedure or vibrations.
--[p305]-- 5$ for non-immersion lens surfaces, and for mirrors, the factor $n - 1$ is replaced by the factor –2. Thus, mirror surfaces are generally four times more sensitive to surface errors than lens surfaces. In addition to the increased sensitivity of mirrors as compared to lens surfaces, the short wavelength itself also enhances the importance of the surface topography; aberration-driven wavefront errors are usually specified in units of the wavelength l:
$$
--[p307]-- But the total error budget of the component consists of contributions from surface metrology, surface machining, inhomogeneities of the multilayer coating, coating tension, deformations induced by assembly, and thermal and aging effects. Furthermore, convergent machining of a surface only works if the reproducibility of the measurement covers only parts of the specification of the uncoated surface deviation.
--[p306]-- In order to enable a converging figuring process down to 100-pm surfaces, a repeatability significantly below 100 pm is necessary. Absolute accuracy must also be significantly below 100 pm. Since the required measurement accuracy is only a small fraction of a nanometer, the appropriate method to measure those surfaces is interferometry. MSFR is measured by micro-interferometers.
--[p307]-- Titanium-doped fused-silica blanks often show so-called striae, i.e., a vertically stratified structure of slightly different material composition. This can translate into locally varying removal rates when the aspheric surface cuts through this structure. The striae usually contribute to the MSFR. Properly controlled figuring and finishing processes can avoid the buildup of striae on the surface.
It can be advantageous to select the material class based on the mirror position in the system.<sup>118</sup>
--[p305]-- This number has to be met within the optical footprint belonging to one field point. The full mirror specification may be somewhat relaxed but typically will still remain below 100 pm rms.
The first step in the optics production is generating the basic shape of the mirror. Depending on the material, grinding or milling tools are used. Roughness reduction is achieved by polishing with comparatively large tools.

===== [p109-109] Chapter 2 The EUV LLC: An Historical Perspective > 2.4.2 IP portfolio (1块) =====
--[p109]-- 2.4.2 IP portfolio

===== [p444-445] Chapter 7 EUV Mask and EUV Mask Metrology > 7.1 Introduction (8块) =====
--[p444]-- However, an oblique incident light angle, which is required for image transfer with a reflective system, causes various mask 3D effects, as will be discussed in detail later in the chapter.
The mask format specified by SEMI P37-0613 is $1 5 2 \pm 0 . 1$ mm with a thickness of $6 . 3 5 \pm 0 . 1$ mm, which is the same as the current optical mask format. This common form factor allows the use of current mask fabrication infrastructure with minimum modification.
--[p444 [表]]-- Table 7.1 shows EUV mask requirements obtained from SEMI P37-0613 and 2013 ITRS for an 18-nm half-pitch pattern. During the past few years, a lot of progress has been made in EUV mask fabrication processes. However, to meet all of the requirements for application to sub-7-nm technology nodes, further improvements in a wide range of mask components are required. The following sections will address the status of the mask fabrication processes and their future prospects.
--[p444]-- 7.1 Introduction
EUV mask technology is considered to be one of the most critical issues for the successful implementation of EUVL in the semiconductor fabrication process. Since EUV light is strongly absorbed by most materials, reflective optics is applied to all of the optical components, including the mask structure. As a result, the EUV mask structure, based on the multilayer mirror (MLM), is radically different from that of conventional optical lithography.
--[p444]-- However, special considerations are required for the tools in order to meet the mask requirements for small pattern transfer. One consideration is defect mitigation to minimize fabrication-induced mask defects. Another consideration is a mask inspection issue caused by wavelength-dependent defectivities. EUV-specific inspection and metrology tools will be discussed in the following sections.
--[p444]-- All of the mask films must be prepared with great care, which requires nanoscale thin-film technologies. The target technology node for EUVL implementation is 7 nm and below; today, mask defects are one of the leading challenges associated with EUV mask fabrication.
A ML structure consisting of many alternating layers of materials showing dissimilar EUV optical constants is essential for reflecting 13.5-nm wavelength light.
--[p445]-- Multilayer Performance | Peak reflectivity (%) | &gt;65
Peak reflectivity uniformity (%, 3σ, Abs.) | 0.19
Reflected centroid λ uniformity (nm, 3σ) | 0.03
Multilayer roughness (nm, rms) | 0.05
--[p444]-- Bragg reflection—constructive interference of the partially reflected beam at several interfaces—is necessary to maximize EUV reflection at near–normal incidence, and its efficiency is determined by the structure (e.g., thickness of each layer and their ratios) as well as optical properties (refractive index and extinction coefficient). To produce optical contrast for imaging, the patterns with high EUV absorbance are formed on the top of this MLM.
--[p445]-- Table 7.1 Substrate material and EUV blank ML requirements from SEMI P37-0613 and 2013 ITRS for EUVL mask requirements.<sup>2,3</sup>
Parameter | Requirements
Substrate Material | Temperature range for CTE requirement | 19 C to 25 C
Mean CTE (±ppb/K) | ±5
CTE spatial variation (±ppb/K) | 6
Flatness front (nm) (PV) | 30
Flatness back (nm) (PV) | 30
Blank Defects | Minimum defect size (∆CD &lt; ±10%, nm) | 20
Minimum size (∆CD &lt; ±10%, nm) | 15

===== [p123-123] Chapter 2 The EUV LLC: An Historical Perspective > 2.6 Status of EUV Development at the End of the EUV LLC (1块) =====
--[p123]-- 2.6 Status of EUV Development at the End of the EUV LLC

===== [p403-405] Chapter 6B Collector Contamination: Normal-Incidence (Multilayer) Collectors > 6B.2 Overview of Normal-Incidence Collector Mirrors (13块) =====
--[p405]-- Since the light needs to traverse only the space between the source and the collector optics in one direction, there is room for items that can extend the lifetime of the mirrors. In addition, grazing-angle collectors can be used, as shown in Fig. 6B.4. These mirrors are not MLMs and have a lower reflectivity as the angle of incidence becomes steeper. LPP EUV sources use normal-incidence MLMs (Fig.
--[p404]-- g = { \frac { \operatorname { I m } ( \varepsilon _ { 2 } ) } { \operatorname { I m } ( \varepsilon _ { 1 } - \varepsilon _ { 2 } ) } } .\tag{6B.2}
$$
Thus, to minimize g, the imaginary permittivity (and, therefore, absorption) of material 2 must be minimized, and the difference between the real permittivities of the materials must be maximized. A plot of the effect of f and g is shown in Fig. 6B.1. Each solid line represents a different value of peak reflectivity.
--[p404]-- Thus, as g is lowered andfis raised, the (f, g) coordinate will lie on a line of higher reflectivity. Region 1 outlines the region of interference reflection mirrors, where EUV MLMs reside. Region 2 outlines a region dominated by a phenomenon called the Borrmann effect,<sup>25,26</sup> which is caused by very low values of $g$ (implying that, even with a suboptimal reflector, some reflectance can still be achieved if the spacer absorption is kept at a minimum).
--[p403]-- 6B.2 Overview of Normal-Incidence Collector Mirrors
EUVL technology, which is based on reflective optics for 13.5 nm, is currently being developed using Mo/Si reflective coatings as EUV reflectors.<sup>9</sup> Mo/Si MLMs also have been used for other spectroscopy applications.<sup>10–15</sup> Mo/Si MLMs are usually deposited as a periodic stack of alternating Mo and Si layers.
--[p404]-- Thus, Si was chosen as one of the materials (the spacer) in order to minimize EUV absorption. In fact, it was the low absorption of Si at 13.5 nm that originally made 13.5 nm a contender for next-generation lithography. Mo was then chosen as the other material (the reflector) due to the difference between its real permittivity and that of Si.
--[p403]-- In spite of the small reflection through individual layers, the reflections from all of the interfaces in a MLM can interfere constructively to yield a total reflectivity close to 70% at the $1 3 . 5 \pm 0 . 2$ wavelengths.<sup>16,17</sup> To achieve the highest reflectivity from such interference-based mirrors, the bilayer period must be tuned to a particular wavelength.<sup>18</sup> To achieve nearnormal-incidence reflectivity in the EUV range, the bilayer period must be approximately 6.9 nm.
--[p404]-- Quantitatively, assuming an optimized thickness ratio between the two layers, maximum reflectivity is achieved by maximizing f and minimizing g, where f and g are given below, and 1 and 2 denote the different materials:
$$
f = { \frac { \operatorname { R e } ( \varepsilon _ { 1 } - \varepsilon _ { 2 } ) } { \operatorname { I m } ( \varepsilon _ { 1 } - \varepsilon _ { 2 } ) } } ;\tag{6B.1}
$$
$$
--[p404]-- For more information on the theory of MLMs, the reader is referred to the work by Kozhevnikov.<sup>26</sup>
An optical path through the stacks of Mo and Si layers is schematically represented in Fig. 6B.2. The large number of periods will result in higher reflectivity because there is more constructive interference. However, since absorption is also present in the layers, the reflectivity will not increase continuously with the number of periods.
--[p404]-- The materials selection for 13.5-nm MLMs was performed with the goal of maximizing reflection and minimizing absorption. Qualitatively, reflection depends on the difference between the real permittivities of the materials, while absorption depends on the imaginary permittivities. Thus, it is desirable to select one material with a minimum imaginary permittivity. For 13.5 nm, the material with the minimum imaginary permittivity is Si.
--[p405]-- 6B.5) and cannot use collimating debris filters because the light traverses the same region in multiple directions. However, the collectors for LPP sources, due to their larger solid angle of collection, allow a higher collection efficiency of EUV light than from the grazing-angle collectors used in DPP EUV sources. Due to the usage of such collectors in today’s LPP EUV power sources, most of this chapter will be confined to normal-incidence MLMs.
--[p405]-- Thermal stability and layer intermixing have been studied in depth,<sup>27–46</sup> and mirrors with peak reflectivities of about 70% have been experimentally deposited.<sup>47</sup>
The lifetime of a MLM depends greatly on the efficiency of the debris mitigation and cleaning. EUV sources differ in which debris mitigation techniques they can use.
In a DPP source (Fig. 6B.4), the debris mitigation approaches have some advantages.
--[p405]-- Due to increasing absorption as more layers are penetrated, EUV reflectivity saturates at approximately 50 bilayers; the reader is referred to Fig. 6B.6 for a graphical visualization of this phenomenon.
Reflectivity variation is shown versus the wavelength for an ideal MLM in Fig. 6B.3. Reflectivity is typically quoted as peak reflectivity, which is approximately 73% for a 13.5-nm Mo/Si mirror. It is difficult to replicate this theoretical maximum with real fabrication techniques.
--[p403]-- The highest reflectivity occurs when the Mo layer thickness is approximately 40% of the bilayer period. Bragg’s law is then the necessary condition to achieve the maximum reflection efficiency in a MLM.<sup>19,20</sup> Multilayer mirrors with a highly reflective quality have been made using several sputtering and deposition techniques.<sup>16,17,21–24</sup> The most common are ion beam deposition and magnetron sputtering.

===== [p337-340] Chapter 5 Optical Systems for EUVL > 5.6.5.4 The coating changes the properties of the optical surface (14块) =====
--[p337]-- But a variation in the barrier layer thickness can also easily change the layer stress by several tens of megapascals (Fig. 5.66). For a substrate with elastic modulus E, Poisson number $1 / \nu ,$ and with a substrate thickness $t _ { s }$ coated with a layer of thickness $t _ { f } ,$ the Stoney equation<sup>181</sup> relates the layer stress to the change in curvature.
--[p337]-- No such means exist for the MSFR. Here, the coating merely replicates the roughness of the substrate. The figure of the mirror is changed by the coating via both the layer stress and the lateral layer thickness gradient.
To illustrate the importance of the layer stress, once again the influence of the barrier layer thickness is considered. The presence of barrier layers makes a large difference in stress.
--[p339]-- Over the 50 periods, this difference of 14 pm in period length accumulates to a total change in figure of 600 pm, which again is large compared to the above-mentioned figure specification. Fortunately, part of this figure error (e.g., 50%) can also be compensated, which leaves a noncorrectable figure error of 300 pm PV. Recalling that the rms of a sinoidal oscillation equals about one-third of the PV, a noncorrectable figure error of 100 pm rms results.
--[p340]-- Apart from the peak reflectance, other properties of the coating, such as thermal stability and layer stress, also have a significant influence on the optical performance of a mirror. All properties of the coatings used in optical systems for EUV lithography are balanced to ensure optimal system performance.
--[p338]-- But as long as the deformation is strictly spherical, it can largely be compensated by means of alignment of the mirrors to each other. However, if the mirror substrate is not circular, additionally, the deformation of the optical surface due to the layer stress will be no longer rotationally symmetric, and compensation is very difficult. Assuming that only 1% of the figure change cannot be compensated for, the figure is degraded by 160 pm peak to valley (PV).
--[p339]-- Process parameters can be tuned, post-deposition treatments applied, or a stress-compensation layer added between the substrate and the optically effective multilayer.<sup>182–185</sup> By these means, the layer stress can be maintained in an acceptable range and the surface figure of the mirrors is preserved.
Another contribution of the coating to the figure error of the mirrors is the lateral thickness profile, as illustrated in Fig. 5.68.
--[p337]-- 5.6.5.4 The coating changes the properties of the optical surface
Sections 5.6.3 and 5.6.4 explain that the surface of a mirror in an EUV lithography tool must meet stringent demands in all three spatial frequency domains, namely, figure, MSFR, and HSFR. The EUV reflective multilayer coating changes these properties (Fig. 5.65). Depending on the coating process, the HSFR is usually increased, but it also can be decreased if an appropriate smoothening process is applied.
--[p338]-- 5 \mathrm { - } \mu \mathrm { m }$ thickness) onto the substrate, the radius of curvature increases by 0.06 mm. Moreover, assuming that the optical surface has a circular border with a radius of 250 mm, the substrate height at the border changes from $h _ { p r e }$ to $h _ { p o s t }$ by $\Delta h$ of 16 nm. This is more than the wavelength of the EUV radiation.
--[p339]-- For the four-mirror Engineering Test Stand system, examples for the normalized film thicknesses and for the noncompensatable thickness errors can be found in Ref. 186. In practice, thickness errors down to ±1 pm per bilayer on a substrate radius of more than 200 mm are indeed achievable today.
In conclusion, the properties of an EUV mirror are influenced to a large extent (surface figure) or even dominated (reflectance and large-angle stray light) by the multilayer coating.
--[p338]-- Compared to the specs for the surface figure (100 pm rms) stated in Section 5.6.3.1, this is a significant contribution, and since the budget of 100 pm rms has to cover all contributions, 160 nm PV of the stress is indeed too much.
The Stoney equation hints at how to solve this problem. One option is to make the mirror substrate thicker, which is a very effective means since the substrate thickness contributes quadratically to the curvature.
--[p339]-- Other options make the substrate stiffer or the coating thinner, thereby reducing the bending force as well as the surface deformation. Finally, the stress of the coatings can be optimized by changing the composition of the optical stack, e.g., the Mo-to-Si ratio and the barrier layer thickness.
--[p339]-- A mirror is assumed for which a multilayer of 50 periods with a constant period length of about 7 nm for the whole optical surface is required, and due to limitations of the coating process, the period length has a long range variation of ±0.1% over the mirror surface. This might imply that the minimum period length is 7 nm, while the maximum period length is 7.014 nm.
--[p339]-- Since the budget of 100 pm rms has to cover all contributions, the acceptable variation of the period length is effectively smaller than ±0.1%. The same argument holds for a mirror that requires a specific lateral gradient of the period length. This is due to the small angular acceptance of the multilayer coating and the variation in the angle of incidence over the optical surface. In this case, it is just the difference in the design gradient that must stay within the above-stated limits.
--[p337]-- The change in curvature is the difference between the inverses of the radii before $R _ { p r e }$ and after $R _ { p o s t }$ the deposition of the layer. The Stoney equation can be used to estimate the influence of the layer stress on the optical performance (Fig. 5.67).
Assuming a concave substrate (with a thickness of 100 mm and a radius of curvature of $7 0 0$ mm made of silicon) and placing a film (with –100 MPa layer stress and of $0 .

===== [p377-378] Chapter 6A Optics Contamination > 6A.3.2.1 Intensity dependence (10块) =====
--[p378]-- For intensities much above $I _ { s a t } ,$ the situation is reversed; every molecule that adsorbs on the surface is likely to undergo a photon-stimulated reaction and adds to the growing carbon layer before it thermally desorbs. In this mass-limited regime, the contamination rate will be independent of intensity and proportional to the rate at which molecules arrive at the surface, i.e., proportional to pressure.
--[p378]-- To avoid this issue, Hill et al.<sup>50</sup> took advantage of the inherently quasi-Gaussian intensity distribution of their synchrotron beam at NIST, which could be accurately characterized with high spatial resolution. Thickness maps of the resulting carbon spots were then measured using both XPS and spectroscopic ellipsometry (SE) with sufficient spatial resolution that each map location could be correlated with a known EUV intensity.
--[p377]-- 6A.3.2.1 Intensity dependence
Intensity dependence falls between two limiting regimes referred to here as “photon-limited” and “mass-limited.” At low intensities, the photon-limited contamination rate scales linearly with intensity and is determined by the equilibrium surface coverage of precursor molecules resulting from the balance of impingement from the gas phase and thermal desorption from the surface.
--[p378]-- With this technique, the intensity dependence at a given pressure could be measured over a wide range of intensities with a single exposure.
Figure 6A.7 shows the results of such measurements using the highintensity, broadband-EUV exposure facility on BL1b at NIST.<sup>43</sup> In order to eliminate effects due to standing-wave resonances in MLMs, these and subsequent measurements were made with trilayer samples consisting of the final three layers of a multilayer.
--[p377]-- Thus, for a given partial pressure of a contaminant species, we would expect the same or less contamination per unit dose for a pulsed source relative to a cw source operating at same average intensity, a difference that has actually been observed by Wolschrijn et al. 49
Exposing a sample at several pressures, and each pressure at several EUV intensities, would be time consuming.
--[p378]-- Hence, the C growth rate is proportional to the coverage of adsorbed precursor molecules on the surface in equilibrium with the ambient partial pressure. Since this steady-state coverage is not significantly affected by the EUV-irradiation-induced cracking, the contamination rate is photon-limited and scales linearly with intensity.
--[p377]-- At sufficiently high intensities, every adsorbed molecule will undergo an EUV-stimulated reaction before thermally desorbing, resulting in a masslimited contamination rate that is independent of intensity. The distinction between these two regimes can be complicated by the temporal characteristics of the source. Synchrotron sources used at some of the testing facilities that have pulse repetition rates in the MHz or tens of MHz range can be considered quasi-cw.
--[p378]-- This behavior is consistent with two regimes of carbon growth for intensities significantly above (mass-limited) or below (photon-limited) a certain threshold, or saturation intensity $I _ { s a t }$ . For intensities below $I _ { s a t } ,$ the rate at which adsorbed gas molecules are converted to deposited C is much smaller than the rate of thermal desorption.
--[p378]-- The contamination rate scales linearly with intensity for highly contaminating species, such as toluene, tetradecane, and diethylbenzene, at partial pressures above $1 0 ^ { - 7 }$ mbar. At lower pressures, however, the contamination rate begins to saturate with increasing intensity for these species, while benzene shows signs of saturation even at the elevated pressures.
--[p377]-- The pulsed sources used at other experimental facilities have pulsed source with repetition rates between 0.1 kHz and 10 kHz. One expects that most pulsed sources used in these facilities have relatively small duty factors so that at an average intensity that would be in the low intensity region for a cw or quasi-cw source, the instantaneous intensity in the pulse is actually in the intensity saturated regime where the amount of contamination per photon is less than in the linear regime.

===== [p453-454] Chapter 7 EUV Mask and EUV Mask Metrology > 7.4.2 Multilayer characterization (7块) =====
--[p454]-- However, cross-sectional TEM is a destructive technology requiring long sample-preparation time. Low-angle x-ray diffraction (XRD) is a nondestructive analytical technique that can extract structural information about the ML.<sup>19,36</sup> The ML period can be calculated from the low-angle peak positions by applying the Bragg equation, modified for refraction:
$$
\sin ^ { 2 } { \theta } \cong \left( \frac { m \lambda } { 2 d } \right) + 2 \delta ,\tag{7.4}
$$
--[p453]-- 7.4.2 Multilayer characterization
Cross-sectional TEM (Fig. 7.10) is a powerful tool for confirming the layered structure of the ML. The specimens for TEM are prepared following the procedure described by Bravman and Sinclair.<sup>34</sup> Careful calibration of the image scale is needed to obtain precise thickness values of the nanometerscale layers.
