Repository: NARUTOBEST/semiconductor-knowledge-qa

# heldout 泛化集出题管线(v2,2026-10-01)

与 `pipeline/dev/` 平行、互不混放的 heldout 侧出题管线。
总协议见 `../protocol_v2.md`(v2:取消 source 隔离红线,全库遴选文档)。

## 本目录内容
| 文件 | 用途 |
|---|---|
| `fetch_material.py` | 从 Qdrant(16333 转发)抓取本 track 8 篇文档的真实 chunk 原文 |
| `draft_material/` | 8 篇素材 txt + 草稿 json(每篇 25 题,含 evidence 逐字摘录) |
| `build_datasets_heldout.py` | 草稿 -> `eval/qa_sets/v2_20261001/heldout_200.json` + 校验报告 |
| `_extract_result.py` | 出题 agent 结果恢复(从会话 transcript) |
| `_verify_acceptance.py` | evidence 溯源覆盖率校验(自动发现本目录全部草稿) |
| `_prompt_template.txt` | 出题 agent 提示词模板 |
| `acceptance_report.json` / `_acceptance_failures.txt` | AI 验收记录(heldout 侧) |
| `verify_log.md` | 人工核对清单(heldout 200) |

File: eval/pipeline/heldout/draft_material/11_Chemistry_Lithography.txt (part 15 of 53)
--[p193]-- Broers reported 50-nm lines ion milled into metal films using a contamination resist patterned with a 10-nm– wide e-beam as early as 1964.<sup>138</sup> The year 1976 saw the fabrication of 8-nm lines on Au-Pd with a 0.5-nm probe and a 10-nm-thick carbon membrane substrate with e-beam.<sup>139</sup> In 1985, Murray et al., reported 1–2-nm features patterned on metal halide resists with e-beam.<sup>140</sup> Except for more recent reports on atomic scale resolution with proximal probe techniques, the resolution of e-beam lithography has been unsurpassed by any other lithographic technique.<sup>141</sup>
--[p194]-- <sup>145</sup>W.W. Flack, D.H. Cameron, V.J. Alameda, and G.C. Malek, “Mix and match lithography in a manufacturing environment,” Proc. SPIE 1671, 126 (1992).
<sup>146</sup>Y. Sohda, Y. Makayama, N. Saitou, H. Itoh, and H. Todokoro, “Electron optics for high throughput electron beam lithography system,” J. Vac. Sci. Technol. B9(6), 2940 (1991); H.W.P. Koops, Micro circuit Eng. 88, 217, North Holland, New York (1989); S.D. Berger and J.M.
--[p194]-- Several innovations in electron-beam reduction projection systems aimed at improving the low throughput of electron-beam writing machines have been reported.<sup>146</sup> For instance, workers at Hitachi developed the cell-projection electronbeam system, which projects entire transistor “cells” in a single exposure, which are then sequentially stepped over the entire device area.<sup>147</sup> This technique appears to be best suited for devices that are composed primarily of identical transistor elements, as found in DRAMs. In addition, workers at AT&T developed a reduction projection method known as SCALPEL (scattering with angular limitation projection electron-beam lithography) that uses a mask that scatters highenergy (70–200 KV) electrons through a thin patterned mask.
--[p194]-- The SCALPEL mask is made of a thin and low-atomic-number membrane and a high-atomicnumber metal scattering element that is patterned. The scattered electrons are removed from the imaging systems through a back focal plane aperture.<sup>148</sup> The
<sup>142</sup>M.J. Bowden, “An introduction to microlithography,” in Introduction to Microlithography, L.F. Thompson, C.G. Willson, and M.J. Bowden, Eds., p. 11, American Chemical Society (1994). <sup>143</sup>ibid.
<sup>144</sup>ibid.

===== [p112-121] Optical and Chemical Origins of Lithography > 3.2.2 Developments in optical instruments and glassmaking technologies (70块) =====
--[p118]-- Having established the glassmaking company largely with the help of a large government subsidy that was to be conditional on transfer of the works to Berlin, when faced with a decision to either abandon his colleagues and move the glassworks to Berlin to receive the full government subsidy or stay with his glassworks in Jena with his colleagues and lose the subsidy, Schott chose the latter. The government withdrew its condition.
--[p112]-- During the middle ages, the Franciscan Roger Bacon (1215–1294), considered to be the first scientist in the modern sense, was believed to have initiated the idea of using lenses for correcting vision and even hinted at the possibility of combining lenses to form a telescope.
--[p112]-- The pace of optical technology accelerated tremendously in the seventeenth century, aided by theoretical works on the nature of light (reported above). The refracting telescope, patented by Hans Lippershey (1586–1619), a Dutch spectacle maker, in 1608 was the first major optical instrument invented in this century. On hearing about this invention, Galileo Galilei (1564–1642), in Padua, built his own instrument within several months, grinding the lenses by hand.
--[p118]-- Achieving the maximum resolving power in a microscope in 1889 was of the utmost importance for the study of microorganisms in the then rapidly growing field of bacteriology. Compared to the first observations of dental bacteria in 1683 by the Dutch pioneer Leeuwenhoek, who used a singlelens microscope to magnify the bacteria to perhaps 150 times, Abbe’s new instrument could magnify up to 2000 times to resolve details in bacteria that are only a few wavelengths in size.<sup>209</sup>
--[p112]-- 3.2.2 Developments in optical instruments and glassmaking technologies
The roots of optical technology date back to remote antiquity.
--[p121]-- But profit motive, coupled with the need to improve the quality of life have also brought optical products into the consumer market place as never before.
--[p115]-- After numerous visits to the Zeiss workshop, Abbe came to the conclusion that the main problem with existing microscopes of the day was that the rays of light passing through the outer parts of the lens came to a focus at a slightly different point from the rays passing through the middle, thereby degrading the sharpness of the image. He worked out theoretical ways of solving this problem and obtained an exact specification for the shapes, sizes, and positions of the lenses.
--[p119]-- The guiding principle ofthe Foundation was that the material and scientific success ofthe Zeiss works did not stem from the activity ofa few individuals, but rather from the participation of the entire body of personnel. Consequently, he stated that all of the employees should share in the benefits of the firm’s operations and should be entitled to lifelong economic security.
--[p121]-- Single and multilayer thin-film coatings (reflecting, antireflecting, etc.) became widely available. Fiber optics evolved into a practical tool, along with thin-film light waveguides. A great deal of attention was paid to the infrared region of the spectrum, with an eye to applications in surveillance systems, missile guidance, communications, etc., and these in turn have stimulated the development of infrared materials.
--[p112]-- The compound microscope was invented at about the same time, possibly by the Dutchman Zacharias Janssen (1588–1632), and later improvements were made on this design by Francisco Fontana (1580–1656) of Naples, who replaced the concave eyepiece in Jansen’s microscope with a convex lens. A similar change was introduced in the telescope of Johannes Kepler (1571–1630). In 1668, Isaac Newton (1642–1727) invented the reflecting telescope as his solution to the problem of chromatic aberrations.
--[p118]-- It should be pointed out that the theoretical optical limits of resolution predicted by Abbe’s theory probably saved many other microscope manufacturers from striving after the unattainable.
--[p118]-- This may also have unwittingly contributed to the belief that was common in Europe around 1890, that physical science was largely complete, and that all of the major discoveries had already been made; a belief no doubt shattered within a few years by a succession of unexpected discoveries of the greatest importance—discoveries such as radioactivity, the electron, x rays, etc.,<sup>210</sup> already discussed in the preceding sections of this book.
--[p121]-- Plastics began to be used in optics, particularly in lens elements, replica gratings, fibers, aspherics, etc. A new class of partially vitrified glass ceramics with exceedingly low thermal expansion coefficients was developed and is now widely in use.<sup>219</sup>
The year 1960 saw the building of the first laser, and within a decade laser beams spanned the range from infrared to ultraviolet.
--[p117]-- He was more interested in using his basic chemical knowledge of minerals to discover entirely new kinds of glass than he was in making windows or in making money for that matter. So it was that he requested Abbe to measure the optical characteristics of the new glass materials he had sent him.<sup>206</sup>
--[p118]-- Another severe test came when Herman von Helmholtz, the leading German biophysicist at the University of Berlin at the time, heard of Abbe’s explanation of image formation in terms of the wave theory of light. Helmholtz had earlier worked on this problem, but without success, and so he set off eagerly for Jena to obtain a firsthand account from Abbe.
--[p118]-- Very much impressed with what he heard, he returned to Berlin and wrote to Abbe offering him a professorship at the university, but Abbe refused to accept the offer, just like Schott had done to the German government. Nothing—not even money or prestige—would deter the three partners from pursuing their work together in optical science.<sup>208</sup>
--[p113]-- Subsequently they would be recognized as “optical fingerprints” for identifying individual elements whose atoms absorbed only certain wavelengths from the sun. Soon after, he became one of the world’s premier scientific instrument makers.<sup>197</sup>
<sup>194</sup>ibid., pp. 2 5.
<sup>195</sup>P. Mason, The Light Fantastic, pp. 151 166, Penguin Books, Middlesex (1981). <sup>196</sup>ibid., p. 151.
<sup>197</sup>ibid.
--[p120]-- Following the collapse of the Berlin Wall in 1989, the two Carl Zeiss Foundations were reunited and are flourishing now as ever. Being at the forefront of modern technological developments, they are continually turning out new instruments for research and production, new microscopes, telescopes, spectroscopes, lithographic exposure tool lenses, precision measuring instruments, etc.<sup>216</sup>
--[p112]-- Gamow, The Great Physicistsfrom Galileo to Einstein, pp. 9, 184 188, Dover Publications, New York (1961); P. Mason, The Light Fantastic, p. 84, Penguin Books, Middlesex (1981).
<sup>190</sup>Holy Bible, The Book of Exodus, Chapter 38, verse 8, p. 82, Rev. Standard Version, Catholic Ed., Camden, NJ (1966) [cited in E. Hecht, Optics, 2nd ed., p. 1, Addison Wesley, Menlo Park (1990)]. <sup>191</sup>E. Hecht, Optics, 2nd ed., p. 1, Addison Wesley, Menlo Park (1990).
<sup>192</sup>ibid., p. 2.
<sup>193</sup>ibid.
--[p119]-- Noting that the Zeiss works could fulfill this objective only if its sound financial position was ensured, he included in the statutes precise regulations as to the way the income was to be distributed between maintenance, replacement, production, and scientific research.
--[p119]-- He also introduced a nine-hour day, which was reduced in 1900 to eight hours, sickness pay, holiday pay, retirement benefits, health insurance, and a workers’ council. He made all of the provisions in the statutes permanently binding on the employer, so that the personnel and economic status of the employees was not a matter of charity but an inalienable legal right.<sup>212</sup>
--[p118]-- 157 158.
<sup>210</sup>ibid., pp. 158 159.
In the 1890s, Abbe turned his attention to devising ways for ensuring the continued success of the Carl Zeiss enterprises, while ensuring the well-being of its workers.
--[p121]-- The 1980s and 1990s saw the development of lithographic exposure sources such as KrF and ArF exciplex lasers. Today, the majority of advanced IC circuits are fabricated with these laser-based exposure tools.
From about 1970 to the present, the applications of optics for military purposes has ranged across the spectrum from “smart bombs” and spy satellites to “death rays” and infrared gadgets that see in the dark.
--[p121]-- The availability of highpower coherent sources led to the discovery of new optical effects such as harmonic generation, frequency mixing, etc., which in turn were incorporated into a slew of new devices. The technology required in the manufacture of practical optical communication systems also witnessed very fast evolution.
--[p119]-- In 1889, he established the Carl Zeiss Foundation, and two years later he transferred to the Foundation his ownership of the optical works and his half-share in the glassworks. By so doing, he gave up his position of owner to become one of the team of four managers who governed the company according to the statutes.<sup>213</sup>
--[p116]-- Undeterred, Zeiss encouraged Abbe to try again and stayed closely with him while he spent the next two years working in the shops, studying the techniques, and designing the measuring and testing equipment that would be needed if a satisfactory theory were to be found. At long last, he realized that the accurate theory for constructing microscope lenses was none other than the wave theory of light.
--[p116]-- When he next recalculated the geometry of the lens system to ensure that points a little way off the direct axis were brought into the same sharp focus as points in the direct line of sight, he devised what is now referred to as the “Abbe sine condition”—a specification derived from the ray theory of light that is still a key feature in modern microscope design, which has greatly influenced the design of lithographic exposure tool lenses.
--[p112]-- The book of Exodus, written around 1200 BC, recounts how Bezalel, while preparing the ark and tabernacle, “made the laver [a ceremonial basin] and its base of bronze from the mirrors of ministering women who ministered at the door of the tent of the meeting.”<sup>190</sup> In antiquity, mirrors were made of polished copper or bronze, and later on of speculum, a copper alloy rich in tin.
--[p113]-- The glazier’s assistant, Josef von Fraunhofer, had been buried under the great rubble of bricks, beams, and glass; but as if by a dint of miracle, the debris formed itself into an arch from which the lad had to be extricated, unhurt. Passing nearby in his carriage was none other than the Duke of Bavaria, who was attracted to the scene no doubt by the commotion.
--[p119]-- At the end of the war, 80 of the leading scientists and engineers of the Zeiss optical works and a similar group of 40 from the Schott glassworks were relocated to Oberkocken in the western part of Germany, in the Allied zone, where they began with whatever they managed to salvage from Jena to build up a new optical organization that they regarded not just as successor to the Carl Zeiss Foundation, but as the genuine article of the Foundation itself.
--[p113]-- Throughout the remainder of his remarkably short life of 39 years, he made outstanding advances in glassmaking, in the construction of optical instruments, in the foundation of spectroscopy, and in the wave theory of light.<sup>196</sup>
With a prism and a telescope that he manufactured by himself, he discovered numerous black lines in the spectrum of sunlight thrown by a prism. He made use of these lines as wavelength markers when he was developing his new lenses.
--[p113]-- By the nineteenth century, optical technology had progressed to such a level that it was recognized that further development depended on a perfect marriage between science and craftsmanship—an idea first proposed by Josef Fraunhofer and implemented by the trio of Carl Zeiss, Ernst Abbe, and Otto Schott, the triumvirate of the Carl Zeiss company, whose story has become synonymous with that of modern optical technology, which includes the principles used in the design 195 and construction of lithographic exposure tools. This is an interesting story, and aspects of it need to be retold here, if only for its didactic lessons.
The story begins on July 21, 1801, when a glazier’s workshop in a little village just outside of Munich suddenly collapsed, bringing down the whole building on top of it.
--[p117]-- Quite auspiciously, in 1879, the solution to the high-quality glass availability problem materialized in a large parcel that Otto Schott sent to Abbe containing pieces of glass he had made by substituting lithium for the sodium or potassium in ordinary glass. Otto Schott, a young chemist whose father owned a plate glass works in Westphalia, had written his graduation thesis on the manufacture of window glass.
--[p114]-- 3.28) went into collaboration with Otto Schott (Fig. 3.29), the glassmaker, in 1882.<sup>199</sup>
Carl Zeiss, after leaving high school in 1834 and spending an additional 12 years in apprenticeship, studying and working in various scientific workshops, set up his own instrument workshop in November of 1846 and immediately went into business as an instrument maker in the little university town of Jena.
--[p119]-- Meanwhile in Jena, much of the damaged heavy equipment that the Russians had taken away under the reparations agreement were brought back when the factory was rebuilt; and soon after, the Carl Zeiss Company of Jena was back in business.<sup>215</sup>
<sup>211</sup>ibid., pp. 158 160.
<sup>212</sup>ibid., pp. 160 162.
<sup>213</sup>ibid., pp. 162 163.
<sup>214</sup>ibid., p. 163.
--[p116]-- Thus, in a way, the old craftsmen had successfully corrected their lens systems for off-axis imaging without even realizing it. 203
With the lens design problem solved, Abbe turned his attention to the problem of how to get the right kind of glass. At that time, a lens designer had only two distinct options when it came to the choice of glass, namely, crown glass, made of silica, soda, and potash, and flint glass, the same mixture made heavier by the addition of oxides of lead.
--[p120]-- Since World War II, developments in optical technology have spanned many fronts, ranging from optical element design to the incorporation of newfangled mathematics and approaches for analyzing image formation and quality, to new optical materials and processes for manufacturing them, to the use of computers in image processing and optical element design, to new optical devices and optical effects, etc.
--[p115]-- He left absolutely nothing to the judgment of the instrument maker.<sup>201</sup>
<sup>200</sup>ibid., p. 153.
But when a dozen microscopes were built in 1868 in accordance with Abbe’s specifications, it was determined that the performance of all of them was inferior to the standard trial-and-error instruments they had been producing.
--[p117]-- When Abbe measured the optical characteristics of Schott’s new glass, he found them to differ from those of conventional glasses, though unfortunately not in the way required for Abbe’s achromatic lens design. Nevertheless, Abbe felt excited about the prospects he saw in the very existence of such an enterprising glassmaker, especially one who appreciated the importance of producing a number of small batches of glass with systematically varying composition.
--[p119]-- After having considered the limitations of the common forms of corporate structure, for example, the limited liability company or the cooperative, he found them to offer no guarantee that the social responsibility of the concern would not one day be submerged by selfish and profit-oriented motives. As a result, he created a new form of organization, the Carl Zeiss Foundation, drawing up the statutes of the Foundation himself.
--[p117]-- In no time, Schott joined the team of Zeiss and Abbe, and within three years he moved to Jena to operate a small glassmaking laboratory that the three set up jointly. In 1884, this laboratory was transformed into the Technical Glass Laboratory of Schott and Company.
--[p120]-- Numerous other notable discoveries, inventions, and innovations in optical science and technology were made over the last 100 years by scientists and engineers who were not affiliated with the Zeiss Company. Some of these are outlined below.
The year 1930 witnessed the discovery of phase-contrast phenomena by Frits Zernike, the principle that underlies his invention of the phase-contrast microscope in 1938, and for which he won the Nobel Prize in physics in 1953.
--[p119]-- Remarkably, the regulations that attracted the most controversy were those aimed at safeguarding the rights of the workers, namely, (i) an hourly wage or salary, once granted, cannot be reduced; (ii) all employees of more than fiveyears standing shall enjoy job protection; and (iii) hiring of employees must always be irrespective of race, political affiliation, or religious belief.
--[p121]-- In addition, the availability of high-speed digital computers has engendered a vast improvement in the design of complex optical systems. New practical uses were found for aspherical lens elements, and the diffraction-limited system with an appreciable field of view finally became a reality. The ion bombardment polishing technique, in which one atom is chipped away at a time, was introduced to meet the need for extreme precision in the manufacture of optical elements.
--[p118]-- In 1889, shortly after the death of Carl Zeiss, Abbe developed his most advanced microscope—a microscope with a newly designed eyepiece and an oilimmersion objective, referred to as Abbe’s “famous condenser,” which directed the light onto the specimen. Together, these two components took the instrument to the ultimate limit of resolving power. Abbe’s own theory had shown that no feature finer than about one-half a wavelength of the illuminating light could ever be resolved.
--[p114]-- With the goal of achieving a perfect marriage between science and craftsmanship in order to improve the quality of his instruments and to distinguish them from those of his competitors, he developed the following three basic principles that he assiduously followed: (i) the improvement of technical manufacturing methods for optical instruments and glasses, (ii) research and development of basic theories of optics, and (iii) the improvement of raw materials for making glass.
--[p118]-- An electron can behave like a particle when accelerated from the filament in a television tube to produce a point of light on the screen; it can also behave like a wave. A beam of electrons can be focused, using electric or magnetic lenses, resulting in the image of a very small object being greatly magnified and projected as a picture on the screen.<sup>211</sup> Similar principles are employed in exposure tools used in electron beam lithography.
<sup>208</sup>ibid.
<sup>209</sup>ibid., pp.
--[p112]-- Medieval alchemists were believed to have produced an amalgam of tin and mercury that was rubbed onto the back of glass plates to make mirrors.<sup>192</sup> Leonardo da Vinci (1452–1519) described the camera obscura, which was later popularized by the work of Giovanni Battista Della Porta (1535–1615), who in 1589 discussed multiple mirrors and combinations of positive and negative lenses in his Magia naturalis.<sup>193</sup>
--[p119]-- It is a lasting tribute to the inspiration of Abbe, as well as to the success of his plan, that 20 years later, at the end of World War I, Otto Schott followed in his footsteps when he presented his share of the glassworks to the Foundation, effectively exchanging his position of owner for that of a manager.<sup>214</sup>
On March 19, 1945, during World War II, squadrons of British and American bombers bombed the town of Jena, destroying the Zeiss facilities.
--[p120]-- Phase-contrast microscopy made possible the production of high-contrast images of transparent specimens such as living cells, subcellular organelles, lithographic patterns, etc. Also, the same Frits Zernike introduced in 1934 the “Zernike polynomials,”<sup>217</sup> a set of orthogonal polynomials that arise in the expansion of a wavefront function for optical systems with circular pupils.
Since 1960, these polynomials have found wide application in optical design, metrology, and image analysis.
--[p114]-- Although each of these three principles was important in its own right, it was only by combining all three of them that he believed progress could be made beyond the old methods of trial and error used by his contemporaries. Unfortunately, when he died in 1826, the German scientific instrument industry went into decline, along with his approach.<sup>198</sup> The illustrious Fraunhofer’s approach was lost and not resurrected until the optical team of Carl Zeiss (Fig. 3.27) and Ernest Abbe (Fig.
--[p114]-- Jakob Schleiden, a founder of modern botany and professor at the University of Jena, offered him guidance in the manufacture of microscopes. Like many of his contemporaries in the same business, his method of manufacturing lenses relied on trialand-error methods, which seemed rather wasteful and inefficient. Seeking to replace these old hit-or-miss methods with a true scientific understanding of the microscope, he enlisted the help of some of his friends at the University of Jena.
--[p117]-- Two years later, it heralded a new era for optical instruments by issuing a catalog of 44 different types of glass, such as heat-resistant glasses, thermometer glass, borate, phosphate, and zinc glasses, as well as the special optical glasses that Abbe needed for his color-correction lenses.<sup>207</sup>
<sup>204</sup>ibid., pp. 154 155.
<sup>205</sup>E. Abbe, Gesammelte Abhanlunder, Vol. 1, p. 159, G. Fisher Verlag, Jena (1906).
<sup>207</sup>ibid., p. 157.
<sup>206</sup>P.
--[p121]-- Today, lasers have found widespread applications in a variety of areas, including reading videodiscs in living rooms, cutting steel in factories, setting type in newspapers, scanning labels in supermarkets, performing surgery in hospitals, exposing resists used in patterning integrated circuits, etc.<sup>221</sup> The list of appliances that now rely on optics for their operations is truly staggeringly long.
<sup>219</sup>ibid.
<sup>220</sup>ibid., p. 11.
<sup>221</sup>ibid., p. 11.
--[p121]-- The applications of crystals in devices such as second-harmonic generators, electro-optical and acousto-optic modulators, and the like have spurred a great deal of contemporary research in crystal optics. Holography, the wavefront reconstruction technique that produces three-dimensional images, was found to have numerous additional applications in nondestructive testing, data storage, etc.<sup>220</sup>
--[p117]-- “This discussion then leads to the conclusion that the deficiencies of present-day microscope objectives. . .are caused by the optical properties of the presently available raw materials. Therefore, perfection of the optical quality of the microscopes seems to depend primarily on the progress in the art of glassmaking.”
--[p116]-- He realized that the objects being examined under the microscope were so finely structured that the light from each tiny detail did not go simply in a straight line, but was diffracted into a pattern of light and dark bands, just as in Newton’s interference experiments with pinholes or Young’s experiments with slits.
--[p112]-- The Greek dramatist Aristophanes alluded to the burning glass (a positive lens) in his comic play The Clouds, written in 424 BC. The Romans, as reported in the accounts of Pliny (23–79 AD), also made use of burning glasses. The Roman philosopher Seneca (3 BC–65 AD) wrote that a water-filled glass globe could be used for magnifying purposes.<sup>191</sup>
--[p113]-- Sending for the lad, the Duke found him to be a bright, intelligent boy who, although not formally educated, had learned about glassmaking from his father. Greatly impressed by the young Fraunhofer, the Duke presented him with a bag of money, which he promptly used to buy himself a glassmaking machine, some books on optics, and a release from his apprenticeship.
--[p120]-- A few of the notable developments, starting from about the end of World War II, are outlined below.
From about the 1950s, several workers in different countries began to infuse optics with mathematical techniques and insights of communication theory. Bound together by Fourier’s mathematical analysis, the outgrowths of this approach (called Fourier optics) have been far-reaching, particularly in the areas of theory of image formation and evaluation, transfer functions, and spatial filtering.
--[p120]-- In particular, the use of techniques such as spatial frequency filters have offered a rich new way of appreciating a broad range of optical phenomena. 218
<sup>215</sup>ibid., pp. 165 166.
<sup>216</sup>ibid., p. 166.
<sup>217</sup>F. Zernike, “Beugungstheorie des Schneidenverfahrens und seiner verbesserten Form, der Phasen kontrastmethode,” Physica 1, 689 (1934).
<sup>218</sup>E. Hecht, Optics, 2nd ed., p. 10, Addison Wesley, Menlo Park (1990).
--[p118]-- Roentgen’s discovery of x rays opened the way to x-ray diffraction, a very effective tool for exploring the last elements of matter. It also opened the way to x-ray lithography. The discovery of the electron by J.J. Thompson opened the way to electron microscopy, influenced no doubt by one of the great surprises of twentieth-century physics—the discovery that matter, just like light, could behave as a particle or as a wave, depending on the circumstances (as discussed above).
--[p116]-- This helped to a certain extent in eliminating the confusing multicolored images that limited the performance of the earlier microscopes. 204 It should be pointed out that Fraunhofer had earlier shown that a complete solution to the color problem was theoretically possible, and Abbe succeeded in finding this solution only to be hampered because of lack of glass with the required optical properties, as he wrote:<sup>205</sup>
<sup>201</sup>ibid.
<sup>202</sup>ibid., p. 154.
<sup>203</sup>ibid.
--[p117]-- Mason, The Light Fantastic, pp. 155 156, Penguin Books, Middlesex (1981).
The strong bond of friendship and trust between these three men stood up to some severe testing.
--[p116]-- Flint glass characteristically refracts light more strongly, while also showing a much greater difference between its refraction of the different colors than crown glass. It was customary during this period to combine a crown glass lens with a flint glass lens in a way that brought light of different colors to a focus at the same point in the “achromatic” microscope lenses being produced during this period.
--[p112]-- John Dollond in 1758 combined two elements, one of crown glass and the other of flint glass, and succeeded in forming a single achromatic lens, used in correcting chromatic aberration.<sup>194</sup>
<sup>188</sup>The Einstein mass energy equivalence law can be derived from considerations of light pressure, first experimentally verified by the Russian physicist P.N. Lebedev, and shown to be numerically equal to twice the amount of reflected energy E divided by the velocity of light c.
--[p112]-- Applying momen tum arguments, one can show that a beam of light reflected from a mirror will experience a momen tum equal to the product of the “mass of light” m falling on the mirror per unit time by its velocity, P<sub>light</sub> ¼ 2 mc. Comparing this equation with Lebedev’s empirical relation, P<sub>light</sub> ¼ 2E/c, we obtain m ¼ E/c<sup>2</sup> or E ¼ mc<sup>2</sup>.
<sup>189</sup>I. Sobel, Light, pp. 205 207, University of Chicago Press, Chicago (1987); G.
--[p116]-- To obtain a true image of that detail, he determined that it was necessary to collect all of the light diffracted from it and to reassemble it with the system of lenses.<sup>202</sup>
Next, Abbe calculated the precise geometry of the lens system using the wave theory of light. The microscopes made to his new specification showed good improvement, but were still of poor quality.
--[p114]-- First, he enlisted the help of the mathematician Barfus, who worked on it until
<sup>198</sup>ibid., p. 152.
<sup>199</sup>ibid., pp. 151 152 (1981).
his death, but without success. Finally, he enlisted the help of the young physics lecturer Ernst Abbe.<sup>200</sup>
In characteristic fashion, Abbe made a wide-ranging search of the available optical literature, but found nothing of help.
--[p116]-- When the Zeiss company built the “theoretical microscopes” according to the specification of the Abbe sine condition, while simultaneously meeting the specification that they collect enough diffracted rays from the object to resolve the finest possible detail, these microscopes were determined to be at least as good as the best microscopes of their day; and more importantly, each was made to a reproducible specification—a decided edge over competing microscopes from other companies, which were still made by repeated trial-and-error method. Needless to say, Abbe was greatly delighted, on examining a number of the best microscopes then available, to find that they all fulfilled the Abbe sine condition.

===== [p353-356] Chapter 5 Lithographic Chemicals > 7.2.1.2.1.2 POLY(OLEFIN SULFONE) RESISTS (12块) =====
--[p355]-- The first step in the exposure mechanism is the loss of an electron from the molecule (Scheme 7.24),<sup>188</sup> probably from one of the $2 { p } _ { i }$ orbitals of sulfur; this results in a vacancy that is quickly filled from a higher orbital.
--[p356]-- It is marketed under the commercial name PBS and was extremely successful during this time.<sup>194</sup> However, the performance of the resist in terms of etch resistance, resolution, and critical dimension linearity and uniformity was found to be inadequate as the industry migrated to much smaller critical dimensions that required dry etch processing of the photomask Cr.<sup>195</sup>
--[p353]-- Remarkably, the unique property of poly(olefin sulfones) that make them suitable for this type of application, their weak C—S bond, was recognized in the 1930s by Marvel and co-workers.<sup>184</sup> The C—S bond has an energy of 2.7 eV compared with 3.6 eV of the average C—C bond.
<sup>180</sup>A. Reiser, Photoreactive Polymers: The Science and Technology of Resists, p. 274, John Wiley & Sons, Hoboken, NJ (1989).
<sup>181</sup>Y. Mimura, T. Okhubo, T. Takeuchi, and K.
--[p355]-- The exposed areas of the resist simply evaporate on heating, or in some cases during exposure,<sup>192</sup> in a phenomenon termed “self-development,” which negatively impacts the vacuum of the exposure tool’s electron column. The liquid development method is not without its drawbacks, as it requires a careful choice of solvent, since the development contrast depends only on molecular weight. 193
--[p356]-- Poly(1-butene sulfone) resist has been widely used in photomask manufacture since the 1970s and 1980s because it affords resolution down to about 500 nm (on the mask).
--[p356]-- One reported approach to improving the etch resistance of PBS resists was the incorporation of novolac resins into the formulation, as in the poly(methylpentene sulfone) (PMPS) resist developed at Bell Laboratories and the sulfone/novolac system (SNS) resists developed at IBM in the 1980s.<sup>196</sup> Incorporation of novolac resins into this resist system imparted etch stability and aqueous base solubility to these resists.
--[p354]-- The resulting copolymers possess a regular 1:1 alternating composition.
The exposure mechanism of this class of resists involves scission of the C—S bond, followed by the spontaneous depolymerization of the alternating polymer (Scheme 7.23).<sup>187</sup>
--[p353]-- 7.2.1.2.1.2 POLY(OLEFIN SULFONE) RESISTS
One of the ways of promoting radiation-induced polymer main chain scission is to introduce a weak bond into the backbone, an idea behind resist systems based on poly(olefin sulfones) (XXVII).
--[p355]-- The lost electron appears eventually in a s (S—C) bonding orbital, effectively transforming the C—S into a weak one-electron bond that can be broken by thermal energy or by excess kinetic energy released in the ionization event.<sup>189</sup> Consequently, the scission yield of poly(alkene sulfones) is very high, which makes these resists very sensitive, both for electron-beam (less than 1 $\mu \mathrm { C } / \mathrm { c m } ^ { 2 }$ at 10 kV) and for DUV (sensitivity of 5 $\mathrm { m J } / \mathrm { c m } ^ { 2 }$ at 185 nm) lithographic exposures.<sup>190</sup>
Following exposure, poly(olefin sulfones) can be developed by two main methods: by solvent development<sup>191</sup> or by thermal development.
--[p353]-- Sekikawa, “Deep UV photolithography,” Jpn. J. Appl. Phys. 17, 541 (1978).
<sup>182</sup>M. Tsuda, et al., “Spectrally sensitized decomposition of poly(methyl isopropenyl keton): Novel deep UV resists,” Photogr. Sci. Eng. 23, 290 (1979).
<sup>183</sup>P. van Pelt, “Processing of deep ultraviolet (UV) resists,” Proc. SPIE 275, 150 (1981).
--[p354]-- The use of poly(olefin sulfones) in resist applications was first demonstrated by Bowden and Thompson at Bell laboratories.<sup>185</sup> They prepared them by radical copolymerization of (liquid) $\mathrm { S O } _ { 2 }$ with a whole range of olefins,<sup>186</sup> at reaction temperatures deliberately kept low because of the low ceiling temperatures of poly(alkene sulfones). For poly(butene sulfone), $\mathrm { T _ { c } } \sim 6 4 ^ { \circ } \mathrm { C }$ .
--[p356]-- The olefin sulfone acted as a dissolution inhibitor in the unexposed regions, while the scissioned polymer in the exposed regions enhanced the solubility of the phenolic matrix in the base. Unfortunately, the SNS materials were less sensitive than PBS resists because the novolac matrix absorbed a substantial portion of the incident exposing electrons, making them unavailable for chain scission reactions by the olefin sulfones.<sup>197</sup>

===== [p474-474] Chapter 10 Stone, Plate, and Offset Lithography > Step 3—Etching the Stone (4块) =====
--[p474]-- Asphaltum, a naturally occurring petroleum substance, is sometimes applied to the image area of the stone, as a way of keeping the stone surface wet. This tends to prevent ink from adhering to the nonimage areas of the stone.<sup>8</sup>
--[p474]-- Step 3—Etching the Stone
After the artist finishes drawing on the stone or plate, the next step is to etch it in order to prepare it for printing. First, rosin is sprinkled on the surface of the stone to protect the drawing; this is followed by the application of talc powder, which helps to stabilize the image.
--[p474]-- In the overall process, the acid sensitizes the dark areas such that they accept ink and reject water, and desensitizes the light areas such that they reject ink and accept water. Both the sensitization and desensitization phenomena take place in one step.<sup>7</sup>
Next, the printer wipes off the remaining solution of gum arabic and nitric acid with cheesecloth, after which the entire stone surface is dried, which leaves the greasy image barely visible on the stone.
--[p474]-- A solution of gum arabic and nitric acid is then applied to the stone and left for about an hour to combine with the greasy particles and the calcium carbonate of the stone (see step 3 of Fig. 10.1). The nitric acid reacts with the grease (oleic acid), forming oleomagnate of lime. The process of etching fixes the artist’s image on the stone—makes it a part of the stone, in reality, through a chemical reaction.

===== [p425-427] General Considerations on the Radiation and Photochemistry of Resists > 8.4 Energy Migration in Resist Polymers (20块) =====
--[p427]-- In bulk polymers, excimer emission is much more pronounced, given that energy migration also occurs between chains. Reiser asserts that excimer emission occurs in bulk polymers from monomer pairs that have the required conformation already in the ground state.<sup>44</sup>
Another characteristic of excimers in polymers is that they have a lower excitation energy than the isolated monomer, which implies that excimer sites in a polymer matrix can act as exciton traps.
--[p425]-- <sup>32</sup>The treatment here follows after the treatment in the excellent book, A. Reiser, Photoreactive Poly mers: The Science and Technology ofResists, pp. 75 82, John Wiley & Sons, Hoboken, NJ (1989). <sup>33</sup>A.S. Davydov, Theory of Molecular Excitons, McGraw Hill, New York (1962).
<sup>34</sup>F.H. Brown, M. Furst, and H. Kallmann, “Light and high energy induced energy transfer in liquid and rigid organic scintillators,” Discuss. Faraday Soc. 27, 43 (1959).
<sup>35</sup>R.B.
--[p425]-- Fox, T.R. Price, R.F. Cozzens, and J.R. McDonald, “Photophysical processes in polymers. IV. Excimer formation in vinylaromatic polymers and copolymers,” J. Chem. Phys. 57, 534 (1972).
