Repository: NARUTOBEST/semiconductor-knowledge-qa

# heldout 泛化集出题管线(v2,2026-10-01)

与 `pipeline/dev/` 平行、互不混放的 heldout 侧出题管线。
总协议见 `../protocol_v2.md`(v2:取消 source 隔离红线,全库遴选文档)。

## 本目录内容
| 文件 | 用途 |
|---|---|
| `fetch_material.py` | 从 Qdrant(16333 转发)抓取本 track 8 篇文档的真实 chunk 原文 |
| `draft_material/` | 8 篇素材 txt + 草稿 json(每篇 25 题,含 evidence 逐字摘录) |
| `build_datasets_heldout.py` | 草稿 -> `eval/qa_sets/v2_20261001/heldout_200.json` + 校验报告 |
| `_extract_result.py` | 出题 agent 结果恢复(从会话 transcript) |
| `_verify_acceptance.py` | evidence 溯源覆盖率校验(自动发现本目录全部草稿) |
| `_prompt_template.txt` | 出题 agent 提示词模板 |
| `acceptance_report.json` / `_acceptance_failures.txt` | AI 验收记录(heldout 侧) |
| `verify_log.md` | 人工核对清单(heldout 200) |

File: eval/pipeline/heldout/draft_material/12_先进封装材料.txt (part 15 of 34)
Figure 12.18 shows the relationship between the attaching temperature and the peel strength for the Si/Si specimens using the die attach film based on PI-1 or 4. For the film based on PI-1, the peel strength straightly decreased with decreasing attaching temperature.
--[p437 [表]]-- The difference in the adhesion between the films based on PI-1 and 4 is related to the difference in the Tg of the polyimide used. Because the Tg ofPI-4 $( 5 7 ^ { \circ } \mathrm { C } )$ is lower than that ofPI-1 $( 1 2 0 ^ { \circ } \mathrm { C } )$ , the film based on PI-4 can exert sufficient flow to wet the surface of the silicon chip even at lower attaching temperatures, resulting in improving the adhesion at lower temperatures.
Table 12.10 Failure modes of the specimens

===== [p2-4] Materials for Advanced Packaging (9块) =====
--[p3]-- The use in this publication of trade names, trademarks, service marks, and similar terms, even if they are not identified as such, is not to be taken as an expression of opinion as to whether or not they are subject to proprietary rights.
Printed on acid-free paper
springer.com
--[p4]-- Chapter 2 provides an overview on several new bonding and joining techniques to make large area void-free bonding interface for electrical and/or mechanical interconnections. Chapter 3 reviews some novel approaches to make electrical interconnects between integrated circuit (IC) and substrates to improve both electrical and mechanical performance. Most recent developments in wire bonding are covered extensively in Chapter 4.
--[p4]-- With consistently active involvement in the electronic packaging conferences such as the IEEE Electronic Components and Technology Conference (ECTC) in the last several years, we have witnessed many advances in advanced electronic packaging technology, especially in materials and processing aspects. We have come to the decision to prepare this book so that readers can learn these recent advances in electronic packaging.
--[p2]-- Materials for Advanced Packaging
Editors
Daniel Lu
Henkel Locite Co., Ltd.
Yantai, Shandong, P.R.
C.P. Wong   
Georgia Institute of Technology   
Atlanta, GA, USA   
cp.wong@mse.gatech.edu
China
Daniel.Lu@cn.henkel.com
ISBN: 978-0-387-78218-8   
DOI: 10.1007/978-0-387-78219-5
e-ISBN: 978-0-387-78219-5
Library of Congress Control Number: 2008932162
# Springer ScienceþBusiness Media, LLC 2009   
All rights reserved.
--[p3]-- This work may not be translated or copied in whole or in part without the written permission of the publisher (Springer ScienceþBusiness Media, LLC, 233 Spring Street, New York, NY 10013, USA), except for brief excerpts in connection with reviews or scholarly analysis. Use in connection with any form of information storage and retrieval, electronic adaptation, computer software, or by similar or dissimilar methodology now known or hereafter developed is forbidden.
--[p4]-- This book provides a comprehensive review on the most recent developments in advanced packaging technologies including emerging technologies such as 3 dimensional (3D), nanopackaging, and biomedical packaging with a focus on materials and processing aspects.
This book consists of 19 chapters which are written by well recognized experts in each field. Chapter 1 reviews various 3D package architectures, and processes and materials to enable these 3D packages.
--[p4]-- Emerging technologies such as nanopackaging, Light Emitting Diode (LED) and optical packaging, and biomedical packaging are covered in Chapters 15, 18 and 19, respectively.
We greatly thank all the contributors for their efforts to bring this wonderful book to the readers.
--[p4]-- Advances on organic substrate and printed circuit boards are covered in Chapters 7 and 8, respectively. Chapter 14 reviews the materials advent on embedded passives including capacitors, inductors and resistors. Chapters 16 and 17 review the advent in materials and processing aspects on MicroElectroMechanical System (MEMS) and wafer level chip scale packaging, respectively.
--[p4]-- Various wafer thinning techniques and associated materials and processing are reviewed in Chapter 6. Latest advances in several key packaging materials including lead-free solders, flip chip underfills, epoxy molding compounds, conductive adhesives, die attach adhesives/films, and Thermal Interface Materials (TIMs) are reviewed in great detail in Chapters 5, 9, 10, 11, 12, and 13, respectively.

===== [p269-270] Chapter 7 Advanced Substrates: A Materials and Processing Perspective > 7.5.5.4 Tin Surface Finishes (6块) =====
--[p269]-- 7.5.5.4 Tin Surface Finishes
The first use of tin finishes on substrates was on FCBGA substrates. Flip chip packages used to be based almost exclusively on ceramic substrates and later on build-up substrates. The surface finish was typically ENIG followed by printing a solder bump on to the FC pad (pre-solder). The bump was then coined to provide a top flat on top of which the bumped die could locate and be held in place until reflow by tacky flux.
--[p269]-- once no further surface Cu is accessible, the tin deposition slows by orders of magnitude. The typical tin thickness is about one mm. This thickness is too low for most FCBGA packages as the die bump solder volume cannot form a high solder column. Sufficient standoff between solder mask surface and die is required for the underfill to flow in and provide void-free encapsulation of the solder bumps. Therefore, pre-solder still needs to be applied just like in the case of ENIG.
--[p269]-- ENIG was plagued by a few problems like ‘black pad’, reduced wettability with lead-free solders, etc. The search for alternate finishes suggested tin as a solderable surface which has become popular for many FCBGA applications by using a form of electroless tin as a direct replacement of ENIG.
Immersion Tin The industry term for this electroless tin is immersion tin, iT. The chemical reaction is an exchange reaction of tin with Cu and therefore is self limiting i.e.
--[p270]-- Electroplated Tin – eT When tin is electroplated, the thickness can be controlled by the typical plating parameters. However, a plating buss is required. For buss less designs, a selective plating process can be employed: after solder mask, the panel is sputtered with a thin layer of Cu to create a buss layer. Photo resist on the buss layer then defines the tin plating area. After tin has been plated, the resist is stripped and the buss layer is flash etched.
--[p270]-- If necessary, this process can be single sided and the second side can be plated with an immersion process while the first side is protected by a peelable resist or mask. The process flow is shown in Fig. 7.8. eT can therefore be used for gold stud bumped FC assembly where thicker tin is required. It may also be usable for solder based FC if the stand-off needs to be boosted only a little over iT.
<sup>2</sup> Reprint Courtesy of Advanced Semiconductor Engineering Inc.
--[p269]-- For FCCSP packages iT may become acceptable for cost reasons however the stand-off will need to be managed.
iT has an acceptable shelf life and is wettable by all lead-free solders. It can be used double sided, on both the FC pads as well as the BGA pads. Reflow and IMC formation only happens above the tin melting point i.e. reflow temperatures of 2408C or above. Therefore, if eutectic solder is used for pre-solder, the bumps can be reflowed without reflowing the tin of the BGA pads.

===== [p67-68] Chapter 2 Advanced Bonding/Joining Techniques > 2.2.1 Anodic Bonding (7块) =====
--[p67]-- 2.2.1 Anodic Bonding
The anodic bonding was initially developed for bonding metal to glass by Wallis and Pommerants in 1969 [27]. It was subsequently extended to silicon-to-glass and glass-to-glass bonding. Typical bonding is performed between a sodiumbaring glass wafer and a silicon wafer under a high voltage around 200–1000 V at temperature range of $3 0 0 { - } 4 0 0 ^ { \circ } \mathrm { C }$ [28]. Compared to glass softening temperature, anodic bonding temperature is relatively low.
--[p67]-- On the contact locations, Si-O or Si-Si covalent bonds form. The bonding action spreads out from contact locations over the entire wafers. With proper bonding conditions, the anodic bonding strength can reach 10–25 MPa and bonding efficiency (ratio of bonded area to whole wafer area) ranges from 94 to 99.9% [29].
--[p67]-- As we can see, for this technique to work, one of the two wafers needs to be relatively flexible so that it can be pulled towards by the electrostatic force and conform to the surface of the other wafer. This means that one of the two wafers needs to be relatively thin.
Anodic bonding has been applied to electronic packaging applications, including hermetic sealing, encapsulation, and device fabrication.
--[p68]-- In packaging MEMS (microelectromechamical system) devices, laser diodes, photonic and fiber optical modules, and medical components, anodic bonding can provide high quality hermetic sealing [30–32]. Sealing process using epoxy can be performed at low temperature and low cost. However, epoxy out-gasses, making hermeticity impossible. Soldering process, on the other hand, needs flux to remove oxides. Flux and flux residues are easily trapped inside the package, causing the out-gassing problem.
--[p68]-- Thus, anodic bonding is a possibility to achieve high quality hermetic sealing. Anodic bonding has been applied to encapsulating silicon chips with three-dimensional microfluidic structures [33–35], as illustrated in Fig. 2.3 [33]. Without using any glue, fluidic interconnects are built robustly. Glass transparency at optical wavelengths makes alignment of glass and silicon wafers simple and accurate. This technique is compatible to wafer-level packaging.
--[p67]-- Anodic bonding process can be conducted in atmosphere or vacuum environment. Figure 2.1 depicts the bonding apparatus [28]. The glass wafer is biased as the cathode, and the silicon wafer is the anode. After cleaning process, one mirror finish wafer is placed over the other one. Two surfaces have direct contact only at limited locations, as exhibited in Fig. 2.2 [27].
--[p67]-- When high voltage is applied at elevated temperature, mobile $\mathrm { N a } ^ { + }$ in the glass migrate toward the silicon through the contact locations, leaving behind negative charge on the glass (depletion region). An electric field is thus established across the bonding interface. Since the gap is very small, this electric field can be very high. Stronger electrostatic force is thus produced, which pulls the glass surface and silicon surface together.

===== [p205-206] Chapter 5 Lead-Free Soldering > 5.7.1 Equipment (3块) =====
--[p205]-- 5.7.1 Equipment
The stencil aperture design for lead-free solder paste is preferred to be slightly larger than tin-lead solder paste. This is mainly due to the poorer wetting of leadfree materials, as will be discussed later. In order to achieve comparable coverage of pads after reflow, a larger aperture design would then be desired. As to the printer, no difference in printer design is needed for transition into lead-free process.
--[p206]-- However, the reflow furnace would need some modification for lead-free process. Due to a higher melting temperature of lead-free alloys, a higher reflow temperature would then be required. This inevitably results in a longer excursion of heating process, and consequently more profile details to be controlled. In general, in order to maintain a comparable level ofdetail control as that oftin-lead process, one to two more heating zones are required for lead-free reflow furnaces.
--[p206]-- Also, due to the poorer wetting oflead-free alloys, nitrogen capability may become necessary for certain product designs, as will be discussed in the next section.2

===== [p254-255] Chapter 7 Advanced Substrates: A Materials and Processing Perspective > 7.1.1 A BriefHistory: From PCBs to Substrates (9块) =====
--[p254]-- They were attracted by the seemingly high price and margin for these many substrates on a single manufacturing panel. Initially substrates were considered simpler versions of the much more complex PCBs which typically contained a much higher layer count with similar line and space width. But there were many challenges in making substrates (see Table 7.1).
--[p254]-- Organic substrates were displacing ceramic substrates for nearly all chip applications with the exception of high reliability, high I/O or high performance applications e.g. CPU/MPUs, ASICs, RF-applications. Today however ceramic substrates are declining in usage even for those applications.
The invention of build-up PCBs by Tsukada (originally called Surface Laminar Carrier, SLC, [12]) enabled high density packaging of components on PCBs.
--[p254]-- The real driver for this technology became the CPU for personal computers with its ever increasing hunger for I/O, performance (lower dielectric constant (D )) and cost reduction.
The technology trend of finer lines/spaces had been going on at a steady, evolutionary pace until the consumer and communication market (e.g. MPEG players and cell phones) came into play. The explosive growth of this market was fueled by squeezing more innovations and applications into smaller spaces.
--[p254]-- 7.1.1 A BriefHistory: From PCBs to Substrates
The early organic substrates were indeed simple, miniature PCBs and were significantly cheaper than ceramics. They were introduced as OMPAC by Motorola [4]. Soon it became necessary to use more dedicated materials and processes to manufacture substrates to meet the rapidly increasing quality and technical requirements: smaller features (lines and spaces) and lighter weight at lower cost.
--[p254]-- SLC essentially employs a PCB core on top of which fine line redistribution layers are being built up (hence the name Build Up, BU, technology). This approach is similar to using redistribution layers on high end multilayer ceramic carriers (MLCC). This SLC technology was quickly applied to flip chip ASIC die especially when the wire bond die was pad limited or when superior electrical performance due to the short interconnect was required.
--[p255]-- Gold ball pads for solder ball attach | Uniform density on ball side per substrate | Only in substrate location
Defect impact on gold surface | High | Moderate
Number of circuit layers | 2-4 | 2–10 for low&#x27; end 10–20+ for &#x27;high&#x27; end
Inspection content | High | Moderate
--[p254 [表]]-- Few succeeded, especially in the US and Europe, for a number of reasons: assembly had moved to Asia and communication among Asian substrate suppliers and assemblers was more efficient. Dedicated substrate manufacturing operations were optimized for these special needs and thus were able to meet the quality requirements at the required low cost.
Table 7.1 Comparison of manufacturing challenges of substrates and PCBs
--[p254]-- These innovations demanded a large number of new components forcing accelerated improvements and inventions in assembly and in substrates. Today, relatively conventional PBGA substrates of a total thickness of 560 mm coexist with WFBGA (very thin and fine ball grid array) substrates of 120 mm thickness.
When the organic substrates market started to boom, many PCB manufacturers tried to enter the supply chain.
--[p255]-- Characteristics | Substrates on manufacturing panel | PCBs on manufacturing panel
#of units per panel | 100–2,000 | 1-10
Circuit density | Uniform across panel as per each substrate | Many depopulated areas on a PCB per component placement
Circuit defect density impact | High | High only in substrate location
Gold fingers for wire bond chip attach | Typically 100–1,000 per substrate | None

===== [p38-45] Chapter 1 3D Integration Technologies – An Overview > Wafer Thinning (18块) =====
--[p43]-- Process medium | Diamonds in ceramic wheel | $\mathrm { H F } + \mathrm { H N O } _ { 3 } +$ additives | $\mathrm { S F } _ { 6 } , \mathrm { N F } _ { 3 } ,$ $\mathrm { X e F } _ { 2 }$ | $\mathrm { S l u r r y } { : } \mathrm { S i O } _ { 2 }$ grains in soft etchant
Removal rate | $3 0 0 \mu \mathrm { m / m i n }$ | $1 0 . . . 4 0 \mu \mathrm { m / m i n }$ | $3 . . . 3 0 \mu \mathrm { m / m i n }$ | $< 2 ~ { \mu \mathrm { m / m i n } }$
TTV: total thickness variation | 0.5. .
--[p44]-- \mathrm { S i } + 4 \mathrm { F - } \longrightarrow \mathrm { S i F _ { 4 } + h e a t }
$$
High anisotropy for fabricating large aspect ratio vias is achieved by short steps of isotropic etching with $\mathrm { S F } _ { 6 }$ and depositing the polymer $\mathrm { C } _ { 4 } \mathrm { F } _ { 8 }$ on the side walls of the via. The etch mechanism is illustrated in Fig. 1.42a [71].
--[p38]-- Wafer Thinning
Wafer thinning is a very critical enabling technology because the size (diameter) of the thru-Si vias and via yields is determined by the thickness of ICs. Thin ICs can allow vias of smaller diameter and of shorter depth. Thin ICs also enable a thin profile of the stack. When wafers are thinned to <50 mm, the silicon wafer becomes very flexible as shown in Fig. 1.37 [67]. Figure 1.38 shows a typical wafer thinning process.
--[p42]-- Die Singulation by sawing is not desirable because it causes rough edges and high stress points, which reduce the die strength. An alternate singulation method is to dry etch the streets, which do not show degrade the die strength. Figure 1.40 shows a top and side view ofthe rough edges formed in Si by dicing and the smooth edges formed by dry-etching. The preferred singulation method for thinned wafer is ‘dicing by thinning’ [69, 70] as illustrated in Fig. 1.41.
--[p43]-- Via etching There are two methods for etching vias, namely wet and dry etching. Wet etch is a fast and cost-effective etching technique; however, its application is limited because the etching occurs only on certain crystalline axis. Thus, the most common via etching technique is the Deep Reactive Ion Etching (DRIE). In DRIE, a high etch rate is achieved because highly reactive $\mathrm { S F } _ { 6 }$ chemistry is used. The etch reaction is:
$$
--[p42 [表]]-- The streets are first partially dry etched. Then when the thinning is done from backside past the bottom ofthe dry etch line, the dice get singulated.
Table 1.5 Comparison of thinning processes [68]
Grinding | Spin-etching | Dry-etching | Polishing
Type of process | Mechanical abrasion | Wet-chemical etching | Plasma, Reactive ions | Chemical mechanical
--[p45]-- This process has an additional step for the deposition of conformal oxide layer for insulation. The most critical aspect Cu plug technology is the choice of the barrier layer. The requirements for the barrier layer [78, 79] are that it should have a good adhesion to oxide and be a low stress metal. Also the texture and roughness of the barrier layer determines the microstructure characteristics of Cu-fill. Ti, W, Ta and their nitrides have all been evaluated.
--[p45]-- For better manufacturability of void-free and high aspect-ratio vias, the pulsed plating waveform and bath chemistry are optimized. In pulsed plating, the magnitude and direction of current is modulated [10].
--[p38]-- The initial few steps, coarse and fine grinding, help to remove bulk Si quickly and cost-effectively. The stresses from grinding leaves a damage layer on silicon, approximately 10–20 mm deep. The damage layer contains micro-cracks, which make these wafers mechanically very weak [67, 68]. After grinding, the damage layer is removed by wet etching. Since the wet etching makes the surface rougher, the finishing step is usually a CMP step.
--[p45]-- A final CMP step is needed to remove the excess metals from the top surface [72, 73].
Figure 1.45 shows the Damascene process used for depositing Cu via plug [10, 74–81]. In Fig. 1.45a shows the process steps thru oxide. First vias are etched in the oxide layer and then the barrier layer is deposited, followed by deposition of the Cu plug. The excess Cu and barrier layer on the top surface are then removed by CMP. Figure 1.45b shows the process for vias thru-bulk Si.
--[p38]-- After removal of the damage layer by wet etching, the wafer strength increases as shown in Fig. 1.39 [69]. The strength reaches a plateau after the removal of 20 mm, which indicates that the damage layer is approximately 20 mm deep. Table 1.5 compares the removal rate, total thickness variation achieved, process temperature and application of different wafer thinning techniques [68].
--[p45]-- In the case ofa W plug, the most commonly used adhesion layer is Ti or Ti-W and the barrier layer is TiN. The metallization process steps are shown in Fig. 1.44a and Fig. 1.44b for via plug thru $\mathrm { S i O } _ { 2 }$ and thru bulk Si, respectively. The only difference between the two processes is the additional insulation layer deposition for vias thru bulk-Si. Ti and TiN are deposited by sputtering or evaporation and the W plug is deposited by Chemical Vapor Deposition (CVD).
--[p44]-- Typically, a scalloping effect is seen on the side walls of the vias with this technique and this scalloping could adversely affect getting reliable metallization of the vias. As shown in Fig. 1.42b, with some of the recent development in controlled DRIE etching, this scalloping effect is minimized or eliminated. DRIE etching allows the fabrication of a wide range of via shapes, via diameters and aspect ratios as illustrated in Fig. 1.43.
--[p44]-- But if the vias are through bulk Si, then a conformal insulation layer has to be deposited first on via wall. The two most commonly used insulation layers are Silicon Oxide and polymers like BCB or PI. The process shown in Fig. 1.14 shows vias thru-bulk Si, where the conformal insulation layer of low temperature oxide using TEOS (tetraethylorthosilicate) process was deposited [24]. On the other hand, polymer insulation was used in RTI’s process shown in Fig. 1.26.
--[p43]-- .3 μm/ min | 5..10% of removal | n.a. | &lt;1 μm
Process temperature | cool | $3 0 . . . 4 0 ^ { \circ } \mathrm { C }$ | $5 0 . . . 3 0 0 ^ { \circ } \mathrm { C }$ | $3 0 . . . 4 0 ^ { \circ } \mathrm { C }$
application | Thinning | Stress-relief | Stress-relief, MEMS thinning | Surface finish planarization
Fabrication of Thru-Si Vias
Thru-Si vias are fabricated in two steps: (1) via etching, and (2) via metallization or filling.
--[p38]-- Since thin wafers are very fragile, they are very hard to handle. Therefore the front face of the wafer is first to be mounted on a handling or carrier wafer, and then the wafer is thinned from the backside as shown in Fig. 1.38a. The mounted handling wafers should withstand the thinning processes. When thinning is completed and the thinned wafer is stacked, the handling wafer must be cleanly detached and removed. The thinning process involves many stages as shown in Fig. 1.38b.
--[p44]-- Vias having an aspect ratio of 30–40 are routinely fabricated with this technique.
Via metallization Metallization of the thru-Si vias in IC-stacks is the most critical step in the fabrication process. The most commonly used via fill metals are Tungsten (W) and Cu. The metal-filled vias have to be electrically isolated from each other and the rest of the circuitry. If the vias are through $\mathrm { S i O } _ { 2 }$ , then an insulation layer between metal and oxide is not needed.
--[p45]-- A Ti, Ta or TaN barrier are the most widely accepted barriers. The vias are filled by electroplating Cu over a seed Cu layer. The Cu seed layer is deposited by sputtering. Figure 1.46 shows a schematic diagram of the electroplating bath. In the electroplating process, Cu seed layer is the cathode; Cu plate is the anode and Cu Sulfate solution is the electrolyte. In the electrochemical process, as the Cu ions get deposited on the seed layer, the anode oxidizes to replenish the lost Cu ions.

===== [p334-339] Chapter 9 Flip-Chip Underfill: Materials, Process and Reliability > 9.7 Wafer Level Underfill (22块) =====
--[p335]-- Since the wafer level underfill process suggests a convergence of front-end and back-end of the line in package manufacturing, close cooperation between chip manufacturers, package companies, and material suppliers are required. Several cooperated research programs in this area been carried out [74, 75, 76]. Innovative ways ofaddressing the above issues and examples of wafer level processes are presented in this chapter.
--[p334]-- In this process, the underfill is pre-applied either onto a bumped wafer or a wafer without solder bumps, using a proper method, such as printing or coating. Then the underfill is B-staged and wafer is diced into single chips. In the case of unbumped wafer, the wafer is bumped before dicing when the underfill can be used as a mask. The individual chips are then placed onto the substrate by standard SMT assembly equipment.
--[p339]-- Although there is no standard process for wafer level underfill yet, the final decision might depend on the wafer and chip size, bump pitch, package type, etc. Like wafer level CSP, multiple solutions may co-exist for wafer level underfill process.
--[p334]-- 9.7 Wafer Level Underfill
The invention of no-flow underfill eliminates the capillary flow and combines fluxing, solder reflow and underfill curing into one step, which greatly simplifies the underfill process. However, as pointed out in the previous text, no-flow underfill has some inherent disadvantages including the unavailability of a heavily filled material, which is a big concern for high reliability packages.
--[p336]-- A study conducted in Georgia Tech utilized the curing kinetics model to calculate the degree of cure (DOC) evolution of different underfills during solder reflow process [77]. Combined with the gelation behavior of the underfills, the solder wetting capability during reflow was predicted and confirmed experimentally. Based on the B-stage process window and the material properties of the B-staged underfill, a successful wafer level underfill material and process was developed.
--[p337]-- Heat is applied under vacuum to ensure the complete wetting of the film over the whole wafer and to exclude any voids. Then a proprietary process is carried out to expose the solder bump without altering the original solder shape. The subsequent flip-chip assembly is carried out in a no-flow underfill-like process in which a curable flux adhesive is applied on the board and then the assembly is reflowed.
Wafer level underfill can also be applied before the bumping process.
--[p335]-- The attraction of the wafer level underfill lies in its low cost potential (since it does not require a significant change in the wafer back-end process) and high reliability of the assembly enhanced with the underfill.
--[p338]-- In order to enhance the material property, the addition of silica fillers is necessary. In this case, nano-sized silica fillers were used to avoid UV light scattering which hinders the photo-crosslinking process. The nano-sized fillers also resulted in an optical transparent film on the wafer to facilitate the vision recognition during dicing and assembly process.
--[p338]-- The photo-definable nano-composite wafer level underfill presents a cost-effective way of applying wafer level underfill and has potentially fine-pitch capability.
Since wafer level underfill is a relatively new concept and most researches are still in the process and material development stage, there are few reports on the reliability of a flip-chip package using wafer level underfill.
--[p338]-- However, it is likely to create inhomogeneity inside the underfill layer, the impact of which on the reliability is not fully understood.
A novel photo-definable material which acts both as a photoresist and an underfill layer applied on the wafer level was reported by Georgia Tech [81]. In the proposed process as shown in Fig. 9.18, the wafer level underfill is applied on the un-bumped wafer, and then is exposed to the UV light with a mask for crosslinking.
--[p337]-- Underfill deposition on a wafer using liquid material via coating or printing requires subsequent B-staging, which is often tricky and problematic. The process developed by 3 M and Delphi-Delco circumvents the B-stage step using film lamination [79]. The process steps are shown in Fig. 9.16, in which the solid film comprised of thermoset/thermoplastic composite is laminated onto the bumped wafer in vacuum.
--[p335]-- However, the wafer level underfill faces critical material and process challenges including uniform underfill film deposition on the wafer, B-stage process for the underfill, dicing and storage of B-staged underfill, fluxing capability, shelf-life, solder wetting in presence of underfill, desire for no postcure, and reworkability, etc.
--[p338]-- After development, the un-exposed material is removed and the bump pads on the wafer are exposed for solder bumping. The fully cured film is left on the wafer and acts as the underfill during the subsequent SMT assembly after device singulation. A polymeric flux is needed during the assembly for holding the device in place on the substrate and providing fluxing capability, a process similar to the dry film laminated wafer level underfill.
--[p338]-- Figure 9.17 shows a multi-layer wafer-scale underfill process developed by Aguila Technologies, Inc. [80]. The highly filled wafer level underfill is screen printed onto an unbumped wafer and then cured. Then this material is laserablated to form microvias that expose the bond pads. The vias are filled with solder paste. After reflowing, solder bumps are formed on top of the filled vias.
--[p336]-- The separation of the flux from the bulk underfill material preserves the shelf life of the bulk underfill as well as prevents the deposition of fillers on top of the solder bump so as to ensure the solder joint interconnection in the flip-chip assembly. In this process, no additional flux dispensing on board is needed and hence the underfill needs to be tacky in the flip-chip bonding process to ensure the attachment of the chip to the board, as discussed in the previous text.
--[p336]-- In most wafer level underfill process, the applied underfill must be B-staged before the singulation of the wafer. The B-stage process usually involves partial curing, solvent evaporation, or both, of the underfill. In order to facilitate dicing, storage, and handling, the B-staged underfill must appear solid-like and possess enough mechanical integrity and stability after B-stage.
--[p336]-- However, in the final assembly, the underfill is required to possess ‘‘reflowability’’, i.e., the ability to melt and flow to allow the solder bumps to wet the contacting pads and form solder joints. Therefore, the control of the curing process and the B-stage properties of the underfill is essential for a successful wafer level underfill process.
--[p336]-- 9.15, a wafer scale applied reworkable fluxing underfill process developed by Motorola, Loctite and Auburn University [74]. Since uncured underfill materials are likely to absorb moisture that leads to potential voiding in the assembly, in this process, wafer is diced prior to underfill coating. Two dissimilar materials are applied; the flux layer coating by screen or stencil printing and the bulk underfill coating by a modified screen printing to keep the saw street clean.
--[p335]-- It is noted that in some types of WLCSP, a polymeric layer is also used on the wafer scale to redistribute the I/O and/or to enhance the reliability. However, this polymeric layer usually does not glue with the substrate and cannot be considered as underfill. The wafer level underfill discussed here is an adhesive to glue chip and substrate together and functions as a stress-redistribution layer rather than a stress-buffering layer.
--[p336]-- Full area array at 200 mm pitch flip-chip assembly with the developed wafer level underfill was also demonstrated [78] as shown in Fig. 9.14. (a) An optical image of wafer level underfill coated wafer with a.
The above study shows that the control of B-stage process of the wafer level underfill is critical to achieve good dicing and storage properties and the solder interconnect on board-level assembly. One way to avoid dicing in presence of non-fully cured underfill is presented in Fig.
--[p334]-- Also, no-flow process still needs individual underfill dispensing step and therefore is not totally transparent to standard SMT facilities. An improved concept, wafer level underfill, was proposed as a SMT-compatible flip-chip process to achieve low cost and high reliability [70, 71, 72, 73]. The schematic process steps are illustrated in Fig. 9.13.
--[p338]-- The flip-chip assembly is similar to no-flow underfill process again with a polymer flux dispensed onto the board before chip placement.
One similarity among all these three processes is the separation of flux material from the bulk underfill. Wafer level underfill process provides the convenience of separating different functionalities by using dissimilar materials so that ‘‘the one magic material that solves everything’’ is not required.

===== [p62-62] Chapter 2 Advanced Bonding/Joining Techniques > 2.1.1.2 Silicone Resins (2块) =====
--[p62]-- A thermosetting resin is used for developing a waveguide material with a low birefringence, low propagation loss, and good environmental stability [5]. Thermally curable silicone resin was also used for high-speed optical coating with specific feature of coating thickness controllability [6].
--[p62]-- 2.1.1.2 Silicone Resins
Silicone resins are a type of silicone materials which is formed by branched, cage-like oligosiloxanes with the general formula of RnSiXmOy, where R is a non-reactive substituent, usually Me or Ph, and X is a functional group H, OH, Cl or OR. These groups are further condensed in many applications, to give highly crosslinked, insoluble polysiloxane networks. Silicone resins have been used in many applications.

===== [p346-346] Chapter 10 Development Trend of Epoxy Molding Compound for Encapsulating Semiconductor Chips (2块) =====
--[p346]-- Chapter 10 Development Trend of Epoxy Molding Compound for Encapsulating Semiconductor Chips
Shinji Komori and Yushi Sakamoto
Abstract Epoxy molding compounds (EMCs) have been used extensively as an encapsulation and protection material for semiconductor packages and must meet ever-evolving packaging requirements including moisture sensitivity level (MSL), moldability, and environmental and other reliability 1000 requirements.
--[p346]-- This chapter provides an overview of most recent development on various aspects of EMCs including advanced material development, molding process, and approaches to improve moldability, moisturized reflow resistance, warpage control of molded area array packages, and stress management for molding die with low-k interlayer dielectrics (ILD).
Keywords Epoxy molding compounds (EMCs) - Flame retardant - Moldability - Moisturized reflow resistance - Warpage - Low-k ILD

===== [p23-23] Chapter 1 3D Integration Technologies – An Overview > 1.2.2 3D IC-stacking Using Thru-Si Vias (TSVs) (2块) =====
--[p23]-- Each of the layers in the stack can now contain circuits with different voltage, performance and fabrication process requirements. IC-stacking will also give a better performance because 3D silicon layers are connected with very short vertical interconnects as discussed in the earlier section.
--[p23]-- 1.2.2 3D IC-stacking Using Thru-Si Vias (TSVs)
3D IC-stacking with Thru-Si vias (See Fig. 1.3) offers a very desirable 3D integration solution. This technology eliminates many problems associated with 3D on-chip integration. In 3D IC-stacking, integration of different technologies can be cost-effectively achieved because each IC is first made individually and then stacked together.

===== [p65-65] Chapter 2 Advanced Bonding/Joining Techniques > 2.1.3.1 Liquid Crystal Polymer (LCP) (4块) =====
--[p65]-- These polymers were synthesized by linkage of rod-like or disk-like mesogenic side groups with flexible spacers to the polymer main chain [19]. Mesogens must be incorporated into the chains for flexible polymers to display liquid crystal effect. LCPs are known to be inert to organic solvents and acids and mechanically flexible. It has several unique properties such as low dielectric constant, low loss tangent, low water absorption coefficient, and low cost.
--[p65]-- Due to their excellent properties, LCP has been frequently used in microwave application and become commercially available as high performance flexible circuit boards [20, 21]. Not only could LCP be used as the substrate for microwave frequency application but also RF MEMS packaging. The temperature to bond LCPs is around $2 8 0 ^ { \circ } { \sim } 3 1 0 ^ { \circ } \mathrm { C } .$ , which is acceptable for most RF MEMS switches. LCPs can be patterned by microfabrication or laser cutting.
--[p65]-- They can be directly bonded to metal, silicon, and glass without using adhesive [22]. It can thus be called as adhesive-less bonding technique. The coefficient of thermal expansion (CTE) for LCP can be adjusted through thermal treatments. It can facilitate integration of integrated circuits in SOP modules. Being flexible, LCP can lead to deployment of antennas in space [23]. Due to its unique features, large sheets of LCP containing antenna arrays can be flexed, rolled up, and easily deployed.
--[p65]-- 2.1.3.1 Liquid Crystal Polymer (LCP)
Liquid crystal polymers (LCPs) are a unique class of wholly aromatic thermoplastic polyester polymers that provide previously unavailable high performance properties. LCPs combine the properties of polymers with those of liquid crystals. While LCPs show the same mesophases characteristic of ordinary liquid crystals, they retain many of the useful properties of polymers.

===== [p130-135] Advanced Wire Bonding Technology: Materials, Methods, and Testing > 4.3.2 Thermocompression Bonding (12块) =====
--[p133]-- Because of the high stage or column temperatures $( > 3 0 0 ^ { \circ } \mathrm { C } )$ involved in thermocompression bonding, IC or device die attachment is usually limited to the gold-silicon eutectic or certain metal alloy attaches. Also, long times on heated stages can cause reliability problems with previously placed wirebonds, such as uncontrolled intermetallic growth. Most modern thermocompression bonders use a combination of both capillary and column heat.
--[p132]-- In some cases, this interfacial contamination (usually on the pad) is so extensive that it prevents bonding altogether. The inclusion of contamination at the weld interface can lead to serious reliability problems [10].
The interfacial bonding temperatures are typically in the range of 300–4008C [45] for bonds made by thermocompression bonding. The bonding cycle, exclusive of bond positioning, takes a fraction of a second.
--[p135]-- Gold wire is used in most thermocompression wire bonding processes because it is easily deformed under pressure at elevated temperature and is very resistant to oxide growth that can inhibit proper ball formation. Aluminum wire, because of its rapid oxide growth, has difficulty in forming properly shaped balls on standard bonding machines. Successful aluminum wire ball bonds have been formed using an inert atmosphere around the bonding head to minimize oxide formation [30, 65].
--[p130]-- 4.3.2 Thermocompression Bonding
A thermocompression bond (or weld) is the result of bringing two metal surfaces (bonding wire and the substrate or pad metallization, for example)
together in intimate contact during a controlled time, temperature, and pressure (or force) cycle. During this ‘‘bonding cycle’’, the wire and, to some extent, the underlying metallization undergo plastic deformation and interdiffusion on the atomic scale.
