Repository: NARUTOBEST/semiconductor-knowledge-qa

# heldout 泛化集出题管线(v2,2026-10-01)

与 `pipeline/dev/` 平行、互不混放的 heldout 侧出题管线。
总协议见 `../protocol_v2.md`(v2:取消 source 隔离红线,全库遴选文档)。

## 本目录内容
| 文件 | 用途 |
|---|---|
| `fetch_material.py` | 从 Qdrant(16333 转发)抓取本 track 8 篇文档的真实 chunk 原文 |
| `draft_material/` | 8 篇素材 txt + 草稿 json(每篇 25 题,含 evidence 逐字摘录) |
| `build_datasets_heldout.py` | 草稿 -> `eval/qa_sets/v2_20261001/heldout_200.json` + 校验报告 |
| `_extract_result.py` | 出题 agent 结果恢复(从会话 transcript) |
| `_verify_acceptance.py` | evidence 溯源覆盖率校验(自动发现本目录全部草稿) |
| `_prompt_template.txt` | 出题 agent 提示词模板 |
| `acceptance_report.json` / `_acceptance_failures.txt` | AI 验收记录(heldout 侧) |
| `verify_log.md` | 人工核对清单(heldout 200) |

File: eval/pipeline/heldout/draft_material/11_Chemistry_Lithography.txt (part 16 of 53)
<sup>36</sup>C. David, W. Demarteau, and G. Geuskens, “Energy transfer in polymers II Solid polyvinyl naphthalene benzophenone system and copolymers vinylnaphthalene vinylbenzophenone,” Eur. Polym. J. 6, 1397 (1970).
--[p427]-- A major distinction between the migration of energy in dilute solid solutions of polymers and solid films is that in the former the excitons are restricted to an intramolecular path along the polymer backbone, while in solid films of the neat material, they can migrate intermolecularly from one chain to another.
--[p425]-- In 1935, Davydov described the spectral characteristics of such systems in more detail, illuminating in the attempt a number of unexplained phenomena in solid state physics.<sup>33</sup> Both Frenkel and Davydov predicted the possibility of energy migration not only in crystals, but also in partially ordered arrays and even in amorphous systems, of which resist polymers are a part.
--[p427]-- 79, John Wiley & Sons, Hoboken, NJ (1989). <sup>44</sup>ibid.
<sup>45</sup>W. Frank and L.A. Harrah, “Excimer formation in vinyl polymers. II. Rigid solutions of poly(2 vinylnaphthalene) and polystyrene,” J. Chem. Phys. 61, 1526 (1974).
<sup>46</sup>A. Reiser, Photoreactive Polymers: The Science and Technology of Resists, p. 79, John Wiley & Sons, Hoboken, NJ (1989).
<sup>47</sup>ibid., p. 80.
--[p426]-- The range of energy migration in some of these materials has been reported to be considerable. 43
<sup>37</sup>R.F. Cozzens and R.B. Fox, “Intramolecular triplet energy transfer in poly(1 vinylnaphthalene),” J. Chem. Phys. 50, 1532 (1969).
<sup>38</sup>A. Reiser, Photoreactive Polymers: The Science and Technology of Resists, p. 78, John Wiley & Sons, Hoboken, NJ (1989).
<sup>39</sup>ibid.
<sup>42</sup>N. Kim and S.E. Webber, “Effect of molecular weight on triplet exciton processes. 4.
--[p426]-- In contrast, when 1% poly(1-vinylnaphthalene) is blended with 99% polystyrene, the result is mainly polystyrene phosphorescence. These results lend themselves to the conclusion that energy migration must occur intramolecularly via the manifold of phenyl groups attached to the polyvinyl backbone.<sup>39</sup> The same conclusion was also reached from the observation of delayed fluorescence in highly dilute solid solutions of poly(1-vinylnaphthalene) in organic glasses at 77 K.
--[p425]-- A few years later, Kallman and co-workers<sup>34</sup> reported observing long-range energy transfer in polystyrene (a common resist polymer platform in DUV lithography) and in some other polymers.
--[p426]-- Down-chain energy migration has since been widely investigated experimentally and confirmed, and is now known to be a common phenomenon that plays a significant role in the degradation and stabilization of polymers, including those used in resist applications. The polymer chain in these systems acts as an “antenna” that conducts energy either to a reactive site or away from the point of incidence to a quencher, where it can be harmlessly dissipated.
--[p426]-- Delayed emission of solid poly(2 vinylnaphthalene),” Macromolecules 13, 1233 (1980).
<sup>40</sup>ibid.
<sup>41</sup>ibid., pp. 78 79.
It should be mentioned that side chain interaction in polystyrene and in similar polymers not only promotes energy migration, but also promotes the formation of excimers that occurs in solution mainly as a result of conformational transitions, which bring neighboring fluorophores into juxtaposition.
--[p427]-- Interestingly, when a dilute solution of this polymer is irradiated, a certain amount of excimer fluorescence is observed along with the predominant monomer fluorescence, which is indicative ofthe fact that the polymer chain folds on itself and that a few chromophores are able to assume a contact configuration that produces excimer emission.<sup>48</sup> However, when solid films of the same polymer are irradiated, no monomer fluorescence is seen, and only excimer fluorescence is observed.<sup>49</sup> This result suggests that excitation produced at the monomer sites must be freely mobile in the solid matrix to reach an excimer site within its lifetime.<sup>50</sup>
<sup>43</sup>A. Reiser, Photoreactive Polymers: The Science and Technology of Resists, p.
--[p427]-- This is the reason polystyrene films, for example, exclusively emit excimer fluorescene although the concentration of the excimer sites is low, on the order of 1 mol%.<sup>45</sup> In these systems, the excimer sites are supplied with excitation energy by exciton migration. Of particular interest is the fact that the concentration of excimer sites tends to limit the exciton migration 46 range in these systems.
--[p425]-- 8.4 Energy Migration in Resist Polymers
Energy migration in resist polymer matrices plays a very important role by channeling energy to reactive sites, be they scissioning or cross-linking points on the polymer backbone or deprotection sites on the pendant groups of the polymer.
--[p425]-- The thought then was that in these systems the exciton traveled along the phenyl groups in the side chains of the polymer in a process termed “down-chain migration.” This view was later confirmed by Fox et al.<sup>35</sup> and David et al.,<sup>36</sup> who studied the fluorescence behavior of copolymers and of polymer blends, and also by Cozzens and Fox,<sup>37</sup> who observed that in copolymers of styrene and 1-vinylnaphthalene (I) containing only 1% of napthalene and 99% of benzene units, napthalene phosphorescence was observed almost exclusively.<sup>38</sup>
<sup>29</sup>A. Reiser, Photoreactive Polymers: The Science and Technology of Resists, p. 75, John Wiley & Sons, Hoboken, NJ (1989).
<sup>30</sup>E. Terenin and V.
--[p425]-- Ermolaev, “Sensitized phosphorescence in organic solutions at low temperature. Energy transfer between triplet states,” Trans. Faraday Soc. 52, 1042 (1956); V.L. Ermolaev, “Energy transfer in organic systems involving the triplet state III. Rigid solutions and crystals,” Sov. Phys. Usp. (Engl. Transl.) 80, 333 (1963).
<sup>31</sup>J.I. Frenkel, “On the transformation of light into heat in solids. II,” Phys. Rev. 37, 1276 (1931).
--[p426]-- Furthermore, interrupting the sequence of naphthalene units, for example, by copolymerization with methyl methacrylate, results in dimunition of the delayed fluorescence, which is observed only as long as significant blocks of naphthyl groups still remain.<sup>41</sup> It is for similar reasons that delayed fluorescence, for example, in poly(2-vinylnaphthalene), is dependent on molecular weight, that is, on chain length.<sup>42</sup>
--[p425]-- The fundamental principles governing energy migration in polymers were originally formulated by Frenkel in 1931,<sup>31</sup> long before they could be experimentally verified.<sup>32</sup> It was Frenkel who introduced the term “exciton” for the energy quantum mobile in an ensemble of identical molecules.
--[p427]-- An example of a material that illustrates this distinction rather well is the resist polymer PPDA (II),<sup>47</sup> which is based on the p-phenylene diacrylate chromophore that is described in Chapter 6.
In PPDA, the chromophores are part of the polymer backbone, and since they are not adjacent to each other, down-chain energy migration is not possible.
--[p426]-- The delayed fluorescence in this system is attributed to the encounter of two triplet excited states, which in turn provides evidence for triplet migration along the chain. On encounter, the two triplet states are believed to disproportionate to form an excited state (which emits fluorescence) and a singlet ground state, as shown in Reaction [8.2]:<sup>40</sup>
$$
T _ { 1 } ^ { * } + T _ { 1 } ^ { * } \enspace \longrightarrow \enspace S _ { z } ^ { * } + S _ { 0 } .\tag{½8:2}
$$

===== [p163-166] Chapter 4 Evolution of Lithography > 4.1 Introduction (17块) =====
--[p164]-- In spite of the tremendous evolutionary changes and developments that lithography has undergone, at its fundamental core, its printing and patterning action is ultimately about chemical transformations brought about by the interactions of electrons within the ink or resist material, or any lithographic patterning media, as the case may be.
--[p164]-- Where photoradiations (such as visible light photons, UV photons, x-ray photons, etc.), electrons, and ions are employed in the imaging process, they function primarily to excite the electrons of the sensitized lithographic substrates or radiation-sensitive materials in resists to appropriate energy levels, altering their physical properties such as solubility in an appropriate solvent, and thereby providing the basis of the contrast between the exposed and unexposed areas of the substrate or the resist. When such interactions are done properly, the result is a successful marriage between the exciting agent (electrons, photons, ions, etc.) and the electrons of the lithographic substrate, whose offspring is a well-resolved and well-patterned planographic feature.
--[p164]-- The tone of this feature could be either positive (when the exposed area is washed or dissolved away from the substrate) or negative (when the exposed area remains on the substrate).
Relative to other patterning techniques, how and why did lithography become the dominant printing method for the fabrication of integrated circuits?
--[p163]-- Senefelder’s original direct stone plate lithography of the late eighteenth century evolved into offset lithography in the nineteenth century and is now what is primarily used in the printing industry. Offset lithography in turn evolved into semiconductor lithography in the twentieth century, where it is now used in the fabrication of integrated circuits.
Another notable evolution in lithography relates to the manner in which the image is created.
--[p164]-- An adequate answer to this question must as a necessity trace the evolution of lithography from its invention through all of its myriad incarnations as have been practiced ever since its invention, through the invention of the transistor and the integrated circuit as well as the appropriation of its techniques in the large-scale fabrication of semiconductor devices.
--[p164]-- 4.1 is a schematic of the major evolutionary trends and developments in lithography, starting from its very invention in 1798 and extending all the way to its role in the development of microelectronics—first the printed circuit board, next the transistor, and then the integration of the transistors into microprocessors, memory chips, and controllers—which have ushered in a cornucopia of machines that manipulate information by streaming electrons through silicon.
--[p164]-- Today, the entire microelectronics industry rests on lithographic techniques that routinely fabricate structures smaller than 45 nm across (that is, 45 billionths of a meter). This size is tiny by the standards of everyday experience—about one-thousandth the width of a human hair—but is comparatively large on the scale of atoms and molecules. A 45-nm–wide wire will span about 250 atoms of silicon.
--[p163]-- Lithography has evolved into a broad family of techniques that are distinctly different in many respects, yet share similar attributes as to their ultimate goal— a method to transfer information from one substrate to another with a high degree of fidelity and throughput relative to other comparable printing techniques.
--[p163]-- 4.1 Introduction
From the time of Senefelder to the present time, lithography has undergone major evolutions, but overall, its basic principle remains intact. It remains a planographic printing process in which the image and nonimage areas are on the same plane of the printing substrate.<sup>1</sup> Just as in Senefelder’s time, today, the contrast between the image and nonimage areas depends on the interfacial tension of oily inks and water-retaining surfaces.
--[p166]-- For literature on key devel opments in fine art lithography, see J. Renard, Histoire Naturelles (Natural History), English Transl. by R. Howard, Horizon Press, New York (1966); M. Joyant, Henri de Toulouse Lautrec, Arno Press, New York (1968).
<sup>3</sup>See, for example, H. Gernsheim and A. Gernsheim, The History of Photography: From the Camera Obscura to the Beginning of the Modern Era, Vol. 1, Thames & Hudson, London (1969).
--[p164]-- Such electronic interactions may be on the basis of affinity of oil for oil and the repulsion of oil and water as in stone lithography (solid plate printing); it could also be mediated by photons (as in photolithography), by electrons (as in electron-beam lithography), and by ions (as in ion-beam lithography).
--[p166]-- While the developments in fine art lithography<sup>2</sup> and offset lithography<sup>3</sup> are interesting subjects in their own rights, our emphasis here will be on how developments in these lithographies were expropriated and employed in the development of printing plate technology, offset lithography, and subsequently semiconductor lithography, the most advanced form of lithography.
<sup>2</sup>The most notable exponent of fine art lithography was Toulouse Lautrec.
--[p163]-- This is in fact the very same principle that governs the immiscibility of oil and water—hydrophobic–hydrophilic interactions between the image and nonimage areas. The inks (or resist) are naturally hydrophobic and can be made resistant to the action of etchants when dry.
--[p166]-- The early history of the invention of lithography, photography, and photolithography has already been covered in Chapter 2 and will not be repeated here. Instead, our starting point shall be the developments that took place after the invention of photolithography in 1826 by Nie´pce.
--[p163]-- While Senefelder drew his image by hand, using ink pencils, today, this mode of lithographic printing is practiced only by fine art lithographers. Most lithographic images today are done through radiation-induced chemical reactions on appropriate sensitive substrates, using photons, electrons, ions, and even atoms.
<sup>1</sup>Lithography is one of the three basic printing methods, the other two being intaglio (gravure or engraving) and typography (relief printing).
--[p164]-- Still another aspect of the evolution of lithography relates to the speed with which it is carried out. While Senefelder’s stone plate lithography took hours, if not an entire day to complete just one print, today, an IC device layer on a silicon wafer substrate containing hundreds of devices, each of which may have nearly one billion transistors, can be patterned in just under one minute.
--[p164]-- This journey must perforce highlight the unique properties of this patterning technique, with particular emphasis on semiconductor lithography, which has made it the dominant patterning technique used in the fabrication of integrated circuits.
Shown in Fig.

===== [p71-73] Optical and Chemical Origins of Lithography > 3.2.1.3.6 The velocity of light (19块) =====
--[p73]-- They expected to see a shift in the fringes since the light paths through the ether have changed. Instead, the result they observed was negative, since no fringe shift was observed, implying that somehow the luminiferous ether remained stationary to the planet Earth in its annual circuit around the sun. In other words, no ether wind was created, suggesting perhaps that the luminiferous ether does not exist, and even more importantly, that the speed of light in space is constant.<sup>56</sup>
--[p73]-- Michelson and his assistant E.W. Morley carried out another remarkable experiment, aimed at observing the effect of the Earth’s motion through space on the velocity of light as measured on its surface; in other words to detect “the ether winds”—supposedly created from the motion of the Earth against the luminiferous ether. The apparatus consisted of a terrestrial light source in a device he had invented called an interferometer (see Fig.
--[p72]-- The speed must be so great that the light coming to us from Jupiter takes 22 minutes longer to reach us at the farthest end of our orbit round the Sun, than at the other of the orbit when we are nearest Jupiter. That is to say, light takes about 10 minutes to travel from the sun to the Earth; it does not travel instantaneously as alleged by M. Descartes” [cited in P. Mason, The Light Fantastic, p. 83, Penguin Books, Middlesex (1981).
<sup>49</sup>P. Mason, The Light Fantastic, p.
--[p73]-- A very critical experiment, the full significance of which was, however, not realized until after the publication of Einstein’s theory of relativity, was carried out in 1851 by Fizeau. Fizeau was interested in determining how the velocity of light is influenced by the motion of the medium through which it propagates. For these investigations, he derived the empirical formula for the velocity V of light in a fluid moving with velocity v,
$$
--[p73]-- 3.7),<sup>55</sup> which measures interference—interference between two light beams that originate from the same light source (hence, are coherent). The initial beam was made to travel to a glass plate positioned at a 45-deg angle; part of the beam is reflected, part is transmitted. The two secondary beams travel at right angles and are eventually brought together by means of other mirrors and are then viewed through a telescope.
--[p72]-- He observed that the velocity of light in material bodies is less than its velocity in vacuum, thus providing a belated support to Huygens’ wave theory and against Newton’s particle theory of light.<sup>51</sup>
--[p71]-- He observed that the moons seemed to either slow down or speed up depending on whether Jupiter was moving away from the Earth or coming closer to it. This effect, he wrote,<sup>48</sup> was the result of the extra time that the light took to cover the distance between the planets when they were farther apart.<sup>49</sup>
<sup>43</sup>ibid.
<sup>44</sup>R.W. Ditchburn, Light, p. 8, Dover Publications, New York (1991).
<sup>45</sup>M.S. Barge and W.B.
--[p72]-- In contrast, the wave theory, according to arguments going back to Huygens, requires a slower speed in a dense medium than in air.<sup>52</sup> As predicted by the wave theory, the velocity of light in water, glass, etc. turned out to be exactly its velocity in vacuum divided by the refractive index of the material in question.<sup>53</sup>
<sup>48</sup>In describing his experiments, Roemer states, “I have been observing the first satellite of Jupiter over eight years.
--[p72]-- Focault’s experiment was considered at the time to be very crucial, particularly in light of the fact that corpuscular theory held that light travels faster in a dense medium because the molecules of the medium attract the particles of light, speeding up their motion as they enter; and then when the light leaves the medium the same attractive force pulls the corpuscles back, retarding their motion as they enter the air.
--[p73]-- How the speed of light is affected when the source of the light is moving became a question that attracted much theoretical speculation in the years after 1887. In 1905, Einstein found the solution lying at the heart of Maxwell’s equations of electromagnetism<sup>57</sup> (see the sections on relativity and electromagnetic theories).
<sup>54</sup>ibid., pp. 162 164.
<sup>55</sup>A.A. Michelson, Studies in Optics, pp. 20 32, Dover Publications, Mineola, New York (1995).
<sup>56</sup>M.I.
--[p73]-- Sobel, Light, pp. 199 202, University of Chicago Press, Chicago (1987).
Today, interferometers are used widely in the alignment system of lithographic exposure tools for coordinating the movement of the exposure stage. In particular, they have found application in high-precision measurements of extremely small distances, between different objects in the exposure tool. Furthermore, interferometric lithography owes its very existence to the Michelson-Morley experiment.
--[p72]-- The satellite is eclipsed during each orbit of the planet on entering its vast shadow. I have observed that the intervals between the eclipses vary. They are the shortest when the Earth moves towards Jupiter and longest when it moves away from it. This can only mean that light takes time for transmission through space. . .
--[p71]-- White, The Daguerreotype: Nineteenth Century Technology and Modern Science, pp. 12 13, Johns Hopkins University Press, Baltimore (1991).
<sup>46</sup>R.W. Ditchburn, Light, p. 8, Dover Publications, New York (1991).
<sup>47</sup>ibid., pp. 8 9 (1991).
--[p73]-- Given that the two beams have traveled different paths—perhaps one traveled parallel to the Earth’s motion and the other perpendicular to the earth’s motion—the viewer sees an interference pattern, alternating fringes of light and dark, which itself is not surprising. However, in the final step of the experiment, the experimenters rotated the entire apparatus through 90 deg, effectively interchanging the paths of the two beams.
--[p72]-- 83, Penguin Books, Middlesex (1981).
<sup>50</sup>G. Gamow, The Great Physicists from Galileo to Einstein, pp. 160 162, Dover Publications, New York (1961).
<sup>51</sup>G. Gamow, The Great Physicists from Galileo to Einstein, p. 161, Dover Publications, New York (1961).
<sup>52</sup>M.I. Sobel, Light, p. 15, University of Chicago Press, Chicago (1987).
<sup>53</sup>G. Gamow, The Great Physicists from Galileo to Einstein, p. 162, Dover Publications, New York (1961).
--[p71]-- 3.2.1.3.6 The velocity of light
In 1676, the Danish astronomer Olaus Roemer made the fundamental discovery that light is not propagated instantaneously, but that it travels with an enormously high, though finite speed. He had arrived at these conclusions from a long period of observing the rotation of the moons of Jupiter and timing their eclipses as they passed around that huge planet.
--[p72]-- The French physicist Armand Hippolyte Louis Fizeau measured the speed of light in air to be $\dot { 3 } \dot { \times } 1 0 ^ { 1 0 }$ cm/s from observing the length of time it takes light to traverse unobstructed through a pair of cogwheels set at the opposite ends of a long axis and made to spin at the rate of a few thousand revolutions per minute.
--[p73]-- V = { \frac { c } { n } } \pm \mathbf { \sigma } \biggl ( 1 - { \frac { 1 } { n ^ { 2 } } } \biggr ) v ,\tag{3:3}
$$
where c is the speed of light in vacuum and n is the refractive index of the fluid in question. Neither Fizeau nor anyone else at that time understood the implications of this result, thus the case rested until one-half a century later when Einstein showed that the empirical formula is a direct result of the theory of relativity.<sup>54</sup>
In 1887, the American physicist A.A.
--[p72]-- By interposing three mirrors between the cogwheels, with one of the mirrors placed far away, he lengthened the light path, thereby making the effect observable.<sup>50</sup>
Jean Foucault (Fizeau’s friend and collaborator) succeeded in shortening the distance by substituting rotating mirrors instead of cogwheels, and was thus able to measure the velocity of light in many different media—air, water, or any transparent material.

===== [p53-54] Invention of Lithography and Photolithography > 2.4.3 William Henry Fox Talbot (9块) =====
--[p54]-- None of these discoveries was the result of a concerted scientific research program based on the systematic application of knowledge of light-sensitive materials to the problem of imaging.
--[p53]-- As the publicity surrounding Arago’s announcement mounted even in England, Talbot had to concede that the dis-58 coveries of Nie´pce and Daguerre did indeed have priority over his own.
<sup>55</sup>ibid.
<sup>56</sup>ibid.
<sup>57</sup>ibid.
The publicity surrounding the discoveries of Nie´pce, Daguerre, and Talbot also propelled others who had been thinking along the same lines to publicize their own discoveries.
--[p54]-- In May 1839, Mungo Ponton (1802–1880), a member of the Edinburgh Society of Arts, published a process based on dichromate salts, which he believed was a variant of Talbot’s.<sup>59</sup>
Thus, the period between 1826 and 1839 saw the birth of a new era—the world witnessed the introduction of photography, which used several processes to capture permanent images using cameras.
--[p53]-- 2.4.3 William Henry Fox Talbot
The scientist William Henry Fox Talbot (1800–1877) (see Fig. 2.7) made his first imaging experiments with papers prepared with silver nitrate, which he found were not very sensitive. He then turned to silver chloride paper, and soon discovered that he could stop the action of light on his sensitive papers by soaking them in a strong solution of salt water, just as Daguerre had done earlier.
--[p53]-- During the summer of 1835, he was successful in making images of his house using his sensitive paper and a camera obscura, although with extremely long exposure time (on the order of several hours). He also experimented with a solar microscope in conjunction with his sensitive paper, which resulted in the first photomicrographs ever taken, sometime during this period.
--[p54]-- These men all drew on knowledge that was widely available during their time. They applied that knowledge in new ways to devise solutions to obstacles that had earlier prevented others from solving the problem.
--[p54]-- Everything we do today in offset lithography as well as in optical lithography, and for that matter in other fields of semiconductor lithography, derive from Nie´pce’s invention.
<sup>58</sup>ibid.
<sup>59</sup>M. Ponton, “Notice of a cheap and simple method of preparing paper for photographic drawing, in which the use of any salt of silver is dispensed with,” Edinburgh New Phil. J. 27, 169 171 (1839).
<sup>60</sup>M.S. Barger and W.B.
White, The Daguerreotype: Nineteenth Century Technology and Modern Science, p. 27, Johns Hopkins University Press, Baltimore (1991).
Chapter 3
--[p54]-- All three were able to produce images that had relatively short exposure times (i.e., on the order of minutes) and were able to make these images permanent by stopping the action of light with some subsequent treatment.<sup>60</sup> For these contributions, these three men are the founding pioneers and fathers of photography. While Daguerre’s and Talbot’s contributions to photography are significant, the priority for the invention of photography and photolithography belongs to Nie´pce.
--[p54]-- Rather, the discoveries were the result of three men who were interested in solving problems—one an inventor (Nie´pce) trying to improve lithography by competing for premiums offered by the Socie´te´ d’Encouragement des Arts; one an artist and promoter (Daguerre) trying to fulfill the need of capturing the images in his camera; and one a gentleman scientist (Talbot) trying to make up for his inability to draw as well as an artist.

===== [p212-216] Chapter 5 Lithographic Chemicals > 5.5 Resist Strippers and Cleaners (34块) =====
--[p212]-- The FEOL layers comprise those device layers in which lithographic and etch patterning processes, as well as implant and diffusion processes, are used in the definition of critical components such as the active, gate, source, and drain regions of the transistor, along with their associated implant regions.
--[p216]-- The resistance values of the latter metal are often affected, probably through the conversion of the resistor metal to oxides; copper oxidizes readily in such an environment.<sup>29</sup>
--[p214]-- Typical organic amines in such formulations comprise monoethanolamine (MEA), 2-(2-aminoethoxy) ethanol (AEE), monopropanolamine, methylamylethanol, ethylenediamine, piperidine, benzyl amine, etc. Choline is sometimes added to enhance the activity of MEA.
--[p213]-- Some of these strippers suffered from one or more drawbacks such as potential toxicity to workers exposed to them, environmental and pollution problems in disposal after use, volatility, corrosion of equipment, and the safety hazard of operating at temperatures above the flash point of the stripper. They were also plagued by difficulties and the high cost associated with disposing of them in an environmentally acceptable manner after use.
--[p215]-- For this reason, implanted resists are removed with hot SPM at $2 5 0 ^ { \circ } \mathrm { C } .$ , followed by cold APM solution. The cold APM solution is effective in preventing pitting of the substrate that can result from hot APM application.
The mode of contacting the stripper composition with the resist to be stripped can be by spraying the stripper on or immersing the resist and substrate in a bath of the stripper, which is maintained at the appropriate temperature.
--[p215]-- Completion of stripping is typically determined by visual inspection of the substrate, and if necessary with the aid of a microscope or like means. Following the completion of the stripping operation, the wafer substrate is washed with deionized water or a dilute aqueous solution of surfactant in order to remove any residual stripper solution, the latter being soluble in, or miscible with, water.
<sup>26</sup>E.J. Turner, “Photoresist stripper composition and process of use,” World Int.
--[p213]-- Early broad-spectrum (i.e., effective for both negative and positive resists) resist strippers used in semiconductor lithography contained one or more components such as halogenated hydrocarbons (methylene chloride, trichloroethylene, tetrachloroethylene, chloroform), phenols and phenolic compounds, glycol ethers, ketones (acetone, methylethyl ketone), dioxane, nitromethane, formamides, sulfonic acids,<sup>23</sup> hot concentrated solutions of sulfuric acid saturated with chromic acid, and the like.
--[p214]-- <sup>25</sup>N methylpyrrolidone causes poisoning of chemically amplified resists and is today not used within the lithography bay of modern clean rooms. However, it is still used in some resist stripping applications, often in bays that are not connected to the lithography bay.
--[p215]-- The broad-spectrum modern-day resist stripper compositions are employed to strip any of a wide variety of resists, including both positive and negative resists, from a substrate after the resist has performed its protective function with respect to the substrate. They are capable of stripping a wide variety of resists from metallic and other substrates without attacking the substrate or any circuitry.
--[p215]-- Property Organiz ation, Patent Application, WO/1987/005314 (1987).
<sup>27</sup>ibid.
These modern resist strippers pose no significant toxicity hazard to qualified personnel handling them. The compositions are miscible with water and are therefore readily washed from the substrate after the stripping operation has been completed. The stripping bath is stable and can be reused many times over a prolonged period without losing its efficacy.
--[p215]-- However, where the resist has been subjected to relatively high temperatures, up to about $1 8 0 ^ { \circ } \mathrm { C }$ or higher, in hard-bake processes, or have been implanted or used in $\mathrm { O } _ { 2 }$ plasma etching, stripper compositions are typically employed at elevated temperatures up to about $2 5 0 ^ { \circ } \mathrm { C }$ in order to ensure a fast completion of the stripping process.
--[p212]-- 5.5 Resist Strippers and Cleaners
At the end of the lithographic and etch patterning processes, as well as implant processes for the front end of lithography (FEOL) layers and back end of lithography (BEOL) layers, the remaining resists will have to be stripped and cleaned off from the wafer before the wafer is subjected to further processing in the BEOL layers.
--[p214]-- These diluents are incorporated into the stripper alone or in mixtures of two or more, provided that their total amount does not limit the effectiveness of the active ingredients in the strippers.<sup>26</sup>
<sup>24</sup>I.E. Ward, “Stripping compositions containing an alkylamide and an alkanolamine and use thereof,” U.S. Patent No. 4,770,713 (1988).
--[p214]-- Such diluents comprise polar organic solvents such as glycols, of which ethylene glycol, propylene glycol, dipropylene glycol, tripropylene glycol, tetrapropylene glycol, and the like are typical examples.
--[p214]-- In addition to the above principal components in the compositions of this class of resist strippers, there may also be present one or more diluents, provided that such diluents are free from corrosive properties, do not attack the substrate, and do not present any significant toxicity or environmental hazards or interfere in any way with the efficacy of the compositions of the active ingredients in the resist strippers.
--[p213]-- The common resist strippers for positive resists then included equal volumes of sulfuric acid and hydrogen peroxide (30%), acetone, hot dimethyl formamide, methyl ethyl ketone, methyl isobutyl ketone, dioxane, hot butyl cellosolve, butyl carbitol, and aqueous caustic application following UV light exposure.
--[p216]-- Even the toughest, most thoroughly cured and cross-linked resist films are easily removed with plasma stripping. Temperatures of the components usually are kept below $1 5 0 ^ { \circ } \dot { \mathrm { C } } _ { }$ and most metals, with the exception of copper and nichrome, are not significantly affected by the plasma bombardment.
--[p213]-- These are solvent-based (wet) and plasma-based (dry) strippers. Depending on whether the wet stripping is to be done for the FEOL processes or BEOL processes, different types and combinations of resist strippers may be used in order not to damage the devices.
A number of resist stripping solutions have been developed over the years.
--[p214]-- These stripper compositions or variations thereof can be employed effectively at temperatures approximating room temperature in most cases and at temperatures that are safely below the flash point of the composition.
--[p213]-- The semiconductor industry has to a large extent migrated away from them for the aforementioned reasons, and some of the chlorinated resist strippers such as chloroform are now banned from the semiconductor industry.
In modern times, resist stripping for FEOL layers is typically accomplished with first the application of sulfuric acid and hydrogen peroxide mixture (SPM) solution, followed by the application of ammonium hydroxide and hydrogen peroxide mixture (APM) solution.
--[p214]-- Other typical examples include glycol mono-alkyl ethers such as the monomethyl, monoethyl, monopropyl, and monohexyl ethers of diethylene glycol and dipropylene glycol, glycol esters such as ethyleneglycol monoacetate, ethyleneglycol diacetate, and the like, and glycol ether esters such as 2-ethoxyethyl acetate (cellosolve acetate), 2-butoxyethyl acetate (butylcellosolve acetate), and the like.
--[p214]-- Typical polar organic solvents that are used in combination with the aforementioned amine compounds include N-methylacetamide (Mac), N,N-dimethylacetamide (DMAc), N,N-dimethylformamide (DMF), N-methylpyrrolidone (NMP), dimethylsulfoxide (DMSO), carbitol acetate, methoxyacetoxypropane, N,Ndimethylformamide (DMF), N,N-dimethylpropionamide, N,N-diethylbutylamide, N-methyl-N-ethylpropionamide, diethylene glycol monoethyl ether, diethyleneglycol dialkyl ether, g-butyrolactone and 1,3-dimethyl-2-imidazolinone, etc. Even nonprotonic polar solvents such as 1,3-dimethyl-2-imidazolidinone (DMI), 1,3-dimethyl-tetrahydropyrimidinone, etc.
--[p213]-- This combination of solutions is able to strip off almost every kind of resist, except those that have been used in implant processes or have been hard baked or modified by plasma gases during dry etching or O -ashing processes. For BEOL layers, resist stripping is accomplished with dilute hydrofluoric acid (HF) solutions. At times, organic acids such as oxalic and citric acids are mixed into the dilute HF solutions.
--[p215]-- The temperature of stripping is designed to be less than the flash point of the stripper composition.<sup>27</sup> It should be mentioned that resists used in implant lithography tend to be carbonized, especially at the interface between the resist layer and the substrate and at wafer bevels, which makes it extremely difficult to strip off such carbonized residues with SPM/APM solutions.
--[p215]-- They are effective in stripping resists that have been subjected to a postbake treatment at temperatures greater than $2 0 0 ^ { \circ } \mathrm { C }$ or other thermal hardening techniques known, before being subjected to further processing such as etching, ion implantation doping, metal deposition, and the like.
--[p216]-- These reactive species produced in the plasma convert the resist film into the above-mentioned volatiles, which are easily pumped away from the chamber.<sup>28</sup>
On volatilization of the organics, inorganic impurities are left on the surface of the substrate, which are easily removed with the use of dilute HF solutions or by other means. One advantage of dry stripping of resists is the lack of dependence on the resist type or prior processing.
--[p215]-- For the most efficient resist strippers, stripping can be accomplished in many cases at temperatures approximating ambient temperature $( \sim 2 0 - 2 5 ^ { \circ } \mathrm { C } )$ in a relatively short time, on the order of a few minutes.
--[p214]-- A particular resist stripping challenge is the removal of hard-baked positive resists and sidewall resist polymers that have been exposed to and modified by plasma gases during dry etching or an ashing process. Conventional strippers based on the compositions described above are not very effective in removing these types of modified resists.
--[p212]-- The BEOL layers comprise those layers in which lithographic and etch patterning processes are used to define the via openings for the interconnection between device layers or local interconnection within a given layer for the metallization and wiring of the active devices so as to form integrated circuits, or the contact openings used to electrically connect the active devices to the outside world.
<sup>22</sup>ibid.
Two broad categories of resist strippers and cleaners are employed.
--[p215]-- The exact temperature and time to employ the stripper composition in any given instance is principally a function of the temperature to which the resist has been exposed during postbake and/or other resist hardening techniques.
--[p216]-- Furthermore, the principal components of these strippers are readily recoverable by distillation and thus can be recycled.
Resist coatings are also removed with oxygen plasmas that oxidize the resist to volatile compounds such as water and carbon dioxides. Oxygen-containing gases at low pressures are passed through an RF field to produce atomic oxygen, electrons, and various other excited-state molecules and atoms.
--[p214]-- Broad-spectrum resist stripper compositions containing as their principal active components a mixture of (i) morpholine or certain derivatives thereof such as N-methylmorpholine, N-ethylmorpholine N-(2-hydroxyethyl)morpholine, and the like and (ii) pyrrolidone or certain of its derivatives such as N-methylpyrrolidone,<sup>25</sup> N-ethylpyrrolidone, N-(2-hydroxyethyl) pyrrolidone, and the like possess markedly improved properties in terms of their ability to strip a wide variety of resists including resists that have been exposed to processing temperatures on the order of 1808C or higher, or have even been subjected to plasma ashing.
--[p213]-- The choice of these solutions for BEOL layers is mandated by the need to prevent corrosion of the copper wirings.
<sup>23</sup>J.E. Vander Mey, “Phenol free and chlorinated hydrocarbon free photoresist stripper comprising surfactant and hydrotropic aromatic sulfonic acids,” U.S. Patent No. 4,165,294.
The latest evolution of resist strippers is based on compositions comprising organic amine compounds and organic solvents as diluents.
