Repository: NARUTOBEST/semiconductor-knowledge-qa

# heldout 泛化集出题管线(v2,2026-10-01)

与 `pipeline/dev/` 平行、互不混放的 heldout 侧出题管线。
总协议见 `../protocol_v2.md`(v2:取消 source 隔离红线,全库遴选文档)。

## 本目录内容
| 文件 | 用途 |
|---|---|
| `fetch_material.py` | 从 Qdrant(16333 转发)抓取本 track 8 篇文档的真实 chunk 原文 |
| `draft_material/` | 8 篇素材 txt + 草稿 json(每篇 25 题,含 evidence 逐字摘录) |
| `build_datasets_heldout.py` | 草稿 -> `eval/qa_sets/v2_20261001/heldout_200.json` + 校验报告 |
| `_extract_result.py` | 出题 agent 结果恢复(从会话 transcript) |
| `_verify_acceptance.py` | evidence 溯源覆盖率校验(自动发现本目录全部草稿) |
| `_prompt_template.txt` | 出题 agent 提示词模板 |
| `acceptance_report.json` / `_acceptance_failures.txt` | AI 验收记录(heldout 侧) |
| `verify_log.md` | 人工核对清单(heldout 200) |

File: eval/pipeline/heldout/draft_material/12_先进封装材料.txt (part 16 of 34)
--[p133]-- In thermocompression bonding, the required heat for interface formation is applied by either a heated capillary (the bonding tool through which the wire feeds) or by mounting the substrate and/or package on a heated stage (column). With stage or column heat, the die and package combination must come into thermal equilibrium with the stage, which can take seconds to minutes depending upon mass.
--[p135]-- Copper and other materials (e.g., palladium and platinum) have also been ball bonded [52] in both thermocompression and thermosonic applications. Also, wedge style thermocompression bonding with many different materials has been performed [55, 8].
--[p132]-- Regardless, the plastic deformation that occurs at the bonding interface ensures: intimate surface contact between the wire and the pad, provides an increase in the interfacial bonding area, and breaks down any interfacial film layer (oxide, contamination, etc.). Surface roughness, voids, oxides, and absorbed chemical species or moisture layers can all impede the intimate metal-to-metal contact and limit the extent and strength of the interfacial weld; thus, causing a poor bond.
--[p133]-- The capillary is made of ceramic, ruby, tungsten carbide, or other refractory material. Special capillary shapes are needed for fine-pitch and deep access applications. Controlled capillary resistance is needed to prevent damage to electrostatically sensitive circuitry.
A typical ball bonding cycle is illustrated in Fig. 4.9. There are five major steps in the ball bonding process: (1) ball formation (Views a and b, Fig. 4.9); (2) ball attachment to IC or substrate pad (first bond) (View c, Fig.
--[p132]-- This atomic interdiffusion can result in a uniform welded interface, if both gold wire and gold pad or substrate metallization are used. Goldaluminum intermetallics [67] are formed when gold wire and aluminum pads (or vice versa) are used.
--[p133]-- Thus, the first bond is ‘‘nail head’’ shape rather than just a slightly flattened ball as obtained with standard pitch thermosonic ball bonding (e.g., see Fig. 4.2a). Fine pitch thermosonic ball bonding produces very flat, minimal diameter and height balls as described below in Sections 4.8 and 4.9.
--[p133]-- Once cut, the ends of the wire ball up due to surface tension and capillary action. Figure 4.10 illustrates free air balls produced with gold wire by a negative electronic flame-off system. Heat, time, and pressure or force are the major determining factors in the formation of thermocompression bonds. Typically, the forces used in thermocompression bonding are higher than in other ball bonding methods (i.e., thermosonic ball bonding), resulting in a much more flattened ball.
--[p133]-- 4.9); (3) traverse to second bond location (View d, Fig. 4.9); (4) wire attachment to package or board pad (second bond) (View e, Fig. 4.9); and (5) wire separation (View f, Fig. 4.9). The initial ball formation step is accomplished by cutting the wire end as it extends through the capillary with an electronic discharge. This cutting is called flame-off due to the fact that in the early days of wire bonding an open flame hydrogen (or forming gas) torch was used to cut the wire.

===== [p259-260] Chapter 7 Advanced Substrates: A Materials and Processing Perspective > 7.3.2 4L PBGA Substrates (4块) =====
--[p259 [表]]-- 7.3.2 4L PBGA Substrates
The simplest 4L substrate which starts with a CCL which has been patterned is laminated on both sides with PP and Cu foil to yield four layers of Cu. This raw substrate is then essentially processed like a 2L substrate (Fig. 7.3).
Table 7.4 Properties of typical Taiyo Ink PSR 4000 solder mask materials
Property | AUS308 | AUS310 | AUS320 | AUS 410 | Test method
Young&#x27;s modulus (GPa) | 2.4 | 3.0 | 3.4 | 3.2 | Tensile
Elongation (%) | 3.0 | 3.5 | 3.5 | 4.9 | Tensile
--[p260]-- Tensile strength (MPa) | 50 | 70 | 70 | 75 | Tensile
$\mathrm { { T _ { g } } ( ^ { o } C ) }$ | 100 | 103 | 114 | 110 | TMA
CTE (ppm/°C) | 60/130 | 60/140 | 60/130 | 50/160 | TMA
Water absorption (%) | 1.3 | 1.1 | 1.1 | 1.0 | 20°C/24 h
Poisson&#x27;s ratio | 0.29 | 0.28 | 0.29 | 0.32
Dk | 3.9 | 3.6 | 3.9 | 3.6
Df | 0.029 | 0.024 | 0.030 | 0.022
A more complex 4L substrate can have buried PTHs (BPTH) to increase wireability.
--[p260]-- One way to ensure this improved registration is to use x-ray drills: using x-ray cameras, the internal registration fiducials are located and the new tooling holes for subsequent PTH drilling are placed accordingly.
--[p260]-- The process flow essentially follows that of a 2L substrate up to solder mask. Then the patterned core with PTHs is laminated and processed like a standard 4L substrate (Fig. 7.4). The registration requirements do increase with each level of complexity. Typically the internal lands for PTH connections are increased in size to ensure the PTHs are fully encircled by the land and avoid any hole break out.

===== [p356-356] Chapter 10 Development Trend of Epoxy Molding Compound for Encapsulating Semiconductor Chips > 10.5.1 Moisturized Reflow Resistance (6块) =====
--[p356]-- The defects include delamination at the package/substrate interface and package crack that are caused by drastic heating of the moisturized semiconductor package at high temperature in the reflow step.
--[p356]-- Area-array packages such as BGA and CSP, which were commercialized in the later half of $1 9 9 0 ^ { \circ } \mathrm { s }$ , tend to have the defects during the reflow step more frequently than the conventional lead frame packages such as QFP, demanding EMCs with even better moisturized reflow resistance.
--[p356]-- 10.5.1 Moisturized Reflow Resistance
When surface mounted packages such as QFP and SOP are employed for the first time in late 1980s, defects generated by infrared reflow process in the steps of mounting and soldering a semiconductor package on a circuit board attracted attention as a significant technical problem [8].
--[p356]-- The reflow temperature, which was traditionally around $2 3 0 ^ { \circ } \mathrm { C }$ for eutectic SnPb solder, has to be raised to around $2 6 0 ^ { \circ } \mathrm { C }$ . As a result, the dimensional change of the package during reflow and the stress imposed by moisture vapor pressure are increased, possibly generating more package defects.
--[p356]-- Therefore, the desirable EMC need simultaneously to provide improvement in reflow resistance and reduction of package warpage.
In addition, lead-free solders such SnAg based solders are replacing conventional SnPb eutectic solders. Because the lead-free solders (such as SnAg) have a melting point $3 0 { - } 4 0 ^ { \circ } \mathrm { C }$ higher than the conventional SnPb eutectic solders.
--[p356]-- In area array packages, additional water absorption can occur due to the interposer substrate, also there are additional interfaces which have weaker adhesive to the EMC such as solder resist and gold plating. Moisture can easily penetrate through these interfaces. In addition, due to the non-symmetric structure (e.g. EMC only on one side of the substrate), the package tends to have higher warpage.

===== [p372-372] Chapter 11 Electrically Conductive Adhesives (ECAs) > 11.2.1 Overview (3块) =====
--[p372]-- The Z-axis adhesive, in film or paste form, is interposed between the two surfaces to be connected. Application of heat and pressure to this stack-up causes conductive particles to be trapped between opposing conductor surfaces on the two components. Once electrical continuity is achieved, the dielectric polymer matrix is hardened by chemical reaction (thermosets) or by cooling (thermoplastics).
--[p372]-- The hardened dielectric polymer matrix holds the two components together and helps maintain the contact pressure between component surfaces and conductive particles. A series of sketches in Fig. 11.1 illustrates the attachment steps in achieving ACA joints. Anisotropically conductive adhesives have been developed for use in electrical interconnection, and various designs, formulations and processes have been patented in Europe, Japan, and the USA [6].
--[p372]-- 11.2.1 Overview
Anisotropically conductive adhesives (ACAs) represent the first major division of polymer bonding agents. The anisotropic class of adhesives provides unidirectional electrical conductivity in the vertical or Z-axis. This directional conductivity is achieved by using a relatively low volume loading of conductive filler (5–20 vol.%) [4–6]. The low volume loading is insufficient for interparticle contact and prevents conductivity in the X-Y plane of the adhesive.

===== [p446-447] Chapter 13 Thermal Interface Materials > 13.2 Recent Development in Thermal Interface Modeling (7块) =====
--[p446 [表]]-- Prasher and co-workers have introduced various models for BLT, $k _ { \mathrm { T I M } }$ and $R _ { c }$ in a series of papers [5, 11–14]. They mainly focus on grease, gel and phase change materials (PCM) since these TIMs are most widely used as compared to elastomers [10]. In the following sections, modeling of $k _ { \mathrm { T I M } }$ , BLT and $R _ { c }$ for different types of TIMs is illustrated sequentially.
--[p447]-- Adhesives | Data not | that require curing Typically Ag particles in a cured epoxy matrix | • No pump out or migration concerns • Conform to surface irregularity before cure | • Lower adhesion than adhesives; delamination can be a concern • Cure process needed • Delamination post reliability testing is a
--[p446]-- Table 13.1 summarizes the characteristics of various TIMs [9, 10] and their advantages and disadvantages.
Since most TIMs are loaded with solid particle fillers, the physics to describe TIM thermal performance becomes complicated. Prasher [5] first attempted to separate the bulk resistance $( R _ { \mathrm { b u l k } } )$ and $R _ { c }$ by proposing a physical model, as shown in Fig. 13.3.
--[p447]-- 0.1 | Polyolefin, epoxy, low molecular weight poly esters, acrylics typically | • No curing required • TIM delamination is not a concern • Higher viscosity leads to increased stability and hence less susceptible to pump-out • Easier application and handling than | • Lower thermal conductivity than greases • Surface resistance can be greater than greases. Can be reduced by thermal pre-treatment
--[p447]-- Table 13.1 Summary of Characteristics of some typical thermal interface materials (PCM: phase change material)
TIM Type | RTIM of fresh samples (°C cm² W-1)
Greases | 0.1 | General Characteristics Typically silicone based matrix loaded with particles to enhance | Advantages • High bulk thermal conductivity • Thin BLT with minimal attach pressure • Low viscosity enables matrix material | Disadvantages • Susceptible to grease pump-out and phase separation • Considered messy in a manufacturing
--[p446]-- 13.2 Recent Development in Thermal Interface Modeling
In order to accurately model the physics ofTIM performance, we need to understand: (1) $k _ { \mathrm { T I M } } , ( 2 )$ BLT, and (3) $R _ { c }$ according to Equation (13.2). Equation (13.2) shows that $R _ { \mathrm { T I M } }$ can be reduced by reducing the BLT, increasing the thermal conductivity $k _ { \mathrm { T I M } }$ , and reducing the contact resistances $R _ { c 1 }$ and $R _ { c 2 }$ .
--[p447]-- Gels | 0.08 | Al, Al2O₃, Ag particles in silicone, olefin matrices | • No cure required • Delamination is not a concern • Conforms to surface irregularity before cure | thermal effectiveness and thus could lead to increased mechanical stresses • Cure process needed • Lower thermal conductivity than grease

===== [p274-276] Chapter 7 Advanced Substrates: A Materials and Processing Perspective > 7.7 Coreless Substrates (6块) =====
--[p276]-- This could be minimized by attaching a stiffener prior to die attach but that is not compatible with high volume, low cost assembly yet. More innovation is required.
--[p275]-- Variations of this technology have been introduced also by other suppliers using different material sets.
The plating process technology is necessarily a sequential process. In many instances, a Cu clad carrier is used as the handling base to act as a core. This pseudo core is then subjected to BU processing as usual until the required layer count is reached. The two BU blocks are separated from the carrier e.g. by peeling or by routing.
--[p274]-- 7.7 Coreless Substrates
Coreless substrates seek to emulate the via stacking capabilities of multi layer ceramic substrates at pitches controlled only by BV design constraints. Here vias can be reaching through any amount of layers, from adjacent layers to top/ bottom layers. The first examples of this technology were Toshiba’s $\mathbf { B } ^ { 2 } \mathrm { i } \mathrm { T }$ and Matsushita’s ALIVH technologies. Kyocera developed a similar technology called CP core.
--[p274]-- Since then many BU substrate suppliers have developed the basic capability for coreless substrate manufacturing.
There are two common manufacturing paths for these substrates depending on whether a conductive paste is used or whether Cu plating is used to fill the vias.
The paste process technology is a parallel process. A bare, B-staged (partially cured) sheet of dielectric is laser drilled, and a conductive paste is screened into the vias to form building block A.
--[p275]-- While this process is sequential, it yields essentially two substrates in a single production run. (see Fig. 7.11). The advantage of this process is that traditional BU materials and processes are used.
Reprint Courtesy of Advanced Semiconductor Engineering Inc.
To date, coreless substrates have found little or no implementation. It seems that warpage effects during die to substrate assembly are very large because the current materials do not provide enough stiffness.
--[p275]-- Cu foil is laminated to both sides of A and patterned using standard subtractive processing to form block B. By stacking B and A and B and subsequent lamination a raw coreless substrate is formed. The substrate is finished as usual with solder mask and surface finish as required by assembly. This process was first devised by Matsushita for ALIVH using impregnated aramid fiber mats as the dielectric.

===== [p105-105] Chapter 3 Advanced Chip-to-Substrate Connections > 3.4.1 Copper Interconnects (3块) =====
--[p105]-- 3.4.1 Copper Interconnects
One of the most attractive solder-free solutions is to incorporate only copper into the interconnect structure. This would potentially allow for copper electrical connections made directly from the lowest interconnection level on-chip all the way through the package and printer wiring board. Elimination of any additional metals or other conductive materials would improve reflection loss, impedance mismatch, and generation of inter-metallic compounds.
--[p105]-- Several methods have been developed and proposed to bond copper for this application. Research into copper bonding for chip-tosubstrate interconnects is actively being pursued and no single solution has emerged as the definitive technique. Several of the methods for making copper connections will be discussed.
--[p105]-- The low resistivity, high electromigration resistance, and low cost of copper make it an attractive solution for all electrical connections. The performance of such an interconnect scheme would help to minimize RC delay for the entire system. Additionally, since copper has much higher yield stress and elastic modulus versus typical tin based solders, mechanically reliable chip-to-substrate connections can be designed.

===== [p475-475] Chapter 14 Embedded Passives > 14.1.3 Embedded On-package and On-chip Inductors: Experiments and Analyses (1块) =====
--[p475]-- 14.1.3 Embedded On-package and On-chip Inductors: Experiments and Analyses

===== [p297-299] Chapter 8 Advanced Print Circuit Board Materials > 8.2.1.3 Copper Foil Treatments (7块) =====
--[p299]-- applying copper nodularization, brass thermal barrier and passivation to the shiny smooth side of the foil rather than to the roughened matte side of the foil as is done when manufacturing conventional or standard copper foil. A thin layer containing only passivation or antioxidants, which is normally applied to the shiny smooth side of standard foils, is applied to the roughened matte side of reverse treated foil.
--[p299]-- The fully treated side is laminated to a prepreg leaving the roughened matte side of reverse treated foil available for innerlayer processing. As a result, the $\mathbf { R } \mathbf { T } \mathbf { C } ^ { \mathrm { T M } }$ foil has a lower profile copper surface laminated to the prepreg which improves the conductor loss of high speed and RF microwave signals and improves fine line etch control during processing.
--[p297]-- 8.2.1.3 Copper Foil Treatments
Copper foils are treated in roll form, see Fig. 8.11, through several processes to improve their reliability and processability through the PCB manufacturing process. The treatment consists of several processing steps that modify the surface profile of the copper foil, see Fig. 8.12. Nodulation through either mechanical roughening or chemical roughening or leveling is done to achieve a desired surface topography.
--[p297]-- Surface roughness is important to promote adhesion to dielectric materials or to photo resists during PCB fabrication. Excessive surface roughness can be detrimental to both electrical conductor losses at high signal frequencies and to controlling the print-etch process when forming fine PCB features.
A second treatment step involves applying a brass barrier layer to retard the thermally and chemically induced degradation of the foil during processing.
--[p298]-- Advanced copper foils come with multiple types of treatments and most always use a different treatment on the drum side versus the matte side to provide optimized solutions. One example is Gould $\mathbf { R T C } ^ { \mathrm { T M } }$ foil shown in comparison to standard foil in Fig. 8.13. The reverse treated copper foil is manufactured by
Side Exposed to Photoresist
Fig. 8.13 Example of copper foil treatments (courtesy of Gould)
--[p299]-- The $\mathbf { R } \mathbf { T } \mathbf { C } ^ { \mathrm { T M } }$ foil also has a surface that promotes higher adhesion to photoresists which improves processability and yields when etching finer geometries during PCB fabrication.
--[p298]-- The brass barrier layer is typically between 800 and 1000 A<sup>˚</sup> . A third treatment step involves depositing a combination of chemical coupling and passivation agents onto the foil. These treatments ensure optimum conditions for bonding between foil and prepregs while preventing oxidation and discoloration of the foil during processing. The coupling agents include silane, Chromium, Zinc, etc. and are usually tailored to the resin system to which the foil will be laminated.

===== [p147-148] Advanced Wire Bonding Technology: Materials, Methods, and Testing > 4.4.3.1 Electroplated Gold (6块) =====
--[p148]-- To date there is not conclusive proof that subtle changes in surface morphology in plated gold layers can have a correlatable effect on bondability and bond strength, unlike the experiences with thick films above.
Other plated gold phenomena such as hydrogen entrapment and film hardness can also cause bonding problems. Hydrogen entrapment can be mitigated by annealing, providing the assembly can withstand the annealing environment (at a minimum 2 days at $1 5 0 ^ { \circ } \mathrm { C } )$ .
--[p147]-- Horsting believed that the accelerated diffusion of the impurities into bond intermetallic regions caused precipitates to form which acted as nucleation points for vacancies causing more rapid void formation during the normal interdiffusion of gold and aluminum. The actual impurities in the gold were not precisely determined by Horsting due to equipment limitations, qualitatively nickel, iron, cobalt, and boron were the major impurities.
--[p147]-- 4.4.3.1 Electroplated Gold
Impurities in electroplated gold layers have long been a source of bonding problems. Impurities have caused both low bonding yields and premature failures during accelerated testing or real life operational use. Horsting (1972) [42] presented fundamental studies that related gold purity to the formation of ‘‘purple plague’’ and hence bond failures.
--[p148]-- Annealing a gold film, while removing gases such as hydrogen, also reduces its hardness. Hardness thus becomes a key bonding indicator, if not the root cause, of bondability problems.
--[p147]-- Later, researchers confirmed Horsting’s rapid impurity diffusion theories [63].
Gold electroplating bathes typically consist of potassium-gold-cyanide solutions plus additives such as buffers, citrates, phosphates, carbonates, and lactates. Impurities such as thallium, lead, and arsenic are added to improve plating deposition rate and as modifiers to reduce grain size – hence changing surface morphology.
--[p148]-- Thallium has been the impurity most often linked to wire bonding problems [28, 29], but work by Wakabayashi (1982) [85] identified lead as another significant cause. He also indicated that under certain plating conditions, arsenic could improve bond strength. Impurities such as lead and thallium can cause the gold crystal structure to change on the bonding surface. Surface morphology can also be changed by varying the plating parameters.

===== [p433-436] Chapter 12 Die Attach Adhesives and Films > 12.2.4.2 Low Stress (Silicon Chip Warpage) (14块) =====
--[p436]-- Good correlation between the adhesion strength and the storage modulus $\mathrm { E } '$ at $2 5 0 ^ { \circ } \mathrm { C }$ was observed for $\mathrm { S i } / \mathrm { S i }$ specimens: the peel strength tended to increase with increasing $\mathrm { E } '$ . However, such correlation was not observed for the $\mathrm { S i } / \mathrm { C }  1$ u specimens. The difference in adhesion behavior could be explained by the difference in the warpage.
--[p435]-- The warpage decreased (the stress relaxation property of the die attach film improved) with decreasing $E '$ and tan peak temperature. In particular, the film based on PI-6 was the most effective in relaxing the stress among the films examined. The correlation coefficient value between the chip warpage and the E’ was 0.466 (Fig. 12.16), whereas that between the warpage and the tan  peak temperature was 0.969 (Fig. 12.17).
--[p433]-- 12.2.4.2 Low Stress (Silicon Chip Warpage)
Two materials having different coefficient of thermal expansion (CTE) are attached with an adhesive material by heat–pressing to yield thermal stress at the interface. If the adhesive material cannot relax the thermal stress, an internal stress will remain at the interface to yield a residual strain. When using a silicon chip (Si) and a copper substrate (Cu) as the adherents which have different CTE (3.5 and $1 7 .
--[p436 [表]]-- Thus, the $\mathrm { E } '$ and the stress relaxation property of the die attach film would be the two main factors to affect the adhesion strength in the case of specimens attaching two adherents having different CTEs.
Table 12.9 Adhesion properties of the die attach films<sup>a</sup>
Polyimide | Peel strength at $2 5 0 ^ { \circ } \mathrm { C } \left[ \mathrm { \bar { M } P a } \right]$ | E&#x27;at $2 5 0 ^ { \circ } \mathrm { C }$ [MPa] | Silicon chip warpage [μm]
--[p436]-- While the $\mathrm { E } '$ of the film mainly affected the peel strength of the $\mathrm { S i } / \mathrm { S i }$ specimens because there was little or no warpage caused by the thermal stress, the stress relaxation property of the film affected the peel strength of the $\mathrm { S i / C u }$ specimens because there was a thermal stress and the resultant warpage.
--[p434]-- a + +: soluble at room temperature, +: soluble on heating at 60°C, ±; only swelling on heating b MIBK: methyl isobuthyl ketone, THF: tetrahydrofuran, CHN: cyclohexanone, DMAc : N,N-dimethylacetamide, NMP: N-methyl-2-pyrrolidinone, DMSO: dimethyl sulfoxide, DMF: N,N-dimethylformamide e solubility parameter
--[p435]-- where K is the geometric constant, $\Delta \alpha$ the difference in the CTE, $\Delta T$ the difference between the $\mathrm { T g }$ of the adhesive material and room temperature, Ea and Es the elastic moduli of respective adhesive material and copper substrate at room temperature, L the side length of the silicon chip, and d the thickness of the adhesive material. Tg and Ea are the two main factors to affect the thermal stress for the adhesive material.
--[p434]-- Solventb / SPc [(MPa)1/2]
Polyimide | MIBK /8.4 | THF /9.1 | CHN/9.9 | DMAc /10.8 | NMP/11.3 | DMSO /12.0 | DMF /12.1 | SP c) [(MPa)1/2] | Water asorption [wt%]
PI-1 | 土 | + + | + + | + + | + + | ± | 十 | 10.8 0.12
PI-2 | ± | + + | + + | + + | ++ | ± | 十 | 10.6 | 0.10
PI-3 | ± | + + | + + | + + | + + | ± | 十 | 11.3 | 0.33
PI-4 | ± | + + | ++ | + + | + + | ± | 十 | 11.2 | 0.28
PI-5 | ± | + + | ++ | + + | + + | 土 | 十 | 10.9 | 0.10
PI-6 | + + | + + | + + | + + | ++ | 土 | 十 | 9.9 | 0.01
--[p433 [表]]-- 0 \ : \mathrm { p p m / ^ { \circ } C }$ , respectively), a warpage on the silicon chip is generated as the result of the residual stress or the resultant strain (Fig. 12.15). The maximum thermal stress $\sigma _ { \mathrm { m a x } }$ at the die corners was determined by the following equation [60]:
$$
\sigma _ { \operatorname* { m a x } } = K \cdot \Delta \alpha \cdot \Delta T \cdot ( E a \cdot E s \cdot L / d ) ^ { 1 / 2 }\tag{12:1}
$$
Table12.8Solubilityaandwaterabsorptionofthepolyimides
--[p436]-- For the films based on PI-1 and 2, the peel strength of the Si/Cu specimen was remarkably low compared with that of the Si/Si specimen, because the silicon chip warpage was much larger for the former than the latter. On the other hand, for the film based on PI-6, the peel strength of the $\mathrm { S i / C u }$ specimen was almost similar to that of the Si/Si specimen, because the silicon chip warpage for both specimens was much smaller.
--[p435]-- With reference to the above theoretical interpretation, the stress relaxation properties of the composite films used as the adhesive materials were investigated. Figures 12.16 and 12.17 show the silicon chip warpage as a function of the storage modulus $E '$ at $2 0 ^ { \circ } \mathrm { C }$ and the tan  peak temperature (taken as the Tg) of the die attach film.
--[p435]-- Therefore, the influence of the Tg on the warpage is more remarkable than that of the E’. The difference in the thermal strain between the silicon chip and copper substrate during cool down after the die attachment is partially released by the movement of the film. This result indicates that lowering the $\mathrm { T g } .$ , rather than the $E '$ of the adhesive film, is more effective in stress relaxation and in reducing residual strain.
--[p436]-- used in the film | $\mathrm { S i / S i ^ { \mathrm { b } } }$ $\mathrm { S i / C u ^ { c } }$ | $\mathrm { S i / S i ^ { b } }$ | $\mathrm { S i / C u ^ { c } }$
PI-1 | 0.84 0.53 | 6.1 | 1 | 40
PI-2 | 0.43 0.26 | 2.2 | 1 | 36
PI-3 | 0.51 0.47 | 3.0 | 0 | 15
PI-4 | 0.58 0.51 | 3.3 | 0 | 18
PI-5 | 0.59 0.46 | 3.3 | 0 | 21
PI-6 | 0.50 0.49 | 2.4 | 0 | 3
--[p436]-- The peel strengths ofthe composite films at $2 5 0 ^ { \circ } \mathrm { C }$ are summarized in Table 12.9. The failure modes were all cohesive failure ofthe films themselves. The peel strength showed different behavior between the two groups of the specimens.

===== [p381-381] Chapter 11 Electrically Conductive Adhesives (ECAs) > 11.3.4.2 Ni/Au Coated Silver Filler (2块) =====
--[p381]-- It was also found that Ni/Au plated Ag paste-formed bumps exhibited a lower initial connection resistance and a lower connection resistance increase as compared to Ag paste-formed bumps which were not overplated with Ni/Au.
--[p381]-- 11.3.4.2 Ni/Au Coated Silver Filler
A flip-chip technology developed by Toshiba Corporation utilized an ACF to attach bare umbumped chips (with Al pads) onto a PCB with bumps formed from a silver paste screen printed on the PCB [32]. After curing, Ag bumps were formed (70 mm diameter, 20 mm height) which were subsequently over plated with Ni/Au. It was determined that an ACF with a low CTE (28 ppm/8C), low water absorption rate (1.3%), and utilizing a Au-plated plastic ball worked best.

===== [p62-62] Chapter 2 Advanced Bonding/Joining Techniques > 2.1.1 Adhesives in the Electronic Industries (2块) =====
--[p62]-- Their applications are then presented. Conductive adhesives and die-attach adhesives are not included in this chapter. They are discussed in separate chapters.
--[p62]-- 2.1.1 Adhesives in the Electronic Industries
The chemistry of polymeric materials used for adhesives in the electronics industry does not differ from that of polymers for other applications. Commonly used and important adhesives are based on epoxy resins, epoxy-phenolic resins, epoxy-silicone compositions, silicone resins, acrylic resins, and polyimides. In this chapter, four most popular adhesives, epoxies, silicones, acrylics, and polyimides, are briefly reviewed.

===== [p449-451] Chapter 13 Thermal Interface Materials > 13.2.2 RheologicalModelto Predict TIMBondline Thickness (BLT) (8块) =====
--[p449]-- By applying law of conservation of momentum and mass, the BLT by using Eq. (13.5) can be expressed by
$$
\mathrm { B L T } = \frac { 2 } { 3 } r \Big ( \frac { \tau _ { y } } { P } \Big )\tag{13:6}
$$
where $r$ is the radius of the substrate and P the applied pressure. However, Prasher et al. [12] found that Eq. (13.6) under predicted the actual TIM BLT by a huge margin. Thus, they decided to introduce an empirical model
$$
--[p450]-- Based on these arguments Prasher’s model (Called scaling-bulk (S-B) model) is given as
$$
\mathrm { B L T } = \frac { 2 } { 3 } r \left[ c \left( \frac { d } { B L T } \right) ^ { 4 . 3 } + 1 \right] \left( \frac { \tau _ { y } } { P } \right)\tag{13:8}
$$
where $c = 1 3 7 0 8$ . This equation at high pressures shows that $\begin{array} { r } { m = 0 . 1 8 8 } \end{array}$ which is very close to the m obtained in the empirical Eq. (13.7). Equation (13.8) reduces to Eq.
--[p450]-- h _ { L } = C { \left( \frac { \tau _ { y } } { P } \right) } ^ { m }\tag{13:7}
$$
where $C$ and m are empirical constants. They found m is 0.166 and C is $0 . 3 1 \times 1 0 ^ { - 4 }$ . Subsequently, Prasher [13] offered an explanation to Eq. (13.7) by applying finite size scaling argument to a percolating system of particles.
A heterogeneous system can be macroscopically treated as homogenous only if the thickness (BLT in this case) is much larger than the diameter of the particles.
--[p449]-- 13.2.2 RheologicalModelto Predict TIMBondline Thickness (BLT)
Prasher et al. [12] measured the viscosity of various silicone based TIMs and indicated that these TIMs behave like Herschel-Bulkley (H-B) fluid. The viscosity () for H-B fluid is given by
$$
\eta = \frac { \tau _ { y } } { \dot { \gamma } } + K ( \dot { \gamma } ) ^ { n - 1 }\tag{13:5}
$$
--[p451]-- $$
Figure 13.6 shows the comparison of Eq. (13.8) (S-B model) with experimental data obtained from various TIMs [10]. The author also compared Eq. (13.8) with a variety of other suspensions for d as large as 80 mm and as small as 2 mm and showed that Eq. (13.8) matches very well with the data [13]. Equation (13.8) can be applied to phase change material, greases and pre-cure gels as these TIMs are well described by the H-B model.
--[p449]-- where $\tau _ { y }$ is the yield stress of the polymer, $\dot { \gamma }$ is the strain rate, K the consistency index and n is an empirical constant. Prasher et al. [12] further showed that steady state BLT depends only on $\tau _ { y }$ . Figure 13.5 shows $\tau _ { y }$ for three different PLP TIMs loaded with different volume fractions of particles. In this figure, $\tau _ { y }$ increases with volume fraction of the particle.
--[p451]-- (13.6) for very small value of $P / \tau _ { y }$ and to Eq. (13.7) for large value of $P / \tau _ { y }$ with $\begin{array} { r } { m = 0 . 1 8 8 } \end{array}$ . The author also proposed an approximate version of Eq. (13.8) for quick calculations. This is given as
$$
h _ { L } = \frac { 2 r } { 3 } \left( \frac { \tau _ { y } } { P } \right) + \left( \frac { c r } { 1 . 5 } \right) ^ { 0 . 1 8 8 } d ^ { 0 . 8 1 1 } \times \left( \frac { \tau _ { y } } { P } \right) ^ { 0 . 1 8 8 }\tag{13:9}
--[p450]-- At high pressures the BLT of TIMs typically ranges from 20 mm to 50 mm. If the particle diameter is of the order of 10 mm then the TIM can not be treated a macroscopically homogeneous system. Prasher [13] used the finite size scaling of elasticity modulus [17] for a thin percolating systems as a clue to scale $\tau _ { y }$ of the TIM. Prasher [13] also considered the fact that if $\mathbf { B L T > > } d$ (at low pressures) then any BLT model should reduce to Eq. (13.6).

===== [p217-217] Chapter 5 Lead-Free Soldering > 5.11.2.3 IMC Growth (5块) =====
--[p217]-- Results are shown by plotting IMC thickness against square root of time (hours), as shown in Fig. 5.21 [82]. As expected, IMC thickness increased with increasing testing time. It is interesting to note that IMC growth rate displayed the following order: $\mathbf { T S } >$ $\mathrm { T C } >$ isothermal aging, despite the fact that isothermal aging had the longest exposure time at $1 2 5 ^ { \circ } \mathrm { C }$ during the same testing time span.
--[p217]-- 5.11.2.3 IMC Growth
Song et al. studied the effect of thermal aging at $1 5 0 ^ { \circ } \mathrm { C }$ on IMC formation rate oflead-free solders on OSP and ENIG, with results shown in Fig. 5.20 [81]. OSP exhibited a higher IMC growth rate than ENIG, mainly attributable to the higher diffusion rate of Cu than Ni. On OSP, SAC405 showed a lower growth rate than Sn96.5Ag3.5 (SA), presumably due to the retardation of Cu substrate diffusion in the presence of Cu in solder.
--[p217]-- On ENIG, SAC405 also appeared to be slightly lower in IMC growth rate than SA.
Xu et al. compared the effect of isothermal aging, temperature cycling, and thermal shock on IMC growth rate for SAC387/NiAu BGA specimen.
--[p217]-- Apparently, thermal stress played a more dominant role than $1 2 5 ^ { \circ } \mathrm { C }$ conditioning in expediting IMC growth, and a higher thermal stress resulted in a higher IMC growth rate.
--[p217]-- The test conditions were $1 2 5 ^ { \circ } \mathrm { C }$ for isothermal aging, $- 4 0 \sim 1 2 5 ^ { \circ } \mathrm { C } .$ 15 min high temperature (T) dwell, 1 hr/cycle for temperature cycling (TC), and $- 5 5 \sim 1 2 5 ^ { \circ } \mathrm { C } , 5$ min high T dwell, 17 min/cycle for thermal shock (TS), respectively. For TC and TS tests, IMC thickness was measured at 500, 1000, 1500, and 2000 cycles.

===== [p160-161] Advanced Wire Bonding Technology: Materials, Methods, and Testing > 4.7 Reliability (5块) =====
--[p161]-- Wirebonds, like all complex physical and chemical processes, can be fraught with reliability detractors if proper cautions and controls are not exercised and if phenomenological factors are not well understood.
--[p160]-- These automated bonders coupled with improvements in bond pad metallurgy, reduction in bonding wire unwanted impurity content, more effective pad cleaning processes, high purity and stable die attach adhesives, and reduced temperature bonding processes (ultrasonic and thermosonic) have contributed to the current widespread use and reliability. In fact, wirebond defect rates, for single chip packages, are typically in the very low parts per million (ppm) range (e.g. 3 ppm or less).
--[p160]-- 4.7 Reliability
Wire bonds have been shown to be a highly reliable, flexible, interconnection scheme for decades. In fact, wirebonded products have been in continuous use in space and other domains for over 25 years. Automated bonding has introduced a new level of control and precision bond placement that even further improves the reliability and reproducibility of microelectronic products.
--[p161]-- Some of the typical problems include:mechanical wire fatigue due to conditions of thermal or power cycling; interactions both chemical and mechanical with encapsulation during molding and after cure; corrosion induced by the die attach material, the atmosphere, and/or process-related contamination; and wire structural changes due to bonding parameters, such as uncontrolled grain growth associated with the heat-affected zone.
--[p161]-- An entire book by Harman [38] has been devoted to reliability issues and yield problems. Of all the issues two particular ones deserve further discussion: intermetalics and cratering.

===== [p371-371] Chapter 11 Electrically Conductive Adhesives (ECAs) (3块) =====
--[p371]-- Keywords Electrically conductive adhesives (ECAs) - ICAs - ACAs/ACFs - Conductivity - Conductive particles - Contact resistance - Corrosion inhibitor - Impact performance - Lead-free - Flip chip - Chip scale package (CSP) - Ball grid array (BGA) - Surface mount technology (SMT)
--[p371]-- Recent material development of various anisotropic conductive adhesives/films (ACAs/ACFs) and their applications are reviewed first and then recent research achievements in material development and in both electrical and mechanical aspects of isotropic conductive adhesives (ICAs) including electrical conductivity improvement, contact resistance mechanism elucidation and approaches to stabilize the contact resistance, and mechanical impact performance enhancement are reviewed in details.
--[p371]-- Chapter 11 Electrically Conductive Adhesives (ECAs)
Daoqiang Daniel Lu and C.P. Wong
Abstract Recently, significant advances have been made to improve electrically conductive adhesive (ECA) technology.

===== [p278-279] Chapter 7 Advanced Substrates: A Materials and Processing Perspective > 7.8.3.2 Embedded Die and Embedded Passives Substrates (5块) =====
--[p278]--  Process yield needs to be greater than 95%
 Substrate design tool availability
 Known good die availability
 Accepted business model for embedding die e.g. consigning die to embedding company
 Test solutions for embedded substrates
The different approaches all have in common that BU-like processes (laser BV and SAP) are used on top of the die to fan out from the die surface until the mounting plane is reached.
--[p279]-- The carrier is peeled or etched off and the die is accessed by laser to remove the adhesive [11]
The latter approach seems the most promising in terms of registration and achievable circuit density.
--[p278]-- 7.8.3.2 Embedded Die and Embedded Passives Substrates
In Fig. 7.13, a sample of embedded die technologies is from a number pioneering companies. By now, nearly all substrate suppliers and many users have developed their own flavor of technology but commercialization is very limited. In most cases, instead of a die one or more discrete passives can be embedded. Adoption is handicapped for the following reasons:
 Lack of industry standards for process and materials
--[p279]-- This assembly is then either overmolded or laminated with punched prepreg. The tape is removed and RCF or ABF with Cu foil are laminated to this structure. BVs are used to access the die [10]
4. Laser vias, matching the die foot print, are drilled into a thin Cu foil mounted on a carrier. The die bumps are located on the vias and the die is bonded with adhesive to the foil. Punched PP and Cu foil are laminated over the die.
--[p279]-- Several different approaches are used to bury the discrete component (die, capacitor or resistor):
1. A cavity is formed in a core; the die is bonded to the bottom of the cavity and the core is laminated with dielectric (RCF, ABF or PP) and Cu foil. The die pads are accessed by laser drilling [3, 5]
2. The die is bonded face-up on a carrier or core and laminated with RCF or ABF and with Cu foil. Die pads are accessed by laser vias [9]
