Repository: NARUTOBEST/semiconductor-knowledge-qa

# heldout 泛化集出题管线(v2,2026-10-01)

与 `pipeline/dev/` 平行、互不混放的 heldout 侧出题管线。
总协议见 `../protocol_v2.md`(v2:取消 source 隔离红线,全库遴选文档)。

## 本目录内容
| 文件 | 用途 |
|---|---|
| `fetch_material.py` | 从 Qdrant(16333 转发)抓取本 track 8 篇文档的真实 chunk 原文 |
| `draft_material/` | 8 篇素材 txt + 草稿 json(每篇 25 题,含 evidence 逐字摘录) |
| `build_datasets_heldout.py` | 草稿 -> `eval/qa_sets/v2_20261001/heldout_200.json` + 校验报告 |
| `_extract_result.py` | 出题 agent 结果恢复(从会话 transcript) |
| `_verify_acceptance.py` | evidence 溯源覆盖率校验(自动发现本目录全部草稿) |
| `_prompt_template.txt` | 出题 agent 提示词模板 |
| `acceptance_report.json` / `_acceptance_failures.txt` | AI 验收记录(heldout 侧) |
| `verify_log.md` | 人工核对清单(heldout 200) |

File: eval/pipeline/heldout/draft_material/10_EUV_Lithography.txt (part 17 of 32)
--[p383]-- SE also has precision well below a nanometer with equivalent accuracy when used to measure films of known composition and optical properties (e.g., $\mathrm { S i O } _ { 2 }$ or films deposited by a well-characterized industrial process). Unfortunately, the structure, morphology, and resulting optical properties of the carbon deposited by EUV-induced cracking are not well known and may vary significantly depending on the exposure conditions (as we will demonstrate below).
--[p383]-- Although it is possible to fit a reasonable optical model to a uniform, relatively thick (≫10 nm) carbonaceous film of unknown structure and simultaneously determine its thickness using SE, this procedure is not reliable for a typical EUV-contamination deposit with a distribution of thicknesses <3 nm. Instead, an assumed optical model with fixed parameters must be applied, even though the structure may vary across the deposit.

===== [p119-119] Chapter 2 The EUV LLC: An Historical Perspective > 2.5.1.5 DOE support (2块) =====
--[p119]-- During the later phases of the program, the DOE received substantial government support for homeland security. At this point, there was a lower level of interest in the EUV LLC contributions, and because of the internal competition for personnel within the laboratories and decreased funding from the EUV LLC, many of the pioneering EUV personnel left the program, creating gaps in the program expertise.
--[p119]-- 2.5.1.5 DOE support
The laboratories’ management always supported the program; however, the levels of support varied substantially during the six-year program. Initially, the program had the attention of management at all levels, but the interest of new managers varied. In addition, several personnel were promoted during the program. Some of the replacement personnel were more experienced than others, and the program results often reflected those experience levels.

===== [p121-123] Chapter 2 The EUV LLC: An Historical Perspective > 2.5.3.2 Industry (10块) =====
--[p122]-- In other infrastructure areas such as mask blank fabrication with defect-free absorbers and buffer layers, and patterning with defect repair and inspection, the commercialization risks have been reduced.
Finally, for IC manufacturers, the proof-of-concept ETS demonstrated both small-field and scanned images, thus reducing the engineering risk associated with developing complete alpha and beta tools.
--[p122]-- For subsystem design, both the LPP and DPP sources have been characterized, and the scalability of each has been evaluated; POB design, engineering, and fabrication have been demonstrated, and thermal management and alignment methods have been developed. Precision ML-coated optics have been fabricated by several suppliers.
--[p121]-- 2.5.3.2 Industry
The EUV LLC program benefited industry in the form of proof-of-concept for EUVL system design and the fundamental engineering associated with using EUV for imaging.
--[p121]-- Basic development has also been done for specialized components such as spectral purity filters, sensors for various metrology applications, and standards for component performance and metrology. In addition, the basic development and value of modeling software for application, visualization, and analysis has been demonstrated as applied to system, subsystem, and component design.
--[p122]-- The ETS provided imaging experiences that can be used to project the level of difficulty in adapting EUVL to a manufacturing environment. In addition, basic mask manufacturing methods were demonstrated along with the necessary metrology for inspecting the reticles. The extension of DUV resists was evaluated, and the importance of line-edge roughness (LER) and sensitivity has been highlighted and categorized for small images.
--[p122]-- A significant portion of the critical infrastructure efforts that enable EUV commercialization can trace their beginnings back to technology developed by the EUV LLC / VNL or through collaboration with suppliers and SEMATECH.
--[p122]-- In summary, many of the system engineering risks and the issues associated with implementing EUVL into manufacturing have been reduced.
The technology proof-of-concept, the EUV LLC business model that targeted enabling suppliers, and the SEMATECH / EUV LLC relationship enabled SEMATECH in 2003 to ramp up its effort to drive infrastructure readiness at a scale that was beyond the EUV LLC / VNL scope.
--[p122]-- Prominent among those are the SEMATECH Mask Blank Development Center<sup>26</sup> and the SEMATECH EUV Resist Test Center,<sup>27</sup> both in Albany, New York; the SEMATECH micro-exposure tool (MET)<sup>28</sup> and actinic inspection tool<sup>29</sup> in Berkeley, California; EUV exposure and mask tools at IC manufacturers and captive<sup>30</sup> and merchant mask shops;<sup>31</sup> and much of the EUV-specific metrology that has been adopted by companies and consortia around the world.
--[p121]-- The semiconductor equipment manufacturers benefited from the learning associated with optics fabrication and metrology by Tinsley and ZEISS, the vacuum materials qualification by VNL experiments, the environmental and contamination control methods (protection, mitigation, and thermophoresis) that were demonstrated, and the sensor development in such areas as dose control, thermal management, and optics alignment, which can be used in numerous areas of system design and fabrication.
--[p123]-- Last of all, the written reports and conference presentations and papers generated during the EUV LLC program captured the discoveries for use by all development organizations. In addition, the patents provide adequate protection for companies continuing to pursue EUVL R&D.

===== [p348-348] Chapter 5 Optical Systems for EUVL > Acknowledgments (1块) =====
--[p348]-- Acknowledgments
The authors gratefully thank the Federal Ministry of Education and Research of Germany and the DG Connect of the European Commission for continuous financial support over many years. The authors also thank Tilmann Heil, Martin Lowisch, Ulrich Wegmann, Martin Endres, Johannes Ruoff, Stefan Schulte, and Vladimir Kamenov for helpful discussions, expertise, and review of the manuscript.

===== [p302-302] Chapter 5 Optical Systems for EUVL > 5.6.1 Introduction (3块) =====
--[p302]-- Owing to the importance of flare in EUV history, flare is taken as an example for a more comprehensive exposition. In particular, an alternative representation of the power spectral density (PSD) of the surface is introduced, where the direct link between surface roughness and flare impact becomes more transparent. Multilayer coatings for normal-incidence mirrors are described with emphasis on their angular and spectral response.
Finally, we explain how EUV reflectivity is measured and how coatings contribute to surface figure.
--[p302]-- 5.6.1 Introduction
This section describes key technologies of the projection optics in more detail and provides a concise outline of the fundamentals of (1) manufacturing mirror surfaces, (2) mirror metrology, and (3) multilayer coatings. After discussing basic design elements of the optical module, requirements for the surface figure and the roughness are derived.
--[p302]-- Due to the continuous learning and improvements in polishing technology, it is currently possible to yield exceptionally smooth surfaces, reducing the flare numbers to satisfying levels. The relationship between stray light and the roughness of the mirror surfaces is key to understanding how to derive the necessary surface roughness requirements. This aspect of EUV technology development is described in more detail.

===== [p348-348] Chapter 5 Optical Systems for EUVL > 5.7.6 Summary (2块) =====
--[p348]-- The AIMS EUV reaches its main acceptance testing procedure (ATP) specifications in terms of imaging, optics, positioning accuracy, CD reproducibility, productivity of the most relevant settings, and particles, and thus closes a gap in the infrastructure for HVM.
--[p348]-- 5.7.6 Summary
The AIMS EUV is required for the volume manufacturing of EUV masks free of printing defects and is at the time of writing in its final integration phase. It images potential defect sites under the same imaging conditions as in the scanner exposure tool, thereby allowing one to determine whether a potential defect is printing.

===== [p264-267] Chapter 5 Optical Systems for EUVL > 5.2.4 Prototypes: Alpha Demo Tool and EUV1 (17块) =====
--[p266]-- Due to this oblique incidence of light onto the mask, the imaging properties depend on the orientation of the mask features relative to the direction of the incident light; at field center, vertical lines are parallel to the incidence plane of the chief ray, and horizontal lines are orthogonal to the incidence plane. Consequently, horizontal lines cast a shadow and appear to be broader than vertical lines of the same physical width at the mask.
--[p264]-- Therefore, ASML and ZEISS continued their EUV development with the introduction of the first full-field R&D EUV system, which was capable of exposing a 26 mm 33 mm full field at the wafer (after scanning) and featured a NA of 0.25 and a partial coherence factor of $\sigma = 0 . 5$ The ADT provided an opportunity to gather first experiences with EUV lithography processes in an open, pre-competitive R&D environment. Two optic sets for ADTs were produced and shipped.
--[p265]-- A monitoring of CD stability in 2010 based on 27-nm lines and spaces showed critical dimension uniformity (CDU) values of 2.3 nm (3s) for vertical features and 2.0 nm for horizontal features. In 2008, Nikon Corp. reported on their fullfield tool, EUV1, which features a NA of 0.25 and a partial coherence factor of 0.8, and which was able to resolve 32-nm elbow patterns over the full field.<sup>5</sup>
The ADT was an opportunity to gain significant knowledge on EUV patterning.
--[p266]-- Correcting the shadowing by OPC, 30-nm isolated (1:6) lines could be printed with no directional dependence (28.0 nm vertical, 28.3 nm horizontal).<sup>32</sup> IMEC showed that for a wide range of pitches, field-dependent shadowing correction can be approximated by a relatively simple model.<sup>35</sup> The ADT was also used for studies to optimize the mask absorber.<sup>36</sup> Regarding the flare impact on imaging, IMEC measured on the ADT a CD variation of 1.2 nm between the bright and dark regions. In 2010, the difference could be reduced to 0.2 nm, after correcting for flare effects.<sup>37</sup> Thus, it was with the ADT that the feasibility of field-dependent OPC for shadowing and flare correction was proven for the first time.
--[p266]-- For instance, shadowing effects and their full-field dependency were studied.<sup>33</sup> As EUV lithography uses a reflective mask, the mask is illuminated from an oblique incidence angle. Otherwise, the light would simply be reflected back into the illuminator instead of proceeding into the projection optics.
--[p266]-- The ADT at IMEC remained active until 2011, at which time it was replaced by the NXE:3100. See Ref. 38 for a brief review of OPC and other resolution enhancements technologies.
In addition to the shadowing effect, the oblique incident of light at the mask has another consequence: Moving the mask in the focus direction will change the apparent feature position as seen from the wafer.
--[p264]-- 5$ nm was not mandatory. The expected differences to the established metrology at l 248 nm were correctable within the scanner. Essential challenges were the modifications to the proven machine setup and merging of aerial and interferometric metrology within a single machine unit (Fig. 5.5).
The IMEC ADT passed its site acceptance test in 2008.
--[p264]-- 5.2.4 Prototypes: Alpha Demo Tool and EUV1
The MET has mainly been used for photoresist and mask testing and did not allow for a systematic study of field-dependent imaging effects such as flare or chief ray angle rotation.
--[p267]-- and has been successfully demonstrated on the ADT in a joint effort by NuFlare and SEMATECH.<sup>40,41</sup> A recent and rather detailed elaboration of this approach discriminates between the different spatial frequencies of mask nonflatness.<sup>42</sup> With its tight requirements, the mask is found to be a crucial element of the EUV lithography system, and the status of the mask infrastructure has been subject to frequent reviews.<sup>43,44</sup>
--[p266]-- Printing results on both ADTs showed in 2008 an almost 4-nm difference between horizontal and vertical lines of 35-nm halfpitch due to shadowing (wafer CD  31.7 nm vertical, 35.5 nm horizontal).
--[p267]-- As placement specifications grow increasingly tight, requirements for the mask position as well as the mask flatness also tighten. Since it is challenging to meet these flatness requirements, an accurate measurement of the nonflatness has been proposed, followed by a correction of the predicted placement errors in the mask writing process.<sup>39</sup> This strategy has been implemented by NuFlare Technology, Inc.
--[p266]-- Initially, OPC referred to the correction of optical proximity errors: The image of a certain mask feature depends not only on the feature itself but also on its vicinity. The same mask feature in different vicinities will yield different images at the wafer. This effect is fundamental to a diffractionlimited system and can be computed. Nowadays, OPC means to add modifications and additions to the mask feature that compensate for the optical proximity error.
--[p265]-- The first functional devices were produced at SUNY in 2008 with the SRAM cell of an AMD Typhoon full-chip layout being printed.<sup>31</sup> A 22-nm SRAM cell was demonstrated by IMEC in 2009.<sup>32</sup> These results proved that EUV patterning can indeed be integrated into a semiconductor production flow.
--[p266]-- This effect is called horizontal/vertical (H-V) bias. As the chief ray rotates over the field, this H-V bias becomes a field-dependent effect. An additional effect is related to flare. Since the mask shows brighter and darker regions, the resulting flare at the wafer will be field dependent, inducing field-dependent imaging effects.
--[p265]-- The EUV imaging analysis started by printing 32-nm dense and isolated lines and 50- to 55-nm contacts holes, corresponding to a 32-nm static random-access memory (SRAM) cell,<sup>29</sup> and dense lines and spaces with half-pitches ranging from 30 nm to 35 nm were printed.<sup>30</sup> The imaging analysis on the ADT at IMEC was also performed for a 22-nm SRAM cell with contact sizes of 45 nm. At IMEC as well as at SUNY, the ADT was part of an integrated process line.
--[p264]-- The system metrology for the projection optics is a key building block in the manufacturing process. Its purpose is twofold: Firstly, the system metrology is used for final system qualification. Secondly, it is used for feedback loops in system adjustments during system integration. A key point is the selection of the operating wavelength of the system metrology. The simulation of the ADT projection optics and the alignment processes predicted that a metrology at $\lambda = 1 3 .
--[p266]-- As a systematic effect, this can be compensated for based on the flare distribution of the optics.<sup>34</sup> In addition, flare can overframe the image field, thereby adding a dose offset at the edge of the adjacent field.
It was proven experimentally<sup>33</sup> that all three effects (shadowing, effective flare variations due to variations of the reticle brightness, and flare from adjacent exposures) can be compensated for by optical proximity correction (OPC).

===== [p302-302] Chapter 5 Optical Systems for EUVL > 5.6 Optical Modules: Projection Optics (1块) =====
--[p302]-- 5.6 Optical Modules: Projection Optics

===== [p187-187] Chapter 3A EUV Sources for High-Volume Manufacturing > EUV dose control (4块) =====
--[p187]-- Thus, PCM is able to regulate the average EUV energy during wafer exposure so that every die on the wafer is exposed with the same amount of EUV energy. This technique requires that the source be capable of generating an average EUV energy per pulse larger than the desired target energy by 20–30%. This energy overhead is required so that all packets can achieve their average energy target. Pulse count modulation is capable of generating a stable EUV dose on the order of 0.2%.<sup>16</sup>
--[p187]-- EUV dose control
In order to generate uniform field exposures, it is important that every point on the field see the same total integrated EUV energy. The best way to do this is to generate 100% stable EUV pulses of the desired energy given the photoresist sensitivity and scan speed. Unfortunately, the current state-of-theart does not always not allow that to occur.
--[p187]-- Field exposure differences are caused by $\mathrm { C O } _ { 2 }$ pulse-to-pulse energy variations, droplet velocity differences, and CO -to-droplet alignment variations. A technique called pulse count modulation (PCM) can be used to address these variations. The control mechanism is then a modulation of the firing time of the drive laser so that the droplet is either inside or outside the beam path.
--[p187]-- This works throughout an exposure because the scanner moves the wafer beneath the illuminating slit until the entire die has been illuminated. Every point on an exposure field is exposed to EUV light for an amount of time equal to the time required to move that point through the slit, which can be as short as 5 ms (or 250 shots). The amount of EUV light received by each point on the field is given by a (weighted) moving average of the pulse-to-pulse EUV energy, also known as the dose.

===== [p407-418] Chapter 6B Collector Contamination: Normal-Incidence (Multilayer) Collectors > 6B.3.1 Debris mitigation and contamination (46块) =====
--[p413]-- In addition, the high temperature of the EUV plasma (20–30 eV) still allows some expelled Sn neutrals to cause sputtering. Finally, charge-exchange collisions can transfer charge from a high-energy ion to a slow neutral, yielding a high-energy neutral that can cause the same damage as an ion but cannot be mitigated by magnetic fields.<sup>59</sup>
In Sn LPP sources at Gigaphoton (such as the one shown in Fig.
--[p415]-- If it is assumed that the collector occupies 10% of the EUV vessel surface area and the Sn were to be spread homogeneously throughout the EUV vessel, this thickness could be deposited on the collector in less than 30 s in the absence of debris mitigation at an operating frequency of 50 kHz. If the collector occupies more than 10% of the chamber surface area, this time could be decreased even further.
Some studies have been performed on buffer gas mitigation. In one, Antonsen et al.
--[p416]-- The model by Sporre also showed that, at the same pressure, higher-mass buffer gas species (such as Ar) are more effective than lower-mass buffer gas species at extracting energy from the Sn atoms, due to increases in the collision cross-section and energy transfer coefficient.<sup>63</sup> Thus, higher pressures are necessary in order to provide sufficient deflection when using $\mathrm { H } _ { 2 }$ as the buffer gas; higher pressures can decrease the photon mean free path and reduce some of the transmittance advantage gained by using a light buffer gas.
Current industrial EUV scanner systems use a pressure on the order of 1 Torr, which allows for both EUV transmission and stopping of energetic Sn.
--[p414]-- Currently, foil traps are used in the laser-assisted DPP sources manufactured by Ushio for metrology applications.<sup>61</sup> These sources utilize an electrical discharge through an ablated Sn vapor cloud to produce EUV from Sn. However, in an LPP source with a normal-incidence collector, such as those shown in Figs. 6B.5 and 6B.15, photons must traverse the region between the plasma and the collector twice.
--[p408]-- } ^ { 4 }$ However, energies of ions expelled from these plasmas can be orders of magnitude higher in the keV range.<sup>50</sup> This is most likely due to Coulombic acceleration; as the plasma expands, electrons travel outwards much more quickly than ions, setting up an electric field. This, in turn, accelerates ions to keV-level energies. Ions with such energies can very easily cause extreme erosion and implantation.
--[p411]-- In one such work by Roy et al., a 0.5-T magnetic field was shown to deflect ions produced by ablating a solid Sn target with a laser for 10- and 15-ns pulse durations.<sup>52</sup> The average ion energy was 1.2 keV. The ion flux measured with a Faraday cup (FC) was shown to be approximately 5 times smaller with the field present than without the field (Fig. 6B.11). The FC was positioned 15 cm away from the source, at an angle of 66 deg.
--[p417]-- At the higher pressures used in current industry systems, diffusion is no longer as large as at lower pressures, and the vessel enters a regime where Sn transport can be at least partially controlled by advection and $\mathrm { H } _ { 2 }$ flow profiles. Thus, two different flow designs are employed simultaneously: a collector flow that protects the collector and a dynamic gas lock that prevents debris from reaching the IF and traveling to the downstream optics.
--[p408]-- where E is the ion energy, $q$ is the ion charge, $r _ { 1 }$ is the inner radius of the instrument, $r _ { 2 }$ is the outer radius of the instrument, and $\Delta V$ is the voltage difference applied across the two concentric spherical sectors, as shown in Fig 6B.7. An ion that satisfies Eq. (6B.3) travels through the ESA along the dotted path and reaches the detector.
--[p415]-- For this research, the experimental diagnostic was a set of microchannel plates (with an electrostatic ion deflector) to detect energetic neutrals, while the computational work was carried out by means of a collision-based Monte Carlo model. The buffer gas used for this work was Ar.
--[p414]-- Accordingly, neutrals must be dealt with by either a debris mitigation technique, which both slows them down and deflects them away from the collector, a collector cleaning technique, or both. One such debris mitigation technique is a foil trap, which consists of many thin pieces of foil located between the source and the collector, radiating outwards from the axis of the EUV source.
--[p414]-- Additionally, the droplet size and pre-pulse intensity are correlated to cause the size of the flattened Sn disk to correspond to the cross-sectional area of the focused main laser beam. If the droplet area were larger than the laser irradiation area, additional Sn debris would be generated; if the droplet area were smaller than the laser irradiation area, laser energy would be wasted, resulting in reduced conversion efficiency (CE).
--[p409]-- The self-compression of the Xe gas column results in heating sufficient to generate $\mathrm { X e ^ { 8 + } }$ to $\mathrm { X e } ^ { 1 2 + }$ ions, which are necessary for the emission of EUV light at 13.5 nm. Though this source is a DPP rather than an LPP, the plasmas are fully ionized, have similar ionization states (average 10), have similar electron densities $( 1 0 ^ { 1 9 } - 1 0 ^ { 2 0 } ~ \mathrm { c m } ^ { - 3 } )$ , and have similar electron temperatures (20–30 eV).
--[p414]-- These particles are very difficult to control with buffer gas collisions. Therefore, it first becomes necessary to design the EUV system in such a way as to minimize particle creation and maximize vapor creation. This may be done by ensuring that the entire Sn droplet is converted into plasma when irradiated by the laser. Vapor maximization generally requires three components.
--[p415]-- show that buffer gas flow can lower the ion flux below the noise threshold of the ESA from Fig. 6B.7.<sup>51</sup> Sizyuk, Hassanein, and Bakshi computationally showed that lighter buffer gas elements (such as He) transmit EUV much more easily than heavier elements (such as $\mathrm { A r } ) ^ { 6 2 }$ at the same partial pressures.
--[p413]-- 6B.14).<sup>56</sup> This experiment was performed on a Sn-fueled LPP source.
Magnetic debris mitigation is currently part of the industrial LPP EUV power source produced by Gigaphoton.<sup>57,60</sup> A diagram of the relevant portion of the source is shown in Fig. 6B.15. Surrounding the collector are two superconducting electromagnets, which create a strong field that deflects Sn ions away from the collector.
--[p409]-- Thus, the results from this source should be at least indicative of the expected range of incident ions from an LPP, as well. Additionally, the source was modified to use an erodible Sn electrode that was ablated by a laser; thus, ion energy measurements from a Sn-fueled EUV plasma are available as well. Results from the Xe-fueled pinch are shown in Fig. 6B.9, while results from the Sn-fueled pinch are shown in Fig. 6B.10. Both figures show Xe and Sn ions with similar kinetic energies.
--[p412]-- Alternatively, given the size of a collector optic and its position relative to the EUV-producing plasma, a magnetic field topology can be designed to deflect ions in a desired energy range away from the collector.
Some industrial magnetic debris mitigation results have also been published. In one such publication, Endo reported an FC ion current signal that was reduced to the noise floor after installing a 1-T magnetic field (Fig.
--[p408]-- To provide an example of an ion energy distribution, results are shown from experiments using a spherical energy sector analyzer (ESA) developed at the Center for Plasma-Material Interactions (CPMI) at the University of Illinois.<sup>51</sup> The ESA measures ions based on their charge-to-mass ratio, according to
$$
\frac { E } { q } = \frac { \Delta V } { \frac { r _ { 2 } } { r _ { 1 } } - \frac { r _ { 1 } } { r _ { 2 } } } ,\tag{6B.3}
$$
--[p415]-- At certain pressures, energetic buffer gas debris was detected, due to momentum transfer collisions that energized the buffer gas; at higher pressures, this effect was suppressed by increased collisionality. A sample of these results (with 0.3 mTorr being the operating pressure with no buffer gas) is shown in Fig. 6B.16.
--[p415]-- Few studies, however, have been performed on the transport of neutrals (as opposed to ions) in the presence of buffer gas. One exception is the work by Sporre, who experimentally and computationally analyzed the debris flux transported to the intermediate focus of a DPP source.<sup>64</sup> However, his results are also relevant to debris transport to the collector of an LPP source. Sporre found that the buffer gas pressure must be carefully chosen to avoid simply energizing the buffer gas.
--[p414]-- The foil both provides a physical buffer for many Sn ions and neutrals, and reduces the ability of gas to flow between the source and the collector. By thus lowering the conductance, the foil trap causes pressure to rise on the source side; this increased pressure leads to an increase in the number of collisions between Sn and gas atoms, slowing down fast atoms.
--[p418]-- While more progress can be made on debris mitigation, the technique described in this section has been very successful in preventing contamination caused directly by the Sn plasma (also known as “fast” contamination). Currently, much of the reflectivity-reducing contamination takes the form of “slow” contamination. Slow contamination is due to Sn from other sources; mostly, this is due to Sn particles that are ejected from buildup on the walls of the chamber.
--[p414]-- Thus, foil traps are seen mainly in DPP sources, which are no longer considered for high-power EUV source applications. Since this chapter is focused on normal-incidence collectors for power sources, the remainder of this chapter will be devoted to such systems.
A different debris mitigation technique that makes use of collision-based slowing and deflection without the need for a physical foil is buffer gas mitigation.
--[p414]-- Setting the areas equal to each other avoids both of these situations. Finally, CE is optimized by means of a laser timing control system that uses the droplet position and velocity to control the timing of the pre-pulse and main laser. This not only ensures maximum EUV power production but also minimizes the chances of a droplet being only partially irradiated or not irradiated at all. In this manner, droplet utilization is maximized, and large particle creation is minimized.
--[p407]-- In the absence of any debris mitigation, erosion is the most harmful; it destroys the MLM and cannot be reversed. To mitigate the erosion due to plasma debris in LPP sources, additional bilayers can be used on the MLM collector optics to extend lifetime. The thicker stacks of MLMs have enough bilayers to keep the reflectivity constant as layers are eroded away. However, more bilayers lead to an increased manufacturing cost. A calculation in Fig.
--[p407]-- 6B.3.1 Debris mitigation and contamination
Reflectivity degradation of the collector optics is an effect of debris interaction with the collector optics. For grazing-incidence mirrors, sputter-induced roughness and contamination are the main causes of reflectivity loss. For normal-incidence mirrors, sputter-induced roughness, sputter-induced erosion, energetic ion implantation, and Sn deposition cause reflectivity degradation. The optimum number of bilayers for high reflectivity is about 50.
--[p418]-- These particles are too large to easily be stopped and deflected with buffer gas. Thus, in order to further extend collector lifetimes, it will be necessary to supplement buffer gas mitigation with collector cleaning. The next section is dedicated to $\mathrm { H } _ { 2 }$ radical cleaning, while Section 6B3.3 covers $\mathrm { H } _ { 2 }$ plasma cleaning.
--[p414]-- Some foil trap designs include both a rotating section and a static section in order to further reduce conductance.<sup>61</sup> However, the foil trap can also impede the trajectory of EUV photons. This makes it best suited to a source in which EUV photons will only pass through it once, such as the DPP source with a grazing-incidence collector diagrammed in Fig. 6B.4.
--[p414]-- In such a technique, background gas is injected into the chamber, raising the pressure in the entire chamber. This gas collides with both ions and neutrals, slowing them down and altering their trajectories. This technique is present in most LPP sources in the field today.
However, in addition to neutral vapor, Sn may also take the form of larger particles, especially in cases where the Sn droplet is not fully converted into plasma.
--[p411]-- With ions of such high energies, sputtering and erosion can easily be achieved. Thus, the ions must be either slowed down or deflected. One way of deflecting ionic debris is by means of magnetic fields.
Academic experiments have been performed on the use of magnetic fields for ion debris mitigation.
--[p411]-- First, ions were measured at the 0-deg port without the magnet; these were then used to generate a simulated ion energy probability distribution. Ions were then measured at 0 deg without the magnet present and were shown to be almost completely removed. These results are presented in Fig. 6B.12.
The simulated energy distribution generated in Fig. 6B.12 was then used to generate computational ions, which were flown through a simulated magnetic field identical to that of the Halbach array.
--[p407]-- 6B.6 shows how the reflectivity changes with the number of bilayers left in a MLM.<sup>49</sup> The highest theoretical reflectivity of a MLM is around 73% (Fig. 6B.6), although this reflectivity has yet to be achieved experimentally.
The plasmas used to produce EUV photons have temperatures of approximately 20–30 $\mathrm { e V .
--[p413]-- However, magnetic debris mitigation addresses only part of the picture, since the laser vaporizes the Sn droplet. While fast ions may be responsible for sputtering, most Sn debris takes the form of neutral vapor, which is not at all affected by magnetic fields. Although their initial energies are lower than those of ions (due to the lack of electrostatic acceleration), neutrals of all energies can still cause deposition.
--[p416]-- Sporre also used witness plates to analyze Sn deposition at the intermediate focus (IF), which is the focal point of the collector optic.<sup>65</sup> Sn was introduced by means of a Sn electrode, as described earlier. It should be noted that the direct path from the EUV plasma to the measurement location was obscured; thus, the Sn deposition seen is due to scattering of the Sn around the obscuration (hence the low deposition rate with no buffer gas at 0.3 mTorr). Similarly to Fig. 6B.16, Fig.
--[p415]-- Once the Sn droplet has been vaporized, the vapor must be mitigated by means of buffer gas. The importance of mitigation cannot be underestimated. Current industrial sources use approximately 2 kg of Sn per week; a deposition of only 5 nm on the collector surface can remove 70% of the collector’s EUV reflectivity.
--[p415]-- This result is important because, while buffer gas mitigation must provide enough gas to mitigate the Sn debris, it must not provide so much gas that EUV transmission is significantly hampered. For this reason, the lightest gas (H<sub>2</sub>) is used in commercial EUV sources today.<sup>63</sup> Ion energy losses due to buffer gas collisions were also modeled by these researchers.
--[p411]-- In this way, deflected distributions were predicted at various angles from the source. Deflected distributions were also measured experimentally and confirmed to be in agreement with simulation;
an example at the 35-deg port is shown in Fig. 6B.13. Thus, given a magnetic field and initial ion energy distribution, final destinations of deflected ions can be predicted.
--[p416]-- As shown by the investigations above, one concern must be the need to balance an appropriately high buffer gas pressure with EUV absorption by the buffer gas. As previously mentioned, the current industrial choice for buffer gas is $\mathrm { H } _ { 2 } ,$ , due to its low EUV absorption; this allows commercial systems to utilize high buffer gas pressures without absorbing too much EUV.
It should be noted, however, that this does not necessarily make $\mathrm { H } _ { 2 }$ the ideal buffer gas for all applications.
--[p408]-- Ions of other energy-to-charge ratios hit either the inner spherical sector of the instrument or the outer spherical sector and do not reach the detector. Further information about this apparatus can be found in Ref. 51.
Figure 6B.8 shows the experimental setup used at CPMI. The plasma source was XTREME Technologies’ XTS 13-35 DPP source.<sup>1</sup> This plasma source uses Xe gas to create 35 W of EUV light (2% bandwidth) in $2 \pi$ steradians with a conversion efficiency of 0.55%.
--[p414]-- 6B.15), the droplet size (20 mm) is optimized to maximize the ionization fraction of the droplet, allowing magnetic debris mitigation to deflect as much debris as possible.<sup>51,53</sup> However, some Sn remains neutral and deposits on the collector; deposition rates of 0.1 nm/MPulse have been reported.<sup>57</sup>
--[p417]-- The flow rates and flow profile designs are limited by instabilities and the need for the collector flow and the dynamic gas lock to not interfere with each other. Sn deflected by the mitigation system is captured by the vessel walls and by the pumping system. A scrubber in the pumping system prevents Sn from clogging the exhaust.
Results from this buffer gas mitigation technique have been very promising.
--[p418]-- As mentioned earlier, the collector lifetime without any debris mitigation would be less than 30 s, or 1.5 MPulses. However, using the same metric of collector lifetime (50% of initial reflectivity), 80-W sources in the field have achieved lifetimes that approach 100 GPulses, as shown in Fig. 6B.19.
The results presented in Fig. 6B.19 are certainly very promising. However, for HVM implementation, plans have been made to work toward a lifetime of 1 TPulse with a relative reflectivity of 90%.
--[p411]-- Another set of experiments performed at CPMI showed the ability to predict and measure deflected ion distributions.<sup>53</sup> In these experiments, the apparatus from Figs. 6B.7 and 6B.8 was used, and a 1-T Halbach array<sup>54,55</sup> was placed 5 cm in front of the plasma source. The ESA was used to analyze ion energies at 0, 35, and 45 deg from the pinch with and without the magnet present.
--[p416]-- 6B.17 shows that buffer gas at very low pressures fails to perform its purpose. Instead, it simply scatters Sn to the IF, rather than inhibiting transport. Higher pressures are necessary to inhibit transport. It should also be noted that the simulation only accounted for energetic Sn; the discrepancy between experiment and simulation is due to deposition by low-energy Sn, since even low-energy Sn causes deposition.
--[p414]-- First, the Sn droplet must be small (on the order of tens of microns<sup>3</sup>), so that no unused Sn is left over after a laser pulse. Secondly, the droplet is irradiated by a pre-pulse prior to the main plasma-producing laser pulse. The pre-pulse causes the spherical droplet to deform into a flat 2D disk. This 2D structure maximizes the amount of Sn surface area that is directly exposed to the main laser.
--[p417]-- Stopping and range tables from the Stopping and Range of Ions in Matter (SRIM) program<sup>66</sup> show a projected range of only 10–30 cm for Sn ions in the 1- to 10-keV range. However, other concerns also guide the design of today’s modern industrial buffer gas mitigation systems. A diagram of the EUV source currently manufactured by Cymer, LLC is provided in Fig. 6B.18.
Within this system, $\mathrm { H } _ { 2 }$ pressure and flow must be optimized to protect both the collector and the IF.

===== [p187-187] Chapter 3A EUV Sources for High-Volume Manufacturing > Laser-to-droplet targeting (1块) =====
--[p187]-- Laser-to-droplet targeting
The source $\mathrm { C O } _ { 2 }$ position controller is responsible for steering the $\mathrm { C O } _ { 2 }$ prepulse and main pulse lasers to intersect the droplet position. The source may contain metrology that allows it to detect pointing errors in the forward-going $\mathrm { C O } _ { 2 }$ beam as well as errors detected from the intersection with the droplet position from the reflected return beam.

===== [p98-98] Chapter 2 The EUV LLC: An Historical Perspective > 2.2.3.4 Working groups (1块) =====
--[p98]-- 2.2.3.4 Working groups
Working groups were established in all of the key technology areas:
• Engineering Test Stand (ETS)
• mask blanks
• mask patterning
• optics design and fabrication
• ML coatings
• interferometry (visible and at-wavelength)
• EUV source development
• operational environment
• photoresist development and evaluation
• microsteppers
Additional working groups or subgroups were formed as needed to address other key issues and were dissolved when the problems were solved.

===== [p474-476] Chapter 7 EUV Mask and EUV Mask Metrology > 7.6.5 Absorber defect repair (7块) =====
--[p475]-- Once the absorber material is etched with etch chemistry established for 193-nm photomasks, parasitic degradation may be induced. The absorber dissolves between the capping layer and the antireflective layer, forming a cavity [Fig. 7.35(a)]. It can be observed clearly in the SEM image [Fig. 7.35(b)] that the first contact hole has a big “aura,” which is also visible in the middle contact hole. This aura is due to a growing cavity below the antireflective layer.
