Repository: NARUTOBEST/semiconductor-knowledge-qa

# heldout 泛化集出题管线(v2,2026-10-01)

与 `pipeline/dev/` 平行、互不混放的 heldout 侧出题管线。
总协议见 `../protocol_v2.md`(v2:取消 source 隔离红线,全库遴选文档)。

## 本目录内容
| 文件 | 用途 |
|---|---|
| `fetch_material.py` | 从 Qdrant(16333 转发)抓取本 track 8 篇文档的真实 chunk 原文 |
| `draft_material/` | 8 篇素材 txt + 草稿 json(每篇 25 题,含 evidence 逐字摘录) |
| `build_datasets_heldout.py` | 草稿 -> `eval/qa_sets/v2_20261001/heldout_200.json` + 校验报告 |
| `_extract_result.py` | 出题 agent 结果恢复(从会话 transcript) |
| `_verify_acceptance.py` | evidence 溯源覆盖率校验(自动发现本目录全部草稿) |
| `_prompt_template.txt` | 出题 agent 提示词模板 |
| `acceptance_report.json` / `_acceptance_failures.txt` | AI 验收记录(heldout 侧) |
| `verify_log.md` | 人工核对清单(heldout 200) |

File: eval/pipeline/heldout/draft_material/11_Chemistry_Lithography.txt (part 17 of 53)
--[p214]-- are also used in combination with the organic amine compounds, as well as sulfone compounds such as sulforane, and glycol monoalkyl ethers such as diethylene glycol monoethyl ether, diethylene glycolmonobutyl ether, etc. The proportions of the above constituents in a typical modern resist stripper are dependent on the application to which they are targeted.<sup>24</sup>

===== [p222-222] Chapter 5 Lithographic Chemicals > 6.3.1.1 Wax-lampblack-soap resists (4块) =====
--[p222]-- After drawing on the polished slab, he applied an acidified gum arabic solution (preferably acidic in the pH range between 3.5 and 5) to the slab, and then rolled an ink roller soaked in ink over the entire stone surface, whereupon he discovered that the ink deposited only on the image areas on the stone (i.e., areas on the stone drawn with the greasy pencil) and was repelled in the nonimage areas (i.e., areas of the stone without the drawings from the greasy pencil).
With a little pressure, he could easily transfer the image on the stone to a paper laid face down on the stone.
--[p222]-- This oily, greasy material of wax solution of soap and lampblack was the first resist (specifically, the first negative resist) because it was the first material ever used in human history to protect the printed image on the lithographic stone from the action of the etching solution (in this case, the gum arabic solution), which washed away the unprotected or undrawn areas of the stone, resulting in a clear planographic negative-tone image fixed on the stone after the process was completed.
--[p222]-- The wax writing solution resisted<sup>10</sup> the acid!
<sup>8</sup>ibid., p. 23.
<sup>9</sup>J.L.R. Williams, Fortschritte der chemischen Forschung, Springer Verlag, Berlin, Bd 13(2), pp. 227 250 (1969); G.A. Delzenne, “Synthesis and photocrosslinking of light sensitive polymers,” Eur. Polym. J., Suppl., pp. 55 91 (1969); G.A. Delzenne, “Photocrosslinkable polymeric systems and their technical applications,” Makromol. Chem., Suppl. 2, 169 188 (1979).
--[p222]-- 6.3.1.1 Wax-lampblack-soap resists
An oily, greasy solution of wax, soap, and lampblack, which Senefelder used in making a drawing on a polished limestone slab surface, with which he invented lithography in 1798, must as a necessity be classified as the first resist used in lithography.

===== [p178-183] Chapter 4 Evolution of Lithography > 4.7 Overall Device Technology Trends (34块) =====
--[p178]-- 4.7 Overall Device Technology Trends
Device technology trends over the last 50-odd years are illustrated in Fig. 4.3, which shows the growth curves for different technology drivers. The bipolar transistor drove the IC device technology at the beginning of the modern electronic era (1950–1970). Between 1970 and 1990, the DRAM and the microprocessor based on MOS devices were the technology drivers, due largely to the rapid growth of personal computers and advanced electronic circuits.
--[p183]-- But how did the ancient art of lithography make the transition from the printing industry, where it was used for reproducing artistic impressions, blueprints, newspapers, and the like, into a technique for patterning of integrated circuits?
--[p183]-- Some have taken to viewing these problems with memory latency and power density as signaling the end of Moore’s law, which might not be entirely accurate. After all, chip manufacturers can still pack more transistors onto a chip and manufacture it for a roughly constant cost. In fact, the semiconductor industry “road map”<sup>102</sup> calls for increasing the number of transistors on a microprocessor from a few hundred million today to more than 12 billion by 2020.
--[p183]-- What happens to be ending, or at least slowing down dramatically, is the scaling law that allows processor speed to keep climbing. The chip industry can still make smaller circuits, thanks to lithography, but not faster ones. And therein lies the reason behind the strategy of multicore chips, in which lots of little processors work in parallel to perform ever more complex computational tasks.<sup>103</sup>
--[p179]-- Symp., 83, Hsinchu, Taiwan (1996).
<sup>85</sup>G.S. May and S.M. Sze, Fundamentals of Semiconductor Fabrication, Chapter 1, John Wiley & Sons, Hoboken, NJ (2004).
--[p179]-- Since the beginning of the microelectronics era, the smallest line width (or minimum feature length) of an IC has shrunk at a rate of about 13% per year, motivated no doubt by the inherent advantages of device miniaturization. Device miniaturization leads to increased reduced unit cost per circuit function. For example, the cost per bit of memory chips has decreased by half every two years for successive generations of DRAM circuits.
--[p182]-- For slightly less urgent information, there is a second-level cache, which is larger but a little slower than the first-level cache. Some processor systems even have a third-level cache.<sup>97</sup>
Overreliance on cache memory presents some difficulties in predicting which data instructions a program will call for next, a wrong prediction being rather catastrophic.
--[p178]-- Electron Devices Meet., p. 61 (1989).
<sup>77</sup>J. Paraszczak et al., “High performance dielectrics and processes for ULSI interconnection technol ogies,” Tech Dig. IEEE Int. Electron Devices Meet., p. 261 (1993).
<sup>78</sup>G.S. May and S.M. Sze, Fundamentals of Semiconductor Fabrication, p. 8, John Wiley & Sons, Hoboken, NJ (2004).
<sup>79</sup>ibid.
<sup>80</sup>VLSI Research Inc., “Wafer fabrication equipment,” Report No. 2233 11P (1989).
<sup>82</sup>ibid.
--[p180]-- In the 39 years since the microprocessor was invented, microprocessor computational power has increased by a factor of two every 18 months since 1970,<sup>86</sup> so much so that computer clock speeds have increased by a factor of a thousand (from a few megahertz to a few gigahertz) and memory capacity has grown even more (from kilobytes to gigabytes). These facts are illustrated in Fig. 1.1 for microprocessors made by Intel Corporation and Advanced Micro Devices, Inc.
--[p181]-- Bassous, and M. LeBlanc, “Design of ion implanted MOSFETs with very small physical dimensions,” IEEE J. Solid State Circuits SC-9(5), 256 268 (1974).
<sup>93</sup>B. Hayes, “Computing in a parallel universe,” Am. Scientist, pp. 476 480 (Nov. Dec. 2007). <sup>94</sup>ibid.
<sup>95</sup>ibid.
39 years ago, memory speed has increased only by a factor of one or so within the same period.
--[p183]-- An illustration of this new strategy of having multiple processors on the same slab of silicon working in parallel is provided by the AMD Quad-Core Opteron<sup>TM</sup> microprocessor, the first native quad-core microprocessor (see Fig. 4.4). Released in 2007, this quad-core processor has nearly half a billion transistors, each one of which has three electrical contacts, totaling a total of 1.5 billion contacts per chip.
--[p181]-- In effect, the cost per transistor steadily declines over time. This extraordinary fact is the basis of Moore’s law,<sup>90</sup> formulated in 1965 by Gordon E. Moore, one of the founders of the Intel Corporation. The law reflects the fantastic progression of circuit fabrication that has unleashed previously unimagined computational power.<sup>91</sup>
Less famous than Moore’s law but equally influential are several “scaling laws” first formulated in 1974 by Robert H.
--[p182]-- However, in reality, the scaling factor for voltages has been 0.85 rather than 0.7, with the result that power density has been rising steadily with each new generation of chips, so that power and heat have now become limiting factors, so much so that computers are now equipped with fans to cool them.<sup>100</sup>
<sup>96</sup>ibid.
<sup>97</sup>ibid.
<sup>98</sup>ibid.
<sup>99</sup>ibid.
--[p181]-- Dennard and co-workers<sup>92</sup> at IBM, who asked the following questions: When the size of a transistor is reduced, how should the other factors such as voltages and currents that control its operation be adjusted? And what effect will the changes have on performance?
--[p179]-- Also, as device dimensions shrink, the intrinsic switching time also decreases. Device speed has in fact improved by four orders of magnitude since 1959. Higher speeds lead to increased performance. Furthermore, as devices become smaller, they consume less power. The energy dissipated per logic gate has decreased by a factor of over one million since 1959.<sup>85</sup>
<sup>83</sup>ibid.
<sup>84</sup>F. Masuoka, “Flash memory technology,” in Proc. Int. Electron Devices Mater.
--[p181]-- Taken together, these observations suggest that the laws of nature seem to work in our favor in microelectronics. Moore’s law and Dennard’s scaling rules promise circuits that gain in both speed and capability, while cost and power consumption remain constant. From this favorable circumstance arises the whole bonanza of modern microelectronics.<sup>95</sup> But as with every bonanza, there are limits and trade-offs.
--[p180]-- Many of the latest general-purpose computers from AMD and Intel are equipped with multiple processor chips that are fabricated onto a single slab of silicon. These multiple processors are meant to share the work of computation and multiply the machine’s power.<sup>87</sup> Examples of such processor systems include the AMD Quad-Core Opteron<sup>TM</sup> processor (see Fig. 4.4).
A natural question to ask is this: Why build chips with multiple processors?
--[p180]-- Even in the face of this relentless drive toward miniaturization of computer chips over the last four decades, one aspect of computer hardware has remained largely unchanged. Until recently, most general-purpose computers were equipped with only one CPU, where programs are executed and calculations are performed. Now a major shift is underway.
--[p182]-- As far back as the 1980s, reading a bit from main memory took a few hundred nanoseconds, which also corresponded to the time needed to execute a single instruction in a CPU. Then the memory and the processor cycles were well matched. Currently, a processor can execute a hundred instructions in the 96   
time required to obtain data from memory.
A strategy employed by chip designers for tackling the memory bottleneck is to transfer data in large blocks rather than single bits or bytes.
--[p183]-- In AMD’s fabrication facilities, these electrical contact holes are made at the rate of roughly 35 billion per second with the aid of lithography. Imagine drilling a hole every three seconds, perhaps with the aid of an electrical drill. It would take one over 3000 years to drill 35 billion electrical contact holes, and at the end of which one would have produced the contacts for just one chip.<sup>104</sup> Again, this illustrates the speed and efficiency of semiconductor lithography.
--[p178]-- The nonvolatile semiconductor memory has been the technology driver since 2000, due mainly to the rapid growth of portable electronic systems.<sup>79</sup>
The fact that demand for memory has continued to be an important driving force within the IC industry over the last 40 years and is expected to remain so for the foreseeable future is a testament to the heightened sensitivity of these devices to yield factors.
--[p181]-- The conclusion drawn by Dennard and co-workers about performance was even more startling, but in a good way. Their scaling laws show that switching delay—the time it takes a transistor to go from the conducting to the nonconducting state, or vice versa, is proportional to size. This implies that as circuits shrink they can be operated at higher speed. The switching delay is a crucial measure of transistor performance.<sup>94</sup>
--[p182]-- However, for that prediction to hold, voltages have to be reduced in proportion to the linear dimensions of the transistor. In reality, chip manufacturers 99 have not been able to lower operating voltages that steeply.
Historically, for each successive generation of processor chips, the linear dimensions (such as gate width of a transistor) has been scaled by a factor of 0.7, which yields an area reduction of one-half. In other words, chip density has doubled for every successive generation.
--[p182]-- As the disparity between memory and CPU speed widens even farther, at some point, all the benefits of any further increase in processor speed will be used up by the demand for more cache.<sup>98</sup>
The second problem that now plagues chip designers is a power crisis. The scaling laws of Dennard and co-workers predict that power density should remain constant even as the number of transistors and their switching speed increase.
--[p178]-- For this reason, yield is heavily affected by packing density, which in turn is a most apparent restriction in memory devices, making memory devices the technology drivers in the IC industry.<sup>80</sup> Memories lead the industry in both device density and line width.<sup>81</sup> Packing density is determined by line width, and increases in memory size therefore require smaller line widths or larger die size or both.<sup>82</sup> These call for lithographic exposure tools such as high-NA scanners and steppers that can reliably expose larger die sizes with a high degree of fidelity and without significant yield losses.<sup>83</sup>
<sup>76</sup>B. Davari et al., “A new planarization technique, using a combination of RIE and chemical mech anical polish (CMP),” Tech. Dig. IEEE Int.
--[p178]-- Yield depends significantly on the surface area of the device and is often negatively impacted by contaminants—either from particulates outside the process equipment or generated by the process equipment, or re-deposits of process materials during processing.
--[p180]-- Why not just keep increasing the speed of the single CPU? If the latter option were feasible, the chipmakers would have adopted it. Instead, they are turning to multicore systems only because the path to higher clock speeds seems to be very difficult, at least for now.<sup>88</sup>
<sup>86</sup>See Fig. 1.1.
<sup>87</sup>B. Hayes, “Computing in a parallel universe,” Am. Scientist, pp. 476 480 (Nov. Dec. 2007). <sup>88</sup>ibid.
--[p182]-- Devoting a large fraction of the silicon of processor chips to caches and logic circuits that control them means that fewer processors will be made from a given silicon wafer on a unit basis. In addition, the lithographic patterning of such processors is fraught with many difficult challenges in terms of defectivity, overlay control, and critical dimension control.
--[p181]-- Dennard and co-workers found that voltage and current should be proportional to the linear dimensions of the device, implying that power consumption (the product of voltage and current) will be proportional to the area of the transistor. This was a very significant discovery, which meant that even as the number of devices on a chip increased, the total power density would remain constant.<sup>93</sup>
--[p183]-- Going forward, even the 0.85 voltage reduction strategy is problematic because as voltage is lowered, transistors become leaky, like valves that cannot completely shut off. Presently, the leakage current now accounts for roughly a third of total power consumption; with further reductions in voltage, leakage could become even more unmanageable. On the other hand, without reducing the voltage, the clock rate cannot be increased.<sup>101</sup>
--[p182]-- This strategy improves throughput (bits per second), but not latency (the delay before the first bit arrives). To tackle the latency problem, computers are now equipped with an elaborate hierarchy of cache memories, which surround the processor core. Data instructions that will be executed immediately are held in the innermost, firstlevel cache, which has only a small capacity but is built for very high speed.
--[p181]-- The causes of this impasse derive from the peculiar physical and economic laws that govern the design of ICs.<sup>89</sup> The most celebrated of these laws stipulates that as transistors or other components are made smaller and are packed more densely on the surface of a silicon chip, the cost of producing the chip remains nearly constant, so much so that the number of transistors on a state-of-the-art chip doubles every year or two, as already alluded to.
--[p182]-- Moreover, switching delay (the reciprocal of processing speed) is proportional to the linear size. If the operating voltage could also be lowered by a factor of 0.7, a transistor’s power consumption should be proportional to this surface area, and the power density of the entire chip should therefore remain constant.
--[p181]-- Over the last decade, chip designers have struggled with such limits and tradeoffs, best exemplified by the twin problems of memory bottleneck and power management. Although CPUs are a thousand times faster today than they were
<sup>89</sup>ibid.
<sup>90</sup>See for example, D.C. Brock, ed., Understanding Moore’s Law: Four Decades of Innovation, Chemical Heritage Press, Philadelphia (2006).
<sup>91</sup>See Fig. 1.1.
<sup>92</sup>R. Dennard, F. Gaensslen, H. N. Yu, V.L. Rideout, E.

===== [p96-98] Optical and Chemical Origins of Lithography > 3.2.1.15 Einstein’s quantum hypothesis for the photoelectric effect (16块) =====
--[p98]-- The electrons ejected in the photoelectric current are thus observed to have a range of energies—those least strongly bound originally in the metal (i.e., those that were closer to the surface) have the maximum energy.
--[p98]-- The picture that emerges of the photoelectric effect is one in which after the collision of the photons with the electrons of the metal, the photon energies are absorbed by the electrons, resulting in the destruction of the photons and emission of the electrons from the metal. In escaping from the metal, the electron may lose some of that energy as it overcomes the forces that bind it to the metal.
--[p96]-- The surface electrons of the metal oscillate along with the field, so much so that as the intensity (amplitude) increases, the electrons oscillate more violently, eventually breaking away from the surface with a kinetic energy that depends on the amplitude (intensity) of the field.
--[p96]-- According to classical physics, electromagnetic radiation is an electric field oscillating perpendicular to its direction of propagation, whose radiation intensity is proportional to the square of the electric field. Therefore, as the intensity increases, so does the amplitude of the oscillating electric field.
--[p98]-- Specifically, he determined the value for Planck’s constant h that was in agreement with the value obtained from blackbody radiation.<sup>140</sup> Resist imaging in EUV lithography is based on this photoelectric effect.
--[p96]-- Two experimental observations of the photoelectric effect cannot be adequately explained with the classical wave theory of light. First, the kinetic energy of the ejected electrons is independent of the intensity of the incident radiation, contrary to the prediction of classical physics.
--[p96]-- 7, University Science Books, Mill Valley, CA (1983); M.I. Sobel, Light, p. 77, University of Chicago Press, Chicago (1987).
<sup>132</sup>D.A. McQuarrie, Quantum Chemistry, pp. 7 8, University Science Books, Mill Valley, CA (1983); M.I. Sobel, Light, p. 77, University of Chicago Press, Chicago (1987).
<sup>133</sup>ibid., pp. 7 12.
In order to interpret these results, the German physicist Albert Einstein (about 1905) (see Fig.
--[p96]-- 3.2.1.15 Einstein’s quantum hypothesis for the photoelectric effect
Heinrich Hertz first observed the photoelectric effect when he discovered that ultraviolet light causes electrons to be emitted from a metallic surface, while he was carrying out the experiments that confirmed Maxwell’s theory of the electromagnetic nature of light in 1886 and 1887. The ejection of electrons from the surface of a metal by radiation is termed the photoelectric effect.
--[p97]-- 3.22) applied Planck’s hypothesis but extended it in an important way. In applying his energy quantization concept $\Delta \varepsilon \_ h \nu$ to the emission and absorption mechanism of the atomic electronic oscillators, Planck believed that once the light energy was emitted, it behaved like a classical wave.
--[p98]-- The left-hand side of Eq. (3.18) cannot be negative, which implies that $h \nu \geq \Phi$ The minimum frequency $\boldsymbol { \nu } _ { 0 }$ that will eject an electron is just the frequency required to overcome the work function of the metal, and is given by<sup>138</sup>
$$
h \nu _ { 0 } = \Phi .\tag{3:19}
$$
--[p97]-- There are usually a very large number of them in a light beam, the energy in any one photon being very small.<sup>137</sup>
<sup>134</sup>D.A. McQuarrie, Quantum Chemistry, p. 12, University Science Books, Mill Valley, CA (1983);
R.W. Ditchburn, Light, pp. 13 14, 645 646, Dover Publications, New York (1991); M.I. Sobel, Light,
pp. 78 81, University of Chicago Press, Chicago (1987).
<sup>135</sup>Gilbert Luis coined the term photon in 1926.
<sup>136</sup>D.A. McQuarrie, Quantum Chemistry, p.
--[p96]-- Second, there is a threshold frequency $\nu _ { 0 } ,$ characteristic of the metallic surface, below which no electrons are ejected, and above which, the kinetic energy of the ejected electrons is proportional to the frequency n—a clear contradiction of classical physics, which predicts that the photoelectric effect should occur for any frequency of light as long as the intensity is sufficiently high. 134
<sup>131</sup>D.A. McQuarrie, Quantum Chemistry, p.
--[p98]-- The maximum energy of these electrons depends only on the frequency of the light, which is consistent with the hypothesis that light deposits a fixed amount of energy on each liberated electron, the quantity of energy being proportional to the frequency of the light.<sup>139</sup>
Further work on the photoelectric effect was done in 1916 by the American physicist Robert Mulliken, who succeeded in verifying Einstein’s theory in detail.
--[p97]-- 12, University Science Books, Mill Valley, CA (1983); R.W. Ditchburn, Light, pp. 13 14, 645 646, Dover Publications, New York (1991); M.I. Sobel, Light, pp. 78 81, University of Chicago Press, Chicago (1987).
<sup>137</sup>R.W. Ditchburn, Light, p. 13, Dover Publications, New York (1991).
--[p97]-- Einstein, on the other hand, suggested that the energy of a light beam is not evenly spread over the whole beam, but is concentrated in certain regions called photons.<sup>135</sup> In other words, the radiation itself existed as small packets of energy such that ε h .<sup>136</sup>
The Einstein photons are light particles—they are localized concentrations of mass, momentum, and energy, and they are propagated like particles.
--[p98]-- Applying the conservation of energy argument, Einstein showed that the kinetic energy of the ejected electrons $\overline { { [ ( 1 / 2 ) m u ^ { 2 } } }$ , where m is mass and u is velocity] is equal to the energy of the incident radiation (hn) minus the minimum energy required to remove an electron from the surface of the particular metal (f),
$$
\frac { 1 } { 2 } m u ^ { 2 } = h \nu - \Phi ,\tag{3:18}
$$
where $\Phi ,$ called the work function of the metal, is similar to an ionization energy.

===== [p303-303] Chapter 5 Lithographic Chemicals > 6.9.2 Binders (3块) =====
--[p303]-- For instance, if the binder is alkali soluble, the nonimage (i.e., nonexposed) areas of the exposed resist layer can be dissolved away with an aqueous developer. Also, some of the additives may be directly incorporated into the binder to improve specific physical properties, as in the incorporation of a small amount of free acrylic acid in a polymethacrylate binder to serve as an adhesion promoter for the binder.
--[p303]-- 6.9.2 Binders
Binders are typically chemically inert or reactive polymers of moderate molecular weight. They are at least partially soluble in the monomer and in polymers of the monomer. They serve to increase the viscosity of the coating mixture and to allow the preparation of thick and thin layers with high solid content.<sup>295</sup>
Because the binder constitutes a large portion of the resist, it has a significant influence on the properties of the coating and on those of the cured film.
--[p303]-- Most importantly, the binder contributes to lithographic imaging speed since the large macromolecule, caught in the network of the polymerizing monomer, enhances the mass-to-photon ratio of the system.<sup>296</sup>
Reactive binders are also sometimes used in practical negative resist systems. They are typically macromolecules of modest size that carry some unsaturation.

===== [p423-424] General Considerations on the Radiation and Photochemistry of Resists > 8.3.2 Exchange transfer (6块) =====
--[p424]-- { \bf K } _ { \mathrm { E T } } ( \mathrm { e x c h a n g e } ) = { \bf K } J \exp \biggl ( - \frac { 2 R _ { \mathrm { D A } } } { L } \biggr ) ,\tag{8:8}
$$
where K is a constant for a given donor-acceptor pair, J is a fully normalized spectral overlap integral, and L is the sum of the van der Waals radii of donor and acceptor.
--[p423]-- 8.3.2 Exchange transfer
This transfer mechanism is based on electron exchange between two molecules as indicated in the Hu¨ckel diagram of Fig. 8.2. According to Dexter,<sup>25</sup> the distance
<sup>25</sup>D.L. Dexter, “A theory of sensitized luminescence in solids,” J. Chem. Phys. 21, 836 (1953).
<sup>23</sup>A. Reiser, Photoreactive Polymers: The Science and Technology of Resists, p. 72, John Wiley & Sons, Hoboken, NJ (1989).
<sup>24</sup>A.
--[p424]-- Furthermore, exchange transfer is also less sensitive to changes in spin multiplicity than resonance transfer. Therefore, it is the mechanism responsible for the triplet-to-singlet energy transfer in the spectral sensitization processes of organic photochemistry,<sup>28</sup> as seen in organic resist materials.
--[p424]-- While the exchange transfer mechanism also depends on spectral overlap, it does not depend on the intensities of the radiative transitions and is therefore a more general energy transfer mechanism. Also, this type of energy transfer is rather nonspecific and occurs on almost every encounter, provided the process is exothermic [i.e., $( E _ { \mathrm { D ^ { * } } } - E _ { \mathrm { A ^ { * } } } ) < 0 ] .$ 27
--[p424]-- Reiser observes that the rate of exchange transfer falls off even more rapidly with increasing molecular separation than the rate of dipole resonance transfer.<sup>26</sup>
By necessity, the exchange mechanism requires orbital overlap between donor and acceptor molecules, which means that it operates only over “collisional” distances, on the order of 10 A<sup>˚</sup> .
--[p423]-- Lamola, “Electronic energy transfer in solution: Theory and applications,” in Energy Transfer and Organic Photochemistry, A.A. Lamola and N.J. Turro, Eds. pp. 17 132, Interscience, New York (1969); A. Reiser, Photoreactive Polymers: The Science and Technology of Resists, p. 72, John Wiley & Sons, Hoboken, NJ (1989).
dependence for this process is given by
$$

===== [p411-413] Chapter 5 Lithographic Chemicals > 7.2.2.5.2 General considerations on the thermodynamics of radiation-induced depolymerization (16块) =====
--[p411]-- Willson, “Design and synthesis of novel allylic and benzylic polycarbonates susceptible to acidolytor thermolytic depo lymerization,” Makromol. Chem. Rapid Commun. 7, 121 (1986).
<sup>356</sup>S. Narang and S.T. Attarwala, “Chemical amplification in t diol poly carbonate resists,” ACS Polym. Prepr. 26(2), 323 (1985).
<sup>357</sup>A. Reiser, Photoreactive Polymers: The Science and Technology of Resists, p. 282, John Wiley & Sons, Hoboken, NJ (1989).
forward and the backward reaction.
--[p412]-- <sup>360</sup>The requirement of the presence of the polymerization catalyst in the depolymerization process stems from the principle of microscopic reversibility. If, for example, all free radicals are removed from the system by simply endcapping the polymer, the thermodynamic equilibrium dictates that depolymerization state cannot be reached and the system will be stable. This was the approach employed by Ito and Willson in stabilizing polyphthaldehyde resists. [See for example, C.G.
--[p411]-- 7.2.2.5.2 General considerations on the thermodynamics of radiation-induced depolymerization
Consider the formation of a polymer from its monomer as a reversible process indicated $\boldsymbol { \mathrm { b y } } ^ { 3 5 8 }$
$$
\mathrm { R M } _ { n } + \mathbf { M } \quad \{ \frac { k _ { \mathrm { p } } } { k _ { \mathrm { d p } } }  = \mathrm { R M } _ { n + 1 } .\tag{7:1}
$$
--[p413]-- When resist films coated with formulations comprising this endcapped polymer with 10% by weight of various onium salts are exposed to DUV photons or an electron beam, acids are generated from the onium salts that go on to catalyze the hydrolytic scission process of the endcap moieties, as shown in Scheme 7.45, with the net result being the evaporation of the irradiated areas, with rather catastrophic implications for the contamination of the optical elements of exposure tools.
--[p412]-- Furthermore, the entropic change on depolymerization is much more positive than the entropic change of polymerization since the former is more disordered than the latter:
$$
\Delta S _ { \mathrm { d p } } ^ { \mp } \gg \Delta S _ { \mathrm { p } } ^ { \mp } .\tag{7:5}
$$
At low temperatures, the negative enthalpic term in Eq.
--[p412]-- at which this occurs is referred to as the ceiling temperature $T _ { \mathrm { c } } .$ Above $T _ { \mathrm { c } } ,$ the rates of   
the forward and the backward reactions are balanced, and the net rate of polymer-359   
ization is effectively zero.
--[p413]-- It should be pointed out that $T _ { \mathrm { c } }$ of practical resist polymers is well above room temperature, and their rate of depolymerization in normal circumstances is negligible. However, resist polymers such as polyphthaldehydes and some polysulfones, for example, have a low $T _ { \mathrm { c } }$ and must therefore be prepared under cryogenic conditions.
--[p412]-- It is impossible to synthesize a polymer from its monomers above $T _ { \mathrm { c } } .$ If the polymer is synthesized below its ceiling temperature and then brought to a temperature above its $T _ { \mathrm { c } }$ in the presence of traces of the polymerization catalyst, for instance, a free radical,<sup>360</sup> it will spontaneously depolymerize.<sup>361</sup> It is this phenomenon of depolymerization that underlies the chemical amplification imaging action of polyphthaldehyde-based resists (described above).
<sup>358</sup>For a more detailed view of this analysis, please see, for example, A. Reiser, Photoreactive Poly mers: The Science and Technology ofResists, pp. 285 286, John Wiley & Sons, Hoboken, NJ (1989). <sup>359</sup>ibid.
--[p413]-- In this mechanism, the acid attacks the lone electron pair on oxygen and brings about the depolymerization of the entire polymer. This, in essence, was the first resist system that self-developed reliably at room temperature without any further processing or special conditions.<sup>365</sup>
--[p412]-- (7.4) is dominant over the entropic term, but as the temperature increases, a point is reached where the two terms become equal and above which the positive entropy term will become dominant. The temperature,
$$
T ( \Delta S _ { \mathrm { d p } } ^ { \mp } - \Delta S _ { \mathrm { p } } ^ { \mp } ) \geq ( \Delta H _ { \mathrm { p } } ^ { \mp } - \Delta H _ { \mathrm { d p } } ^ { \mp } ) ,\tag{7:6}
$$
--[p412]-- \Delta G = ( \Delta H _ { \mathrm { p } } ^ { \mp } - \Delta H _ { \mathrm { d p } } ^ { \mp } ) + T ( \Delta S _ { \mathrm { d p } } ^ { \mp } - \Delta S _ { \mathrm { p } } ^ { \mp } ) .\tag{7:4}
$$
In the enthalpic terms of Eq. (7.4), $\Delta H _ { \mathrm { p } }$ is more negative than $\Delta H _ { \mathrm { d p } } ,$ given that it is associated with the formation of a single bond from a double bond.
--[p413]-- The $T _ { \mathrm { c } }$ of poly(phthaldehyde) is $- 4 0 ^ { \circ } \mathrm { C } .$ , but if it is endcapped in these conditions, it is stable up to ${ \sim } 1 8 0 ^ { \circ } \mathrm { C }$ and can be spin-coated and otherwise handled in the usual way.<sup>362</sup> Willson et al.<sup>363</sup> have successfully prepared numerous samples of polyphthaldehyde ranging in molecular weights between 100,000 and 500,000 daltons by anionic polymerization in dry ice conditions $( - 7 8 ^ { \circ } \mathrm { C } )$ using n-butyl lithium and similar reagents as catalysts; acetyl groups were used to endcap the polymer (see Scheme 7.48), which is remarkably stable up to 1988C.<sup>364</sup>
--[p411]-- The direction of this reaction is determined by its free energy change, $\Delta G .$ which can be expressed as the sum of the free energies of the activation of the
<sup>354</sup>A. Reiser, Photoreactive Polymers: The Science and Technology of Resists, p. 282, John Wiley & Sons, Hoboken, NJ (1989).
<sup>355</sup>J.M.J. Fre´chet, F. Bouchard, F.M. Houlihan, E. Eichler, B. Kryczka, and C.G.
--[p412]-- Willson, H. Ito, J.M.J. Fre´chet, T.G. Tessier, F.M. Houlihan, “Approaches toward the design of radiation sensitive polymeric imaging systems with improved sensitivity and resolution,” J. Electro chem. Soc. 133, 181 (1986)].
<sup>361</sup>A. Reiser, Photoreactive Polymers: The Science and Technology of Resists, p. 285, John Wiley & Sons, Hoboken, NJ (1989).
--[p413]-- Endcapping these materials with alkyl or acyl groups, for example, while they are still at low temperatures, makes them stable at room temperature and higher.
--[p412]-- For a reaction to be feasible, its free energy change must be negative:
$$
\Delta G = ( \Delta G _ { \mathrm { p } } ^ { \mp } - \Delta G _ { \mathrm { d p } } ^ { \mp } ) .\tag{7:2}
$$
However, $\Delta G$ is also given by
$$
\Delta G = \Delta H - T \Delta S ,\tag{7:3}
$$
where $\Delta H$ is the change in enthalpy, T is temperature, and $\Delta S$ is the change in entropy.
Therefore,
$$

===== [p460-460] Antireflection Coatings and Reflectivity Control > 9.6 Bottom Antireflection Coating–Resist Interactions (4块) =====
--[p460]-- Footing can result from the neutralization of photoacid by the nitrogencontaining bases in the BARC materials such as TiN and $\mathrm { S i } _ { x } \mathrm { O } _ { y } \mathrm { N } _ { z } .$ Once neutralized, these photoacids are no longer available to participate in the imaging reactions of the resist, resulting in untransformed mass at the interface of the BARC and the resist feature.
--[p460]-- Both the footing and notching effects tend to decrease with increasing BARC thickness.
--[p460]-- When the footing has an optical origin, it is related to a phase jump of the reflected light at the interface between the BARC and the resist. The magnitude of the phase angle change depends on the film’s optical constants and its thickness. The phase jump can result in a standing wave at the resist-BARC interface. A resist foot tends to form just before the reflectance minima. An undercut tends to form between the minima.
--[p460]-- 9.6 Bottom Antireflection Coating–Resist Interactions
Figure 9.11 shows the various BARC-resist interactions for specific BARC (BARC in the figure) types. Footing and notching are the two main interactions. While footing has both chemical and optical origins, notching is essentially optical in origin.

===== [p386-388] Chapter 5 Lithographic Chemicals > 7.2.2.3.3.3 ESTER-PROTECTED ALICYCLIC POLYMER RESIST PLATFORM (20块) =====
--[p387]-- The incorporation of cyclic olefins into the photoresist polymer backbone, it must be noted, represents a radical departure from the conventional 193-nm photoresist design concept, as typified by acrylate polymers<sup>296</sup> or acrylate polymers with pendant cyclic olefins,<sup>297</sup> or cyclic olefin/acrylate hybrid polymers.<sup>298</sup> It is the unique architectures of the polymer backbones of these resist materials that impart properties (such as high etch resistance, low UV absorption at 193 nm, etc.)<sup>299</sup> that make them very good candidates for 193-nm resist applications.
--[p387]-- By developing the synthetic pathways to these cationic coordination polymers and by demonstrating their exposure capabilities at 193 nm wavelength, the author paved the way for the subsequent exploitation of this class of resists in ArF lithography by IBM Corporation and JSR Corporation, who, working together with B.F.
--[p387]-- <sup>295</sup>The pioneering work on the synthesis of the coordination cationic ArF lithography resist polymers with catalysts based on Pd(II) and NI(II) organometallic complexes was done by this author under the auspices of a joint collaborative project between The University of Texas at Austin and B.F. Goodrich Company of Brecksville, Ohio, in the summer of 1995, when the author was a visiting research scien tist at the facilities of the latter, during his doctoral studies at UT Austin.
--[p388]-- Allen, “New single layer photoresists for 193 nm photolithography,” Proc. SPIE 3049, 92 (1997); Q.J. Niu, J.M.J. Fre´chet, U. Okoroanyanwu, J.D. Byers, and C.G. Willson, “Novel functional polymers and copolymers for 193 nm and 248 nm chemically amplified resists,” Proc. SPIE 3049, 113 (1997); U. Okoroanyanwu, T. Shimokawa, S. Cho, P. Tsiartas, D. Medeiros, C.G. Willson, J.D. Byers, and R.D. Allen, “New single layer positive resists for 193 nm photolithography,” in Proc. of TECHCON ’96, p.
--[p386]-- Willson, “Pd(II) catalyzed addition and ring opening metathesis polymerization of alicyclic monomers: routes to new matrix resins for 193 nm photolithography,” J. Mol. Catalysis A 133(1 2), 93 114 (1998); U. Okoroanyanwu, J.D. Byers, T. Shimokawa, K. Patterson, and C.G. Willson, “Alicyclic polymers for 193 nm lithography,” in Proc. of 11th Int. Conf. on Photopolymers, 1, SPE, Mid Hudson Section of SPE, McAfee, NJ (1977); U. Okoroanyanwu, T. Shimokawa, D. Medeiros, C.G. Willson, J.M.J.
--[p387]-- Willson, “Pro gress in 193 nm positive resists,” J. Photopolym. Sci. Technol. 9(3), 465 (1996).
<sup>298</sup>T.I. Wallow, F.M. Houlihan, O. Nalamasu, E. Chandross, T.X. Neenan, and E. Reichmanis, “Evaluation of cycloolefin maleic anhydride alternating copolymers as single layer photoresists for 193 photolithography,” Proc. SPIE 2724, 355 (1996).
<sup>299</sup>U. Okoroanyanwu, T. Shimokawa, J.D. Byers, and C.G.
--[p387]-- Good rich, were able to make commercial resist products based on them; these resist products are now sold under the brand name of “COBRA.” It should be mentioned that the Pd catalysts show a high toler ance toward polymerization of a wide variety of norbornene derivative monomers with functional groups, such as carboxylic acids and esters.
<sup>296</sup>K. Przybilla, R. Dammel, H. Ro¨schert, W. Spiess, and G. Pawlowski, “New t boc blocked polymers for advanced lithographic applications,” J.
--[p386]-- 7.2.2.3.3.3 ESTER-PROTECTED ALICYCLIC POLYMER RESIST PLATFORM
The second platform of ester-protected positive resists designed for ArF lithography is the alicyclic polymer platform,<sup>293</sup> which was first developed at the University of Texas at Austin,<sup>294</sup> and involves resists in which the alicyclic units with pendant ester-protecting groups, acidic groups, and adhesion-promoting groups constitute the backbone of the polymer.
--[p388]-- 100, Semiconductor Research Corp. (1996); C.G. Willson, U. Okoroanyanwu, and D. Medeiros, “Photoresist compositions comprising norbor nene derivative polymers with acid labile groups,” U.S. Patent No. 6,103,445 (2000).
<sup>300</sup>N.G. Gaylord, B.M. Mandal, and M.J. Martan, “Peroxide induced polymerization of norbornene,” Polym. Sci. Polym. Lett. Ed. 14, 555 (1976); N.G. Gaylord, A.B. Desphande, B.M. Mandal, and M.J.
