Repository: NARUTOBEST/semiconductor-knowledge-qa

# heldout 泛化集出题管线(v2,2026-10-01)

与 `pipeline/dev/` 平行、互不混放的 heldout 侧出题管线。
总协议见 `../protocol_v2.md`(v2:取消 source 隔离红线,全库遴选文档)。

## 本目录内容
| 文件 | 用途 |
|---|---|
| `fetch_material.py` | 从 Qdrant(16333 转发)抓取本 track 8 篇文档的真实 chunk 原文 |
| `draft_material/` | 8 篇素材 txt + 草稿 json(每篇 25 题,含 evidence 逐字摘录) |
| `build_datasets_heldout.py` | 草稿 -> `eval/qa_sets/v2_20261001/heldout_200.json` + 校验报告 |
| `_extract_result.py` | 出题 agent 结果恢复(从会话 transcript) |
| `_verify_acceptance.py` | evidence 溯源覆盖率校验(自动发现本目录全部草稿) |
| `_prompt_template.txt` | 出题 agent 提示词模板 |
| `acceptance_report.json` / `_acceptance_failures.txt` | AI 验收记录(heldout 侧) |
| `verify_log.md` | 人工核对清单(heldout 200) |

File: eval/pipeline/heldout/draft_material/12_先进封装材料.txt (part 17 of 34)
3. The die is bonded face-down of a sacrificial foil or tape.

===== [p284-286] Chapter 8 Advanced Print Circuit Board Materials > 8.1.1.1 Epoxy Resins (13块) =====
--[p285]-- Inorganic/hydrated fillers are the second group which evolve water and are endothermic. Fillers are not used as stand alone flame retardants, but combined with other flame retardants to achieve the desired result. Nitrogen based compounds comprise the third group which form an intumescent system which generates gas to extinguish the flame. There is no one dominant halogen-free flame retardant to replace TBBPA at this time.
--[p284]-- Higher $\mathrm { T _ { g } }$ epoxies, commonly referred to as enhanced FR4 resin systems, have been developed to support thicker board constructions which require lower z-axis expansion properties for stable plated via reliability. The higher $\mathrm { T _ { g } }$ materials are also used in thinner constructions which require greater thermal stability to prevent sag during assembly [18].
--[p285]-- The myriad of different combinations of halogen-free laminates using phosphorous based, nitrogen based, or mixtures which can include fillers leads to concerns about the variability of the resulting material properties for functional design purposes. The ‘‘halogen-free’ epoxy resin materials are typically more thermally stable with slightly higher $\mathrm { T _ { g } }$ values.
--[p284]-- 8.1.1.1 Epoxy Resins
Epoxy resin systems are the most widely used thermoset resin systems in printed circuit board applications. The epoxy resins are generally classified by the functional epoxide groups they contain. Difunctional epoxies contain two functional epoxide groups per molecule, tetrafunctional epoxies contain four, and multifunctional epoxies contain even greater numbers of functional epoxide groups per molecule.
--[p285]-- Tetrabromobisphenol-A (TBBPA) has been the primary flame retardant used in printed circuit board materials for over 45 years allowing FR4 laminates to achieve a UL 94-V0 rating. Recently halogenfree flame retardants have been developed as replacements for TBBPA under the auspices of environmental friendliness. TBBPA has been grouped with other more environmentally hazardous brominated flame retardants on the basis it is a bromine containing substance.
--[p286]-- Both materials have improved electrical properties for high speed low loss product applications with dielectric constant (Dk) values 3.5 and loss tangent (Df) values of 0.01 for epoxy-PPO and 0.007 for epoxy-cyanate ester.
--[p284]-- The primary drawback of higher $\mathrm { T _ { g } }$ epoxies is an increase in flexural modulus which results in a more brittle material and degrades the mechanical performance and processibility of the material.
There are two additional elements of epoxy resin systems which play important roles, the curing agent and the flame retardant additive. The curing agent reacts with the functional epoxide groups of the epoxy molecule to form the polymer chain.
--[p285]-- The scientific jury is still out on whether the new flame retardant materials are better for the environment than TBBPA, but market perception will continue to drive research in this area. The halogen-free flame retardants can be categorized in three main groups which demonstrate different primary fire retardant mechanisms. Phosphorous based compounds are the first group of halogen-free flame retardants, which act as char formers.
--[p284]-- There are three primary $\mathrm { T _ { g } }$ ranges in which the epoxy resins systems are segmented, low $\mathrm { T _ { g } } \sim 1 2 0 { - } 1 4 5 ^ { \circ } \mathrm { C }$ , mid $\mathrm { T _ { g } } \sim 1 5 0 { - } 1 6 5 ^ { \circ } \mathrm { C } .$ and high $\mathrm { T _ { g } } \sim 1 7 0 ^ { \circ } \mathrm { C }$ and above.
--[p284]-- In general, epoxies with more functional epoxide groups per molecule cure with a greater degree of cross linking which typically results in higher glass transition temperatures $( \mathrm { T _ { g } ) . \mathrm { T _ { g } } }$ is a common physical trait used to classify epoxy resin systems.
--[p285]-- Phenolic curing agents have been developed to increase the decomposition temperature $\mathrm { ( T _ { d } ) }$ of the resin to aid in the survivability of material in lead-free assembly. Again, the significant drawback is the increased brittleness of the resin impacting its mechanical performance.
Epoxies are flammable materials, and pose significant risks to safety without the addition of flame retardants.
--[p285]-- Historically, dicyandiamide or ‘‘dicy’’ has been the most common curing agent for printed circuit board materials. Newer non-dicy curing agents have been developed to improve thermal stability for lead-free assembly, decrease cure time for faster processing, and reduce moisture sensitivity for improved electrical performance.
--[p286]-- Epoxies can be blended with themselves or other resin systems for the purposes ofcreating beneficial material properties and lowering cost ofusing a single alternate resin system [14]. Two of the most common epoxy/alternate resin blends for printed circuit boards are epoxy-polyphenylene oxide (PPO) and epoxy-cyanate ester.

===== [p64-64] Chapter 2 Advanced Bonding/Joining Techniques > 2.1.2.2 Flexible Circuit (2块) =====
--[p64]-- 2.1.2.2 Flexible Circuit
Flexible circuit is a technology for building electronic circuits by depositing electronic devices on flexible substrates. Flex circuits have traditionally been made with polyimide or polyester films. Many techniques have been made using flexible circuits to overcome the limitations of the rigid multilayer board technology [14]. Basically, tapes intended to the flexible circuit market are fabricated by using two- or three-layer construction schemes.
--[p64]-- For two-layer tapes, they are usually made by coating solutions of polyimide precursors over copper foil or plating copper onto polyimide films. For three-layer tapes, they are formed of polyimide films coated with organic adhesive and laminated to 35 mm copper foil [4]. The entire circuit board can be fabricated on a flexible substrate, and then folded and stacked in an organized pattern to achieve the desired compactness.
Common applications of flex circuits are in cameras, cell phones, computer keyboard, printers, and medical applications.

===== [p94-95] Chapter 3 Advanced Chip-to-Substrate Connections > 3.1.2.3 Characteristic Impedance (5块) =====
--[p94]-- G = { \frac { \pi \omega \varepsilon ^ { \prime \prime } } { \ln \left[ { \frac { d } { D } } + { \sqrt { \left( { \frac { d } { D } } \right) ^ { 2 } - 1 } } \right] } } H \left( S \right)\tag{3:16}
$$
$$
L = \frac { \mu _ { 0 } \mu _ { r } } { \pi } \ln \left[ \frac { d } { D } + \sqrt { \left( \frac { d } { D } \right) ^ { 2 } - 1 } \right] H \left( H \right)\tag{3:17}
$$
$$
R = \frac { 2 R _ { \mathrm { s } } } { \pi D } H ( \Omega )\tag{3:18}
$$
--[p94]-- 3.1.2.3 Characteristic Impedance
The characteristic impedance is defined by Eq. (3.15) [17] [q].
$$
Z _ { 0 } = \sqrt { \frac { R + j \omega L } { G + j \omega C } } ( \Omega )\tag{3:15}
$$
Where G is the shunt conductance due to dielectric loss, Eq. (3.16), L is the selfinductance of the two copper pillars, Eq. (3.17), R is the resistance, Eq. (3.16), and $R _ { \mathrm { s } }$ is the surface resistance of the pillars.
$$
--[p94]-- (3.16). The surface resistance can be calculated from its definition Eq. (3.17).
$$
R _ { \mathrm { s } } = \frac { 1 } { \sigma \delta _ { \mathrm { s } } }\tag{3:19}
$$
Where $\sigma$ is the conductivity and $\delta _ { \mathrm { s } }$ is the skin depth is defined by Eq. (3.20) [17].
$$
\delta _ { \mathrm { s } } = { \sqrt { \frac { 2 } { \omega \mu \sigma } } } = { \sqrt { \frac { 1 } { \pi f \mu _ { 0 } \sigma } } }\tag{3:20}
$$
--[p95]-- The impedance of the I/O may not match the remainder of the circuit. However, that may be acceptable because the load impedance dominates the circuit impedance since the I/O length is so short [18].
--[p94]-- Where $\mu _ { 0 }$ is the permeability of vacuum, and $\mu _ { \mathrm { r } }$ is the relative permeability, and $\varepsilon ^ { , \gamma }$ is the imaginary part of the complex permittivity. For electrically isolated $_ { \mathrm { I / O } }$ , the shunt conductance, $G _ { \ i }$ , is essentially zero since the insulator between pillars is non-conductive. Equation (3.15) can be further simplified by comparing the magnitude of R and !L. R can be calculated from the lumped resistance, Eq.

===== [p475-478] Chapter 14 Embedded Passives > 14.1.3.2 On-chip Inductor Results (12块) =====
--[p478]-- (14.10) and (14.12), respectively, with the permeability spectra of the processed magnetic core, and they were compared with the measurement data for $N = 1 7 . 5$ as shown in Fig. 14.10(b). The excellent agreement between the calculation and measurement results confirms that the analytical models discussed in Section 14.1.2 can accurately describe the frequencydependent device behaviors.
--[p478]-- A higher number of turns generate a larger inductance gain, which in turn results in a higher magnetic core contribution to the resistance at high frequencies as shown in Eq. (14.10). Consequently, at low frequencies, the quality factor is higher for the higher number of turns because of the larger inductance enhancement, but it starts to fall sooner due to the larger resistive losses at high frequencies.
--[p475]-- 14.1.3.2 On-chip Inductor Results
Embedded inductors fabricated on Si substrate are shown in Fig. 14.7 [14, 43]. Copper conductors were formed by electroplating through the photoresist masks. CoTaZr magnetic cores were deposited using RF-sputtering and then patterned by wet etching. Polyimide was used as the interlayer insulating material. Fabricated magnetic inductors have $N = 8 . 5$ turns with the probe pads and ground ring, and the inductor in Fig.
--[p478]-- Figure 14.10(a) shows the permeability spectra taken from a 2 -m thick blanket CoTaZr film and CoTaZr magnetic core structure processed in parallel with the inductor fabrication. The permeability spectra are not identical to each other mainly due to the demagnetization effect and the dependence on the substrate surface as discussed in Section 14.1.2. Resistance and quality factor were calculated using Eqs.
--[p477]-- Good agreements for both cases confirm that the analytic models can accurately describe the inductances of air core and magnetic inductors and that the demagnetization effect plays a major role in determining the effective permeability for the magnetic inductors. The expected inductance enhancement using Eq. (14.5) was about 37 , which is very close to the observed enhancement of 34 .
The measured resistance and quality factor data of the magnetic inductors are shown in Fig. 14.9.
--[p475]-- 14.7(b) has the lateral dimensions reduced from that shown in Fig. 14.7(a).
Figure 14.8(a) shows the measured inductance data for different numbers of coil turns. The inductance increases with the number of turns and has a value of 70.2 nH at 10 MHz with N= 17.5 turns, which is an enhancement by a factor of 34 from 2.0 nH of the air core inductor with the identical geometry. The device area for $N = 1 7 . 5 \mathrm { i s } 0 .
--[p478]-- Low-frequency resistances are similar for the air core and magnetic inductors; however, the resistance for the magnetic inductor increases significantly with the frequency due to the magnetic power losses. The resistance increase is greater for higher number of coil turns, which is due to the trade-off described in Section 1.2.
--[p475 [表]]-- These properties are significant improvement over those of the mainstream air core spiral inductors and are comparable to those of the discrete wire-wound inductors.
Table14.2Summaryofembeddedinductorswithmagneticcore
Inductor design | Core material | Substrate | LM1 (nH) | ∆L IL AC | RDc (Ω) | QMax | L/Area (nH/mm²) | Reference
Transmission line | CoZrO2 | Si | ~3 | 0.014 | 5.6 | [10]
Transmission line | CoTaZr | Si | ~17 | 19 | ~3.8 @ 170 MHz | [9]
--[p475]-- 8 8 \mathrm { m m } ^ { 2 }$ , corresponding to the inductance density of 80 $\mathrm { n H } / \mathrm { m m } ^ { 2 }$ , with the DC resistance of 0.67 -. By shrinking the lateral dimensions while maintaining the vertical dimensions unchanged, the inductance density further increases to $2 1 9 ~ \mathrm { \ n H / m m } ^ { 2 }$ without affecting the coil resistance significantly [43].
--[p476]-- Spiral | CoTaZr | Si | 47.9 | 0.65 | 59 | ~2.7 @ 1 GHz | 532 | [11]
Spiral | Fernite | Si | 1500 | 0.67 | 70@5MHz | 42 | [38]
Spiral | NiFe | Si | 3200 | 1.3 | 5.9 | 1.3 @1MHz | 246 | [39]
Spiral | CoNbZr | Si | 8.5~13.7 | 0.07~0.71 | ~5 | 3.03~11.8 @ 1 GHz | 59~95 | [40]
Spiral | FeHfN | Si | ~4.8 | 0.30 | ~0.9 | ~10.2 @ 900MHz | [12]
Solenoid | FeCoBSi | Si | 45 | 10 | ~4 | [41]
Solenoid | NiFe | Si | ~500 | ≥8.1 | 0.095 | ~20 @2MHz | 16 | [42]
--[p477]-- The measured inductance values for the embedded inductors with or without magnetic core are compared with the simulation and calculation results in Fig. 14.8(b). The simulation data are obtained using Ansoft HFSS<sup>TM</sup> [30], and it has been shown that the software includes the demagnetization effect [31]. The calculation data are obtained using Eqs. (14.3) and (14.4).
--[p476]-- Solenoid | CoTaZr | Si | 70.2 | 34 | 0.67 | 6.3 @26MHz | 80 | [14]
Solenoid | CoTaZr | Si | 48.4 | 32 | 0.67 | 6.5 @30MHz | 219 | [43]
Spiral | Fernite-polymer | Polymide | 1330 | 2.6 | 18.5 @10 MHz | 53.2 | [44]
Spiral | NiFe-based | Polymide | 5060 | 1.76 | 10.1 @ 1.4MHz | 213 | [45]
Solenoid | CoFeSiB/SiO₂ | MPS | 5000 | 1.4 | 421 | [46]
Solenoid | CoFeHfO | PCB | 3.25 | 0.13 | 0.012 | 22@ 250MHz | 0.23 | [47]

===== [p380-380] Chapter 11 Electrically Conductive Adhesives (ECAs) > 11.3.2.2 The MAPLE Method (3块) =====
--[p380]-- Comparing Metal-Insulator-Metal (MIM) panel modules made with TAB, MIM panel modules utilizing the MAPLE approach had smaller panel fringe size, thinner panel thickness, fewer assembled sides, fewer processes, and simpler module structure. The panel modules utilizing MAPLE passed all the required reliability tests. The MAPLE approach is being used in mass production of MIM panel modules.
--[p380]-- 11.3.2.2 The MAPLE Method
Seiko Epson Corporation developed a new flip-chip on glass technology called the ‘‘MAPLE’’ (Metal-Insulator-Metal Active Panel LSI Mount Engineering) method. The MAPLE method is to bond ICs directly to a glass panel substrate using a thermosetting anisotropic conductive film containing uniformly distributed conductive Au particles. While typical flip-chip on glass technologies require several alignment steps, this bonding process is very simple.
--[p380]-- First an ACA sheet is placed on a glass panel. After aligning the IC bumps with mating glass panel pads and temporarily bonding, proper IC interconnections are established by permanently bonding at high temperature and pressure. It is necessary for the bonding press-tool surface to be flat and parallel to the IC [25].

===== [p297-297] Chapter 8 Advanced Print Circuit Board Materials > 8.2.1.2 Rolled Annealed Copper (2块) =====
--[p297]-- 8.2.1.2 Rolled Annealed Copper
Rolled annealed copper foil is made by roll milling copper into thin sheets. The process yields a smooth copper foil with a grain structure that is in the plane of the foil sheet. This results in a copper that has very good bending properties and therefore well suited to flexible circuit applications. Rolled annealed copper foils have also been used in RF Microwave applications due to its smoothness which provides lower conductive loss at high frequencies.
--[p297]-- It should be noted that ED copper foils are starting to gain acceptance in RF Microwave and high speed digital designs due to recent advances in producing low profile and smooth ED copper foils. Rolled annealed copper foil has the disadvantage of cost, relative to ED foils, in making thin foils. The cost of rolled annealed foils increases as the foil becomes thinner as more rolling time and energy are required.
ED foils, on the other hand, require less time and energy to produce as they become thinner.

===== [p191-192] Chapter 5 Lead-Free Soldering > 5.2.1 SnCu (+dopants, e.g. Ni, Co, Ce) (3块) =====
--[p191]-- 5.2.1 SnCu (+dopants, e.g. Ni, Co, Ce)
Eutectic Sn99.3Cu0.7 exhibits a melting temperature at $2 2 7 ^ { \circ } \mathrm { C } .$ . Sn99.3Cu0.7 is lower in tensile strength but higher in elongation than both eutectic SnAg and SnPb, reflecting the softness and ductility of SnCu [2]. The creep strength of eutectic SnCu is higher than Sn100, but lower than eutectic SnAg and SnAgCu at both $2 0 ^ { \circ } \mathrm { C }$ and $1 0 0 ^ { \circ } \mathrm { C }$ .
--[p191]-- Wetting balance test results by Hunt et al. indicated that the wetting ability decreased in the following order: eutectic SnPb > SnAgCu > SnAg > SnCu when an unactivated flux was used [3]. Eutectic SnCu is commonly used at wave soldering and hand soldering.
The mechanical and wetting properties of eutectic SnCu were enhanced by addition of small amount of dopants such as Ni, Ge, Co, and Ce.
--[p192]-- Sn99.3Cu0.7- Ni0.05+Ge (SN100C) [4] and Sn99.5Cu0.5Co <0.05 (Cobalt995) [5] were reported to exhibit a reduced wetting time, copper dissolution rate, and a more shiny smooth solder joint surface at wave soldering. Sn99.3Cu0.7Ce0.02 was reported to have enhanced elongation performance and drop test performance [6, 7].

===== [p356-359] Chapter 10 Development Trend of Epoxy Molding Compound for Encapsulating Semiconductor Chips > 10.5.2 Mechanism (6块) =====
--[p359]-- Because the reflow defect is highly related to the moisture content of a molded package, the moisture content of the package is preferably low before reflow. Even though the molded package might have low moisture content right after molding process, it will absorb moisture from the air after molding and before it is mounted onto a board through solder reflow.
--[p357]-- 10.14, packages with higher moisture content before reflow tend to have higher defect rate after reflow.
One of the reasons for the delamination induced by water absorption is interfacial adhesion strength degradation by swelling of the EMC [9], other possible factors including the increase of thermal expansion coefficient, and decrease of Tg and adhesion strength seem to accelerate delamination and cracking during moisturized reflow.
There are roughly two types of package cracking.
--[p359]-- Therefore, semiconductor manufacturers generally will specify a guaranteed usable period of time for a molded package before it is processed through the reflow step.
--[p358]-- 10.13, is caused by propagation of the delamination which is generated by moisture vapor pressure and happens at the interfaces between the die attach material and the lead frame or between die attach adhesive and the backside of silicon chip.
The delamination and cracking in the package can be examined by microscopic inspection of a cross-section of the package (Fig. 10.15) or by nondestructive inspection such as a scanning acoustic microscope (SAM) (Fig. 10.16).
--[p358]-- The first type of cracking, which is labeled as crack (1) in Fig. 10.13 and is a delamination of the entire backside of the die, is caused by the moisture vapor pressure applied on the delaminating interface. The second type of cracking, which is shown as crack (2) and crack (3) in Fig.
--[p356]-- 10.5.2 Mechanism
The possible defect modes of molded packages during reflow are shown in Fig. 10.13.
Due to the mismatch of the coefficient of thermal expansion (CTE) of the various components in a semiconductor package, these components will thermally expand at differently rates during reflow, and thus internal stress is generated in the package. There is a clear correlation between the package defect rate and the amount of moisture absorbed by the package. As shown in Fig.

===== [p374-374] Chapter 11 Electrically Conductive Adhesives (ECAs) > 11.2.4.2 Non-metal Particles with Metal Coating (3块) =====
--[p374]-- Since the conductive particle size is known, the conductivity of the joint can be predicted.
--[p374]-- 11.2.4.2 Non-metal Particles with Metal Coating
Some ACA systems employ non-conductive particles with a thin metal coat. The core material is either plastic or glass with a metal coating consisting of gold, silver, nickel, aluminum or chromium. The basic particle shape of these systems is also spherical. Plastic-cored particles deform when compressed between opposing contact surfaces, thus provide a large contact area.
--[p374]-- Polystyrene (PS) is often selected as the core material because the coefficient of thermal expansion of metal-coated PS beads is very close thermoset adhesives. The combination of epoxy resin and metal-plated PS beads results in a large improvement in thermal stability [7]. In addition, glass can also be selected as the core material. Glass-cored particles coated with metal lead to a controlled bond-line thickness because the glass core is not deformable.

===== [p386-386] Chapter 11 Electrically Conductive Adhesives (ECAs) > 11.4.1 Percolation Theory ofConduction (5块) =====
--[p386]-- In a typical ICA formulation, the volume fraction of the conductive filler is about 25–30% [44, 45].
--[p386]-- At low filler concentrations, the resistivities of ICAs decrease gradually with increasing filler concentration. However, the resistivity drops dramatically above a critical filler concentration, Vc, called the percolation threshold. It is believed that at this concentration, all the conductive particles contact each other and form a three-dimensional network. The resistivity decreases only slightly with further increases in the filler concentrations [41–43].
--[p386]-- In an ICA joint, the polymer resin provides mechanical stability and the conductive filler provides electrical conductivity. Filler loading levels that are too high cause the mechanical integrity of adhesive joints to deteriorate. Therefore, the challenge in formulating an ICA is to maximize conductive filler content to achieve a high electrical conductivity without adversely affecting the mechanical properties.
--[p386]-- 11.4.1 Percolation Theory ofConduction
Isotropic conductive adhesives (ICAs) are composites of polymer resin and conductive fillers. The conductive fillers provide the composite with electrical conductivity through contact between the conductive particles. With increasing filler concentrations, the electrical properties of an ICA transform it from an insulator to a conductor. Percolation theory has been used to explain the electrical properties of ICA composites.
--[p386]-- A schematic explanation of resistivity change of ICAs based on percolation theory is shown in Fig. 11.8. In order to achieve conductivity, the volume fraction of conductive filler in an ICA must be equal to or slightly higher than the critical volume fraction. Similar to solders, ICAs provide the dual functions of electrical connection and mechanical bond in an interconnection joint.

===== [p399-399] Chapter 11 Electrically Conductive Adhesives (ECAs) > 11.7 Improvement of Electrical Conductivity of ICAS (1块) =====
--[p399]-- 11.7 Improvement of Electrical Conductivity of ICAS
Electrical conductivity of ICAs is inferior to solders [85]. Even though the conductivity of ICAs is adequate for most applications, a higher electrical conductivity of ICAs is still needed. To develop a novel ICA for modern electronic interconnect applications, a thorough understanding of the materials is required.

===== [p400-400] Chapter 11 Electrically Conductive Adhesives (ECAs) > 11.7.3 Transient Liquid Phase Fillers (4块) =====
--[p400]-- This provides a stable electrical connection during elevated temperature and humidity aging. In addition, the ICA joints showed good impact strength due to the metallurgical interconnection between the conductive adhesive and the components. One critical limitation of this technology is that the numbers of combinations of low melt and high melt fillers are limited. Only certain combinations of metallic fillers that are mutually soluble exist to form this type of metallurgical interconnections.
--[p400]-- The liquid exists only for a short period of time and then forms an alloy and solidifies. The electrical conductivity is established through a plurality of metallurgical connections formed in-situ from these two powders in a polymer binder.
--[p400]-- The polymer binder fluxes both the metal powders and the metals to be joined and facilitates the transient liquid bonding of the powders to form a stable metallurgical network for electrical conduction, and also forms an interpenetrating polymer network providing adhesion. High electrical conductivity can be achieved using this method [91–94]. The ICA joints formed include metallurgical alloying to the junctions as well as within the adhesive itself.
--[p400]-- 11.7.3 Transient Liquid Phase Fillers
Another approach for improving electrical conductivity is to incorporate transient liquid-phase sintering metallic fillers into ICA formulations. The filler used is a mixture of a high melting-point metal powder (such as Cu) and a lowmelting-point alloy powder (such as Sn-Pb). Upon reaching its melting point, the low melt-point powder liquefies dissolving the high melting-point particles.

===== [p208-208] Chapter 5 Lead-Free Soldering > 5.7.3.3 Balancing Between Outgassing and Wetting (3块) =====
--[p208]-- As a result, increasing soaking temperature may have benefit initially for profiles with $2 3 0 ^ { \circ } \mathrm { C }$ and $2 3 5 ^ { \circ } \mathrm { C }$ peak temperature due to volatile elimination, it eventually results in an increasing voiding due to increasing oxidation. The increasing oxidation effect is more clearly demonstrated by profile with peak temperature $2 5 5 ^ { \circ } \mathrm { C }$ [62].
--[p208]-- The optimal profile should be a balanced one based on both wetting and outgassing considerations.
--[p208]-- 5.7.3.3 Balancing Between Outgassing and Wetting
However, the wetting behavior can be complicated by flux loss and oxidation. The flux gradually dries out with increasing heat input. Furthermore, under air, oxidation also increases with increasing temperature and time. Figure 5.13 shows the voiding performance oflead-free solder paste A under various profiles. Paste A is less resistant to oxidation.

===== [p242-242] Chapter 6 Thin Die Production > Scenario I: (1块) =====
--[p242]-- Scenario I:
During thinning, the silicon is attacked by the abrasive grinding tool. The reduced thickness of the bulk silicon will become unable to withstand these mechanical attacks. The thinner the silicon the higher the probability for cracks to happen. Thus the damage zone will become deeper and deeper with silicon becoming thinner during grinding. Therefore, the damage layer depth is reciprocally proportional to the silicon thickness.

===== [p211-211] Chapter 5 Lead-Free Soldering > 5.8.4 Through-Hole Filling ofThick PCBs (4块) =====
--[p211]-- While IPC spec can be met in lead-free applications for regular board thickness, industry has encountered great difficulty for thick and large boards, particularly when OSP surface finish is used [65, 66, 67]. Although reworking the out-of-spec joints is a common practice, the reliability of solder joints often is compromised due to excessive rework heating. Hewlett Packard reported an alternative criterion for hole-filling for thick boards [67].
--[p211]-- Furthermore, the hole-fill requirement for the harshest condition was selected as the criterion for all applications with the same board thickness. For instance, the hole-fill requirement for 0.062 inch, 0.097 inch, and 0.130 inch board thickness was established as 75%, 47%, and 35%, respectively.
--[p211]-- In their approach, a minimal 5-pounds through-hole joint pull strength after various accelerated test conditioning was set as criterion. The pull strength was found to be dictated only by the pin-wetting-length within the barrel. The hole-fill requirement was then established according to board thickness and specific product applications, with a greater hole-fill required for a harsher application.
--[p211]-- 5.8.4 Through-Hole Filling ofThick PCBs
For through-hole filling, IPC-A-610D [64] specifies that 75% hole fill is required. 50% hole fill can be allowed for class 1, conditionally for class 2, never allowed for class 3. For class 2, 50% hole fill is acceptable when PTH is connected to a big heat sink, and solder wetting around barrel wall and pin is even.

===== [p423-423] Chapter 12 Die Attach Adhesives and Films > 12.2.1.1 Technical Issues of Silver Paste (1块) =====
--[p423]-- 12.2.1.1 Technical Issues of Silver Paste
Silver paste has been used commonly as die attach materials in a plastic package. As the trend in semiconductor packaging is shifting towards higher integration and higher pin counts which requires larger chips in smaller and thinner packages. Major technical issues of a silver paste are:
1) Package crack/delamination during reflow soldering
2) Wettability/spreadability with attachment large die size
3) Voids
4) Productivity/processability with dispensing system
The die attach film was developed to overcome these issues.

===== [p52-52] Chapter 1 3D Integration Technologies – An Overview > 1.3 Main Issues in 3D Integration Technologies (1块) =====
--[p52]-- 1.3 Main Issues in 3D Integration Technologies

===== [p89-89] Chapter 3 Advanced Chip-to-Substrate Connections > 3.1.1 ITRS Projectionsfor Flip-Chip Connections (7块) =====
--[p89]-- 3.1.1 ITRS Projectionsfor Flip-Chip Connections
Projections on the number and density of I/O can be made based on transistor scaling, and projections on chip size and performance. Table 3.1 lists some of the ITRS projections for high performance chips [5]. Although the power consumed in high performance chips has been capped at 198 W, the direct current (DC) will continue to increase because the supply voltage will drop.
--[p89]-- The improvement in I/O design needs to occur with a decreasing cost-basis, as shown for example in the cost per pin number.
Not shown in Table 3.1 are the mechanical requirements of future I/O. The dielectric constant of the on-chip insulators is being lowered so as to decrease interconnect delay. This will lead to more fragile on-chip dielectrics which will no longer be able to support the high stress levels imposed by the I/O.
--[p89 [表]]-- Finally, as with most electronic components, performance improvements become commercially viable only when the cost structure facilitates improved performance/cost. Thus, the higher performance $_ { \mathrm { I / O } }$ must be achieved at a lower per unit cost.
Table 3.1 Select ITRS values (2006 update) for high performance chips
Year | 2005 | 2007 | 2010 | 2013 | 2016 | 2020
MPU Current, A | 172 | 172 | 198 | 220 | 248 | 283
MPU Power, W | 167 | 198 | 198 | 198 | 198 | 198
--[p89]-- Chip-to-Board Speed, GHz | 3.1 | 4.9 | 9.5 | 18.6 | 34.9 | 72.4
Pad Pitch, flip-chip, µμm | 150 | 130 | 120 | 110 | 95 | 85
Package Pin-count | 3400 | 4000 | 4851 | 5616 | 6501 | 7902
Package Cost per pin, cents | 1.78 | 1.83 | 1.56 | 1.34 | 1.15 | 0.94
--[p89]-- If the current is to be delivered at the low operating voltage, an increasing number of I/O will be involved so that the threshold for electromigration is not crossed and the power is delivered across the chip, where it is used locally.
The signal I/O will be especially challenged because the number of I/O will increase, reducing the I/O pitch, and their performance must improve so that they can support higher off-chip speed communication.
--[p89]-- The shrinking size of the flip-chip solder balls is reflected in the pad pitch and pin-count.
The increase in chip-to-substrate speed is extremely important, particularly for processor-to-memory access. The increase in speed is however most challenging because signal degradation and distortion can occur unless the electrical characteristics (resistance, capacitance, inductance, and impedance) are acceptable.
--[p89]-- Future chip-to-substrate connections will likely need to be mechanically compliant to compensate for the mechanical stresses induced by the coefficient of thermal expansion (CTE) mismatch between the semiconductor chip and the package substrate or board. Normally, one would expect the I/O induced stress to rise as the size of the solder ball is reduced and the gap between the chip and substrate is lowered.

===== [p315-317] Chapter 9 Flip-Chip Underfill: Materials, Process and Reliability > 9.1 Introduction (13块) =====
--[p317]-- Thermal stresses on the solder joints are redistributed among the chip, underfill, substrate and all the solder joints, instead of concentrating on the peripheral solder joints. It has been demonstrated that the application of underfill can reduce the all-important solder strain level to 0.10–0.25 of the strain in joints which are not encapsulated [4, 5]. Therefore, underfill can increase the solder joint fatigue life by 10–100 times.
--[p317]-- In 1987, Hitachi first demonstrated the improvement of solder fatigue life with the use of filled resin to match solder CTE [3]. This filled resin, later called ‘‘underfill’’, was one of the most innovative developments to enable the use of low-cost organic substrate in flip-chip packages.
--[p315]-- Three main interconnect techniques are used: wire-bonding, tape automated bonding (TAB), and flip-chip. In a wire-bonded package, the chip is adhered to a carrier substrate using a die-attach adhesive with the active IC facing up. A gold or aluminum wire is then bonded between each pad on the chip and the corresponding bonding pad on the carrier as shown in Fig. 9.1. The chip and the wire interconnections are usually protected by encapsulation.
--[p315]-- Figure 9.2 shows an example of solder bumped chip surface for flip-chip interconnect. Since flip-chip was first developed about 40 years ago, many variations of the flip-chip design have been developed, among which, the Controlled Collapse Chip Connection (also known as C4) invented by IBM in 1960s is the most important form of flipchip [2].
--[p316]-- As the distance from the neutral point (DNP) increases, the shear stress at the solder joints increases accordingly. So with the increase in the chip size, the thermal-mechanical reliability becomes a critical issue. Organic substrates have advantages over ceramic substrates because of their low cost and low dielectric constant. But the high CTE differences between the organic substrates and the silicon chip exert great thermal stress on the solder joint during temperature cycling.
--[p315]-- Flip chip, however, can utilize the entire semiconductor area for interconnects. In a flip-chip package, the active side of an IC chip is faced down towards and mounted onto a substrate [1]. Interconnects, in the form of solder bumps, stud bumps, or adhesive bumps, are built on the active surface of the chip, and are joined to the substrate pads, in a melting operation, adhesive joining, thermosonic, or thermocompression process.
--[p316]-- Low cost organic substrates could not be used due to the concern of the thermal-mechanical fatigue life of the C4 solder joints. This thermal-mechanical issue mainly arises from the CTE mismatch between the semiconductor chip (typically Si, 2.5 $\mathrm { p p m } / { } ^ { \circ } \mathrm { C } )$ and the substrate (4–10 $\mathrm { p p m } / \mathrm { ^ { \circ } C }$ for ceramics and 18–24 $\mathrm { p p m } / \mathrm { ^ { \circ } C }$ for organic FR4 substrate).
--[p315]-- The outstanding merits of flip-chip have made it one of the most attracting techniques in modern electronic packaging, including MCM modules, high frequency communications, high performance computers, portable electronics, and fiber optical assemblies.
Z. Zhang (\*) Imaging and Printing Group, Hewlett-Packard Company, 1000 NE Circle Blvd, Corvallis, OR 97333, USA e-mail: zhuqing.zhang@hp.com
Until the late 1980s, flip-chips were mounted onto silicon or ceramic substrates.
--[p315]-- TAB, on the other hand, uses a prefabricated lead frame carrier with copper leads adapted to the IC pads. The copper is usually gold-plated to provide a finish for bonding to the IC chip pads. The chip is attached onto the carrier and either thermosonic/thermocompression bonding or Au/Sn bonding is used to establish the interconnect. Both wire-bonding and TAB interconnects are limited to peripheral arrangement and therefore low input/ output (I/O) counts.
--[p317]-- Underfill is a liquid encapsulant, usually epoxy resins heavily filled with fused silica $( \mathrm { S i O } _ { 2 } )$ particles, that is applied between the chip and the substrate after flip-chip interconnection. Upon curing, the hardened underfill exhibits high modulus, low CTE matching that of the solder joint, low moisture absorption, and good adhesion towards the chip and the substrate.
--[p317]-- In addition, it provides an environmental protection to the IC chip and solder joints. Underfill becomes the practical solution to extending the application of flip-chip technology from ceramics to organic substrates, and from high-end to cost sensitive products. Today, flip chip is being extensively studied and used by almost all major electronic companies around world including Intel, AMD, Hitachi, IBM, Delphi, Motorola, Casio, etc.
--[p315]-- 9.1 Introduction
The brain of the modern electronics is the integrated circuit (IC) on semiconductor chip. In order for the brain to control the system, interconnects need to be established between the IC chip and other electronic parts, power and ground, and inputs and outputs. The first-level interconnect usually connects the chip to a package made of either plastics or ceramics, which in turn is assembled onto a printed circuit board (PCB).
--[p315]-- Compared with conventional packaging using wire-bonding technology, flip-chip offers many advantages such as high I/O density, short interconnects, self-alignment, better heat dissipation through the back of the die, smaller footprint, lower profile, and high throughput, etc.

===== [p263-264] Chapter 7 Advanced Substrates: A Materials and Processing Perspective > 7.3.4.2 1+2+1 Substrates (4L HDI) (6块) =====
--[p264]-- The hole plugging epoxy is typically filled with ceramic or silica particles to reduce the thermal expansion. The concern is that high thermal expansion during later processing can put a lot of stress on the Cu cap and lead to stress cracking. Resins with very high glass transition temperature $\mathrm { ( T _ { g } ) }$ and very high filler content are now available to minimize the CTE.
Another enhancement is available. The grinding may be followed by Cu thinning i.e.
--[p263]-- 7.3.4.2 1+2+1 Substrates (4L HDI)
These four layer substrates are the first in a series of sequentially built high density substrates. In the simplest form, a 2L patterned core with PTHs is laminated with prepreg and Cu foil into a 4L blank core. Laser via formation and substrate completion follows the same process flow as for 2L ViP. Care must be taken that a good registration strategy is employed because now the laser BV must be placed inside the capture pads.
--[p264]-- Traditionally, PTH plugging has been done by screening an epoxy resin into the PTHs followed by curing and grinding off any residue of resin protruding above the Cu surface. Grinding is typically done with ceramic rollers. Care must be taken to control the pressure or the cores will be stretched in uncontrolled ways which in turn leads to high registration tolerances. Excessive grinding can also reduce the Cu thickness non-uniformly.
