Repository: NARUTOBEST/semiconductor-knowledge-qa

# heldout 泛化集出题管线(v2,2026-10-01)

与 `pipeline/dev/` 平行、互不混放的 heldout 侧出题管线。
总协议见 `../protocol_v2.md`(v2:取消 source 隔离红线,全库遴选文档)。

## 本目录内容
| 文件 | 用途 |
|---|---|
| `fetch_material.py` | 从 Qdrant(16333 转发)抓取本 track 8 篇文档的真实 chunk 原文 |
| `draft_material/` | 8 篇素材 txt + 草稿 json(每篇 25 题,含 evidence 逐字摘录) |
| `build_datasets_heldout.py` | 草稿 -> `eval/qa_sets/v2_20261001/heldout_200.json` + 校验报告 |
| `_extract_result.py` | 出题 agent 结果恢复(从会话 transcript) |
| `_verify_acceptance.py` | evidence 溯源覆盖率校验(自动发现本目录全部草稿) |
| `_prompt_template.txt` | 出题 agent 提示词模板 |
| `acceptance_report.json` / `_acceptance_failures.txt` | AI 验收记录(heldout 侧) |
| `verify_log.md` | 人工核对清单(heldout 200) |

File: eval/pipeline/heldout/draft_material/10_EUV_Lithography.txt (part 18 of 32)
--[p476]-- The lower left picture is a SEM image of the area as printed on the wafer. From this image it can be seen that the defect is printed during the exposure process possibly because the absorber material is too thin to sufficiently absorb the EUV light. This defect is repaired using an e-beam deposition process (upper right image). After repair, the corresponding wafer print shows that this defect is no longer printable to the wafer.
Again, no negative interference of the repair process can be observed in the area surrounding the repaired area.<sup>116</sup>
--[p475]-- Carl Zeiss SMT GmbH developed a new etch process that has no spontaneous etching, as shown in the bottom row of Fig. 7.35(b).<sup>120</sup>
Several types of opaque defects were successfully repaired with the singleprocess recipe shown in Fig. 7.36. For the partial-height defects, no AFM information was necessary since the process stops on the Ru-cap—the shorter process duration, which was 50% to 75% of that needed for full-height defects—reflected the reduced absorber thickness.
--[p476]-- 7.37.<sup>121,127,128</sup> The z control of the currently available nanomachining tool is ±3 nm, and the next generation of the tool has been developed with a target of ±0.5 nm.<sup>121</sup>
For clear defects, e-beam-induced deposition is performed. The upper left picture in Fig. 7.38 shows a SEM image of an absorber defect. This defect appears to be not very critical, but with AFM (upper middle picture) it can be seen that the absorber is thinned.
--[p475]-- All single-space defects were successfully repaired, with no measurable CD variation remaining on the printed image.<sup>120</sup>
The AFM-technology-based technique of nanomachining has been well proven in the area of photomask repair.<sup>127</sup> In nanomachining repair, the hardness of the mask material is the important factor to consider because tip wear reduces repair accuracy.
--[p476]-- Since the EUV absorber layer is much harder than the opaque layer of the optical mask, the tip wears out much faster in Ta-based EUV mask repair than in Cr- or MoSi-based optical mask repair, which results in a large tip deflection.<sup>121</sup> A nanomachining repair tool from RAVE LLC was applied for EUV mask repair, and the sidewall angle and tip lifetime were improved, as shown in Fig.
--[p474]-- 7.6.5 Absorber defect repair
Several techniques can be used for repairing opaque defects on an EUV mask. These techniques include e-beam repair, FIB,<sup>119</sup> and scanning probe-based mechanical nanomachining .<sup>115,120,121</sup> Among these, e-beam repair is the primarly solution for removing absorber defects in EUV masks.<sup>122–126</sup>
Ta-based EUV absorber materials can easily react with e-beam etch chemistry.

===== [p260-260] Chapter 5 Optical Systems for EUVL > 5.2 Optical Systems: Beginning and Present (1块) =====
--[p260]-- 5.2 Optical Systems: Beginning and Present

===== [p197-197] Chapter 3B High-Power EUV Source by Gigaphoton for High-Volume Manufacturing (2块) =====
--[p197]-- Chapter 3B High-Power EUV Source by Gigaphoton for High-Volume Manufacturing
Hakaru Mizoguchi, Taku Yamazaki, Tatsuya Yanagida, Krzysztof M. Nowak, and Takashi Saito
Gigaphoton Inc., Kanagawa, Japan
3B.1 Introduction
3B.2 High-Power LPP EUV Light Source with Pre-pulse Technology
3B.2.1 System concept
3B.2.2 Tin droplet generation technology
3B.2.3 Pre-pulse technology and high CE operation
3B.2.4 Superconducting magnet debris mitigation method (SM3) and the collector mirror
--[p197]-- 3B.2.5 Driver CO laser system
3B.3 250-W HVM LPP-EUV Source
3B.3.2 CE measurements and improvement
3B.3.3 Latest data of the Pilot #1 system
3B.3.4 Change of collector mirror reflectance during operation
3B.4 Conclusion and Acknowledgment
References

===== [p343-344] Chapter 5 Optical Systems for EUVL > 5.7.3 System concept (10块) =====
--[p343]-- This approach enables a standalone tool that uses existing metrology-scale EUV plasma source technology with the best photon efficiency and close emulation of the scanner imaging conditions.
Whereas, for the productivity of EUV scanner tools, the source power is a key factor, for small-field metrology tools such as the AIMS EUV, the source brightness (i.e., the emitted power per area and solid angle) is more relevant. The AIMS EUV has a much smaller field size.
--[p344]-- Accordingly, its étendue is orders of magnitude smaller than that of an EUV scanner. Typical EUV plasma sources radiating in the full solid angle of 4p with plasma sizes of several tens to hundreds of a micrometer would massively “overfill” the étendue of the AIMS EUV system. This means that only the central region of the source plasma and a small solid angle can be used; i.e., only the power in this area and the solid angle contributes to the measurement.
--[p343]-- This concept was realized by Exitech Ltd for a NA 0.25 system.<sup>197</sup> In the second concept, a photocathode is used to convert EUV photons into photoelectrons, and an electron microscope is employed to image these electrons. The other two investigated concepts realize all of the magnification with EUV light. One of the all-EUV concepts uses a zone plate approach, and the other uses reflective EUV mirrors.
--[p343]-- The zone plate approach is conceptually elegant because it can image the mask onto a detector such as a CCD by only one optical element. However, because of chromatic aberrations intrinsic to this concept, the zone plate approach requires a narrow-bandwidth source, such as a synchrotron.
--[p343]-- The benefit of the concepts using secondary magnification is that a relatively easy Schwarzschild EUV optics with a magnification on the order of 10 can be employed and combined with commercially available microscope technology. However, an important drawback is that these concepts are less photon efficient because of the conversion step and require an order of magnitude higher source brightness to reach the same level of photon noise for a given exposure time compared to the all-EUV concepts.
--[p343]-- 5.7.3 System concept
Possible implementations of an aerial image microscope were investigated many years ago by a SEMATECH study<sup>195</sup> and have been analyzed in a ZEISS feasibility study prior to the main development program of the AIMS EUV tool.<sup>196</sup> To allow for an electronic recording of the mask aerial image, a high magnification on the order of 1000 is required. Four different concepts to realize this were investigated.
--[p343]-- Two of the concepts use a preliminary magnification step by an EUV optics followed by a secondary magnification. In the first concept, the EUV light is imaged on a scintillator plate, converting EUV photons to visible light, which is imaged by a visible light microscope on an electronic detector.
--[p343]-- Such a concept has been realized by, e.g., the SHARP research tool at the ALS synchrotron.<sup>198</sup> The reflective-mirror-based approach uses imaging conditions that are the closest to the scanner imaging conditions. This all-EUV approach requires challenging optics manufacturing capabilities. The progress driven by EUV scanner optics development and production enabled ZEISS to reach the required optics quality and to select this concept for the AIMS EUV tool.
--[p344]-- 5$ nm is used instead of $\lambda _ { D U V } = 1 9 3$ nm, an EUV plasma source is used instead of a laser source, reflective mirror optics are used instead of refractive lens optics, and ultraclean vacuum conditions are required instead of atmospheric pressure environments. As a result, a completely new platform needed to be developed for the AIMS EUV. Figure 5.72 shows a computer-aided design (CAD) view and a photograph of the tool.
--[p344]-- Even though ZEISS’ unique experience with the EUV scanner optics was crucial for the success of the AIMS EUV, the latter system is a complete EUV tool platform that by far exceeds the scope of an optical system alone. The technological differences between an AIMS EUV and the established AIMS tools for DUV lithography are enormous: A wavelength of $\lambda _ { E U V } = 1 3 .

===== [p390-399] Chapter 6A Optics Contamination > References (3块) =====
--[p399]-- She worked at the National Synchrotron Light Source and at LLNL, where she led a team that developed high-reflectivity and high-stability MLMs for EUVL. Her optics enabled the first coherent x-ray diffraction experiments as well as the first warm dense matter experiments. Since 2008 she has been at Deutsches-Elektronen Synchrotron (DESY) in Hamburg, where she is currently working on
the next generation of x-ray optics for future x-ray microscopes using novel coherent x-ray sources.
--[p398]-- in physics from the University of Florida in 1983. His interests include contamination of solar-observing spacecraft and standards for ultraviolet LEDs. His previous work includes measurements of vapor pressure, standards for gas flow and vacuum, and two experiments on the Space Shuttle.
Saša Bajt received her Ph.D. in physics at the University of Heidelberg.
--[p390]-- References
Shannon B. Hill is a staff physicist at NIST, where he works on the synchrotron ultraviolet radiation facility. He has over a decade of experience developing instruments and methods to study the degradation of optic surfaces induced by exposure to extreme-ultraviolet (EUV) radiation. Dr. Hill received his Ph.D. in atomic and molecular physics from Rice University in 1998.
Robert F. Berg belongs to the Ultraviolet Radiation Group at NIST. He received his Ph.D.

===== [p183-184] Chapter 3A EUV Sources for High-Volume Manufacturing > Tin management inside the vessel (5块) =====
--[p183]-- Fast micro-droplets are not affected by the gas flow and travel on the line of sight. Most of these micro-droplets have their initial velocity vectors away from the collector surface, so they mainly deposit on the vessel walls.
Managing the secondary debris is another function of debris mitigation.
--[p184]-- In order to minimize backscattering of micro-droplets, which can lead to Sn deposition on the collector surface, the vessel may have vanes that minimize specular reflection of Sn particles toward the collector. Several types and geometries of vanes are used in EUV sources, but they are all designed to trap Sn particles via the multiple bounces they undergo on the vanes.
--[p183]-- Tin management inside the vessel
Figure 3A.50 shows that the Sn management function of the vessel should be able to handle somewhere in the neighborhood of 100 L of Sn over the source lifetime for a 30-mm droplet. Mitigation of primary debris relies on buffer gas that stops fast Sn ions generated by the laser–target interaction, cools the plasma region, and absorbs momentum and heat generated by the plasma.
--[p183]-- The counterflow of buffer gas also creates protection against Sn diffusion toward the collector. Another goal is to create the gas flow pattern in the source in such a way that tin vapor is trapped by this flow and carried out of the vessel before it has a chance to deposit on the vessel internal hardware and walls.
--[p183]-- It is practically impossible to completely eliminate vapor Sn deposition inside the vessel, but it can be minimized, which, among other things, is driven by minimizing the gas residence time in the vessel. Both cooling the plasma and minimizing tin deposition lead to increased flows of buffer gas. The probability of Sn vapor sticking to the solid surface is close to one; therefore, some fraction of Sn vapor gets deposited to the walls before it is pumped away.

===== [p349-366] Chapter 5 Optical Systems for EUVL > References (5块) =====
--[p365]-- Winfried Kaiser studied physics and technical optics at the Universities of Tübingen and Stuttgart and received his diploma in 1982. He joined ZEISS in 1982 as a scientist and has since held several management positions. He is currently Senior Vice President of Product Strategy at Carl Zeiss SMT GmbH. In 1995, he initiated the cooperation of European companies and institutes in EUV lithography development. Winfried Kaiser is a recipient of the 2006 European SEMI
--[p366]-- He has been engaged in the coating processes of all EUV lithography tools developed by SMT and is inventor or co-inventor of more than 30 patents.
Dirk Hellweg received his Ph.D. in physics at the Institute of Quantum Optics at the Leibniz University of Hannover in 2003. He started his professional career at the Advanced Mask Technology Center in Dresden, where he worked on e-beam lithography. He joined Carl Zeiss SMT GmbH in 2005.
He was a Lead System Engineer for DUV optical systems and is now working as Lead System Engineer for the ZEISS AIMS EUV.
--[p365]-- Award and was promoted to Carl Zeiss Fellow in 2007. In 2008, he was named a Fellow of SPIE was and inducted into the Chip Making Industry Hall of Fame. He received the SEMI Bob Graham SME Excellence Award in 2014.
Jens Timo Neumann works as Staff Scientist in the Imaging and Applications group of Carl Zeiss SMT GmbH. He joined the group in 2007 and since then has authored and coauthored numerous papers on various aspects of lithographic imaging.
--[p349]-- References
Sascha Migura has been employed by Carl Zeiss SMT GmbH since finishing his Ph.D. in physics in 2006 at the University of Bonn. He has mainly worked on EUV lithography optics and was responsible for the optical designs of the Starlith<sup>®</sup> 3100 and Starlith<sup>®</sup> 3300. He was also Lead System Engineer for the pre-development of the high-NA EUV lithography optics.
--[p366]-- Since 2012, a focus of his work has been high-NA EUV lithography with a special interest in maskrelated effects and optical concepts. He holds a Ph.D. in physics from the University of Göttingen.
Hartmut Enkisch received his Ph.D. in solid states physics from the Technical University of Dortmund in 2001. He joined the department for coating development at Carl Zeiss SMT GmbH in 2002 and was nominated Principal Scientist in 2015.

===== [p186-186] Chapter 3A EUV Sources for High-Volume Manufacturing > 3A.3.8 Controls (1块) =====
--[p186]-- 3A.3.8 Controls

===== [p390-390] Chapter 6A Optics Contamination > 6A.6 Summary and Future Outlook (5块) =====
--[p390]-- Attention has now turned to providing contamination mitigation and cleaning to the condenser optics, which are exposed to the debris from a very hot tin plasma.
--[p390]-- Atomic hydrogen can also be used in cleaning cycles to remove any accumulated carbon deposits resulting from extended operation.
A new generation of metal-containing resists is showing promise for very high-resolution patterning. There is now concern that some metal ions that can be liberated by hydrogen might not be cleaned from optical surfaces once deposited. Further study of this emerging field is necessary.
--[p390]-- Here the degradation is caused by the deposition of Sn and the possible sputtering due to fast ions.<sup>95</sup> Hydrogen radicals are also effective for removing Sn because they form SnH , which is volatile at the operating temperature of the optics.<sup>96</sup> However, redeposition due to the decomposition of $\mathrm { S n H } _ { 4 }$ and possible benefits from cap layers other than Ru are currently an active field of research.<sup>97,98</sup>
--[p390]-- 6A.6 Summary and Future Outlook
The study of optics contamination was a critical component of the research and development effort for EUVL from the very beginning of that enterprise. Through the work of several laboratories worldwide, the two major mechanisms for degradation of the projection optics, EUV-induced oxidation and EUV-induced carbonization, are now better understood and under control.
--[p390]-- Degradation of the optics by oxidation in the tool environment was reduced to a negligible level by the use of a 2-nm cap layer of Ru. Carbonization was eliminated as a problem by the use of hydrogen both (1) to form gas curtains that limit the exposure of the optics to the outgassing from resists and other organic materials in the tool and, (2) most likely, to provide hydrogen radicals that inhibit carbon deposition during operation.

===== [p104-104] Chapter 2 The EUV LLC: An Historical Perspective > 2.3.3.3 NGL Review (1块) =====
--[p104]-- 2.3.3.3 NGL Review
Annual technology status reports were presented at the SEMATECH NGL technology reviews. Critical issues and potential showstopper problems were identified by the attendees for action by the EUV LLC / VNL.

===== [p234-237] Chapter 4A The EQ-10 Electrodeless Z-Pinch<sup>™</sup> Metrology Source > References (4块) =====
--[p237]-- Debbie Gustafson is the Chief Executive Officer of Energetiq Technology, Inc., a high-tech equipment company. She holds a B.S. in mechanical engineering from Southeastern Massachusetts University (UMass Dartmouth) and an M.B.A. in management from Bentley University. Debbie also serves on the board of directors at WEST and the North American Advisory Board at SEMI.
Matthew J. Partlow is the Principal Scientist of Energetiq Technology, Inc., a high-tech equipment company. He holds a Ph.D.
--[p237]-- electrical engineer and plasma physicist, and an inventor of 46 U.S. patents. Before entering the semiconductor equipment industry, he was a Research Scientist in fusion-related plasma physics at MIT. He holds a B.S. in physics from Davidson College and a Ph.D. in electrical engineering from the University of Wisconsin.
--[p234]-- References
Matthew M. Besen is President and CTO of Energetiq Technology, a technical light source company. He holds B.S. and M.S. degrees in mechanical engineering from the Massachusetts Institute of Technology.
Ron Collins is the Director of Engineering at Energetiq Technology, Inc., a high-tech equipment company. He holds an A.S.M.E. degree in engineering from The University of Massachusetts at Lowell.
--[p237]-- in physics from Stony Brook University.
Donald K. Smith is Co-Chair of Energetiq Technology, Inc., a company he co-founded in 2004. Dr. Smith has been a founder of three technology companies, including ASTeX (now a division of MKS) and Compact Instruments (also acquired by MKS). He served as Senior Vice President at ASTeX, President of Compact Instruments, and Vice President and CTO at MKS, before becoming President and Chairperson of Energetiq in 2004. Dr. Smith is an

===== [p367-368] Chapter 6A Optics Contamination > 6A.1 Introduction (10块) =====
--[p368]-- Contamination was also a concern for lithography using UV radiation (e.g., 193 nm and 248 nm). EUVL was particularly sensitive to this issue due to the expense of EUV photon production and the many optical surfaces between the source and wafer. Even a 1% loss on each optic would reduce the total transmission below the threshold of economic viability.
--[p367]-- We will describe the chemical processes that lead to contamination, some of the research efforts directed at understanding them, and the resulting mitigation techniques that were developed.
Ionizing radiation creates chemical reactions that contaminate optical surfaces in an atmosphere with trace amounts of water vapor or organic molecules.
--[p368]-- Organic molecules adsorbed on the optical surface can be cracked by both the energetic radiation and the secondary electrons it produces, creating a contaminating carbon film. Adsorbed water molecules can be activated to generate strong oxidizers that attack the optical surface itself.
--[p368]-- The problem was compounded by the fact that the optics, which consist of precisely figured, ultrasmooth mirrors coated by 40 or more molybdenum/silicon bilayers, could be irreversibly damaged by oxidation or many carbon-removal methods.
The elimination of optics contamination benefitted from experience gathered in the preproduction tools.
--[p367]-- 6A.1 Introduction
The performance of EUV scanners in the field testifies that formidable obstacles to high-volume EUVL manufacturing have been overcome. A key element in this progress has been the virtual elimination of optics contamination as a major hurdle, a development involving several efforts worldwide and stretching over more than a decade.
--[p368]-- The first major advance came from the development of an oxidation-resistant cap layer that protected the underlying, less-oxygen-resistant molybdenum and silicon. The next advance was dealing with the carbonization caused by the unavoidable organics coming from resist outgassing and some parts of the unbaked vacuum system. Cleaning of that carbonization by atomic hydrogen was shown to work without damaging the optics.<sup>1</sup> In 2006, ASML directed the development of a resist outgas test.
--[p368]-- However, these two processes can counteract each other, and in the presence of a significant partial pressure of organic molecules or a carbon overlayer, the oxidation by radicals from the water vapor can be reduced, or the carbon overlayer can be etched.
The problems of carbonization and oxidation of optics by ionizing radiation had been observed much earlier in satellite instruments exposed to UV radiation from the sun and in experiments at synchrotron facilities.
--[p368]-- In addition, these scanners have well-designed dynamic gas curtains<sup>3</sup> that act to reduce the amount of resist outgassing impinging on the optics. The only remaining concern is that one or more of the elements used in the newer metalcontaining resists might produce contamination that cannot be cleaned by hydrogen radicals. Since development of novel resists is largely in the proprietary phase, we will not discuss that source of contamination here.
--[p368]-- However, over the next seven years, users of the scanners in the field found that the carbon deposition rates were low enough that they could be managed without significant reduction in productivity for all reasonable chemically amplified resists. Current scanners operate in an atmosphere of lowpressure hydrogen, and the interaction of EUV radiation and hydrogen gas produces hydrogen radicals,<sup>2</sup> which significantly reduces the carbon deposition rate.
--[p368]-- The goal was to eliminate resists with excessive contamination that would require too-frequent cleaning of the projection optics and those resists that had elements that were thought to be not cleanable with atomic hydrogen (e.g., F, Cl, I, Br, P, and S).

===== [p101-103] Chapter 2 The EUV LLC: An Historical Perspective > 2.3.2 Risk management (9块) =====
--[p102 [表]]-- 7.5 | Stage subsystem
7.6 | Control subsystem
7.7 | System modeling
7.8 | System design environment
Table 2.2 EUV LLC risk-level definitions.
Risk Level | Designation
1.0 | Problem defined (no solution identified)
1.5 | Possible solution identified, R&amp;D being performed
2.0 | Basic solution in development
2.5 | Solution demonstrated
3.0 | Proven solution or supplier engaged for commercialization
--[p101 [表]]-- Later in the program, half-point scoring was incorporated to recognize progress in reducing the risks, as shown in Table 2.2.
Table 2.1 EUV LLC program tasks.
Major Task | Subtasks
1 | EUV Optics | 1.1 | EUV optic design
1.2 | Projection optics substrates
1.3 | Mounted projection optics
1.4 | POB
2 | ML Coating | 1.5 | Condenser optics substrates
2.1 | ML coatings reflective improvement
2.2 | ML stress and substrate effects
2.3 | Uniform graded coatings
2.4 | ETS coatings samples evaluation
--[p103]-- The individual working group lists were combined into a high-level list of risks to designate the top 15 to 20 risks. These lists were reviewed and updated at the quarterly reviews. The entire risk list for subprojects frequently contained several hundred items at the lowest level of the hierarchy.
During the formal quarterly reviews, a risk scorecard was presented for each project. The scorecard listed each specific risk and briefly described the issues and progress associated with that risk.
--[p101]-- The formal risk-reduction process involved five distinct steps: (1) identifying the technical or implementation risks for each task both from a top-down and bottom-up approach by the teams involved; (2) scoring each risk according to scores listed in Table 2.2 and prioritizing the issues; (3) developing action plans to reduce each risk; (4) tracking and reporting progress in reducing the risks; and (5) repeating the process by refining the risk list through modification, elimination, or addition of a new risk.
Each of the risks was listed on a “score card” by each of the working groups and scored on a three-point system according to solution status or schedule impact.
--[p101]-- 2.3.2 Risk management
Formal risk management was imposed early in the program for all technical and business areas. A rank-ordered list of technical and interaction risks that could delay or prevent completion of the R&D and timely commercialization of the technology was developed for each major technology area. The R&D risks were associated with technical issues or problems that needed to be solved.
--[p102]-- 4.2 | Low-defect-deposition tool facility
4.3 | 150-mm mask blanks with &lt; 0.1 defects/cm²
4.4 | Defect reduction in EUVL mask blanks
5 | 4.5 | Defect smoothing and repair for EUVL mask blanks
EUV Source | 5.1 | Advanced source for ETS illuminator
5.2 | Discharge source
5.3 | ETS illuminator
6 | Resist | 6.1 | 10× microsteppers
6.2 | Resist imaging and processing
7 | ETS | 7.1 | POB integration
7.2 | ETS illuminator
7.3 | ETS system, body, and robotics
7.4 | ETS environment
--[p103]-- Numerical scores were summarized for each risk. During each review, the current scores were compared with the previous review scores to measure the level of progress, and a target date was established to indicate when the risk needed to be resolved. Color coding was used to emphasize any lack of progress and the severity of the risk within the program.
--[p101]-- The interaction risks included intermeshing the individual technical accomplishments by the different teams into a composite schedule and specific team interface issues that needed to be addressed early in the development schedule to assure simultaneous completion of critical elements of the program. Interaction risks also included issues that needed to be addressed with the industry partners associated with the technology commercialization.
--[p102]-- 2.5 | Mo2C/Si coatings
2.6 | Mo/Be reflectivity optimization
2.7 | Deposition equipment upgrades and controls
2.8 | Projection optics coating facilities
2.9 | Condenser coating facilities
3 | Metrology | 2.10 | Other optics coatings
3.1 | 100-pm phase-shifting point diffraction interferometer (PSPDI)
3.2 3.3 | Reflectometry and scattering
At-wavelength interferometry
4 | Masks | 3.4 | At-wavelength defect inspection
4.1 | 150-mm reflection mask substrates

===== [p230-230] Chapter 4A The EQ-10 Electrodeless Z-Pinch<sup>™</sup> Metrology Source > 4A.3.1 Power and brightness (3块) =====
--[p230]-- Inband brightness is calculated by using only the spatial profile obtained by the camera, and by determining what overall scaling must be applied to that profile to match the power measurement at the same condition. This approach avoids potential errors due to invoking a model brightness profile (such as Gaussian) and also errors due to lack of absolute calibration of the x-ray imaging diagnostic. A typical brightness profile is shown in Fig. 4A.7. As Fig.
--[p230]-- 4A.8 shows, the maximum brightness is obtained at somewhat higher pressure than the maximum power, as the plasma size and power optimize somewhat independently.
--[p230]-- 4A.3.1 Power and brightness
The high-power version of the EQ-10 operates with 7-kW power input to the modulator. Given that the modulator is measured to be about 60% efficient, we estimate a conversion efficiency of about 0.5% at optimal performance, typical of a xenon Z-pinch source. We observe a variation of power (Fig. 4A.6) with chamber xenon pressure due to various physics tradeoffs.

===== [p454-459] Chapter 7 EUV Mask and EUV Mask Metrology > 7.4.3 Multilayer performance improvement techniques and defect mitigation (18块) =====
--[p454]-- Ruthenium (Ru) is one of the strongest candidates for the capping layer due to its oxidation resistance as well as high initial reflectance.<sup>41,42</sup> Some studies have pointed out the long-term lifetime of Ru capping in projection optics mirrors,<sup>43–46</sup> and Ru’s high etch selectivity against absorber material is an additional benefit.<sup>42</sup> Another capping layer, iridium (Ir), has been proposed to capitalize on its inertness in a harsh environment of oxygen and acids.<sup>47</sup> Since the capping layer has extra roles in the EUV mask structure, more detailed discussion will be given in Section 7.4.4.
Another source of imperfection is silicide formation between the Mo and Si layers.
--[p457]-- EUV absorption by implanted argon (Ar) atoms or interfacial layer mixing due to a secondary ion source is speculated to be the source of reflectivity loss.<sup>30</sup> Another concern is pits, which is another type of defect in the EUV substrate.<sup>52</sup> Pits can be smoothed by using more glancing angles for etch flux, while substrate particles can be flattened using normal angle etching .<sup>53–56</sup> To smooth particles and pits simultaneously, a multistep process uses two different etch angles, the first focusing on pits, the second on particles, since the optimal etch angle of each is different. A 600-eV ion energy (Ar) and a medium incident angle of 30 deg is suggested for IBD as an optimum process condition combined with secondary ion-beam polishing of 250-eV Ar.
--[p457]-- 7.14).<sup>14</sup> It has been reported that approximately 50-nmdiameter particles can be planarized to a height of 0.2 nm.<sup>51</sup> However, a small peak reflectivity loss associated with the smoothing process has been found.
--[p455]-- A reduction of interdiffusion can be accomplished by introducing thin diffusion barriers between the Mo and Si layers, which leads to a transition from the traditional Mo/Si bilayer structure to an interface-engineered triple or quadruple structure (Fig. 7.12).
--[p456]-- The propagation of substrate imperfections is strongly dependent on the substrate imperfection type, the deposition tool, and the deposition process conditions.
In a typical IBD process, the ion-beam energy and incident angle of deposition are the main process variations. Higher ion-beam energy can enhance the smoothing by increasing the mobility of adatoms on the surface so the atoms can move around after attachment to the substrate.
--[p455]-- Some examples of diffusion barrier material are boron carbide $\mathrm { ( B _ { 4 } C ) }$ , carbon (C), silicon carbide (SiC), and Ru; peak reflectivity as high as 70% has been obtained using these materials.<sup>25,26</sup> Another benefit from this interface
engineering is long-term thermal stability.<sup>48</sup> Thermal instability can cause two problems: (1) reflectivity loss and (2) a centroid wavelength shift toward the shorter wavelength.
--[p455]-- Silicide formation results in reflectance degradation as well as ML period contraction. Interestingly, the silicide layer thickness is interfacedependent; the silicide thickness of the Mo-on-Si layer is about two times thicker than that of the Si-on-Mo interface.
--[p459]-- Since many other layers besides the ML are involved in the mask structure and some of them are locally etched away, the best approach for mask flatness is to attain near-zero stress in each and every layer of the mask structure. By doing so, nonuniform stress release that causes local mask distortion can be minimized.
--[p456]-- However, higher ion energy promotes the intermixing of Mo and Si layers during ML deposition, resulting in a reflectivity loss. The ion beam incident angle also results in conflicting effects on reflectivity uniformity and defect smoothing. Deposition with a non-normal angle usually produces better deposition uniformity. However, the shadowing at the defect results in a less effective substrate bump smoothing.
Ion polishing using a secondary step has been proposed for defect smoothing.
--[p456]-- Volume contraction occurs when the Mo and Si react with each other and form molybdenum silicide (MoSi ), causing a decrease in d-spacing and a centroid shift. The centroid shift is a more serious problem than the peak reflectivity loss, since the drop in reflectivity at the desired wavelength (13.5 nm) can become drastic with the spectral band shift.
--[p458]-- Figure 7.15 shows the defect reduction trend for EUV mask blanks since $2 0 1 2 . ^ { 3 \breve { 1 } }$ Defect size is defined in terms of SEVD—the diameter of a sphere having equivalent volume to native defects. EUV blank MLs with defect $\mathrm { c o u n t s } \leq 1 0$ at below 25 nm in size became commercially available from a mask blank supplier in 2015. The industry goal is to fabricate EUV blank MLs with defect counts ≤10 at 16 nm in size by 2018.
--[p459]-- A typical high-reflectance Mo/Si ML exhibits residual stress close to 400 MPa (compressive), which results from the combined effect of tensile ( 300 MPa) Mo layers and compressive ( 1300 MPa) Si layers.<sup>57</sup> Most of the stress reduction approaches such as layer thickness adjustment, deposition condition variation, post-deposition annealing, and spacer layer compensation result in a loss of reflectivity.
--[p456]-- In the case of the Mo/Si ML, silicide formation can occur at temperatures as low as $1 5 0 ~ ^ { \circ } \mathrm { C } .$ , and the silicidation becomes more active at higher temperatures. At temperatures as high as $4 0 0 ~ ^ { \circ } \mathrm { C }$ , complete silicidation of the ML can occur 49   
within a short period of heating time.
Roughness of interfaces is another imperfection that lowers ML reflectance.
--[p456]-- A previous study identified a critical Mo thickness where the roughness increases dramatically due to the amorphous-to-crystalline transition.<sup>50</sup> Fortunately, in an optimized ML for an EUV mask, the typical Mo thickness is well below that critical value. Using ML smoothing techniques during the deposition process can effectively reduce roughness problems caused by small substrate surface defects and substrate surface roughness.
--[p454]-- Typical Mo/Si MLs are terminated with Si, but their reflectance tends to decrease in the presence of EUV light and water vapor due to growth of the silicon oxide layer. It is believed that EUV irradiation creates low-energy secondary electrons that promote surface oxidation.<sup>26</sup> Thus, a capping layer material that acts as an effective oxidation barrier is required.
--[p458]-- A significant amount of work still must be done to achieve the specification of zero added defects for particles ≥23 nm SEVD.
The flatness requirement of the mask brings up a stress issue that concerns all of the layers used in EUV mask fabrication, which include the ML, capping layer, absorber, and backside conductive layers. Out-of-plane distortion (OPD) caused by the film stress eventually induces a pattern placement error of the patterned mask.
--[p454]-- 7.4.3 Multilayer performance improvement techniques and defect mitigation
Much effort has been given to optimizing the deposition condition to maximize the reflectance of Mo/Si MLs. By optimizing the g ratio and increasing the number of bilayers to more than 40, reflectance can be improved by up to 69%. However, further improvement requires a major change in the ML design.
One of the imperfections in MLs that reduces reflectance is the formation of surface oxide.
--[p457]-- Ion polishing is most effective if it is performed only on the Si layers after the deposition of each Si layer (Fig. 7.13). This planarization process for smoothing substrate particles using a secondary ion source has been reported to smooth 45-nm-height particles on the substrate to a residual height of 0.2 nm, which would render them noncritical in an EUVL printing process (Fig.

===== [p344-344] Chapter 5 Optical Systems for EUVL > 5.7.4 Tool capabilities (4块) =====
--[p344]-- As a consequence, the printed CD of structures that are identical on the mask will vary with their positions in the scanner slit due to the variation in the 3D shadowing effect. This effect of the scanner ring field is automatically emulated by the AIMS EUV; i.e., the chief ray is automatically adjusted such that it is at the same angle as is used in the scanner tool for this mask position. Figure 5.73(b) shows exemplary pupil images and corresponding field images taken with the AIMS EUV.
--[p344]-- Moreover, these results show the capability of the AIMS EUV to study and quantify 3D EUV mask effects.
The AIMS EUV is able to automatically load, align and unload masks from reticle standard-mechanical-interface (SMIF) pods and EUV dual pods. Also the measurement sequences are automated which involve positioning the sites to be reviewed in the center of the AIMS field of view, focusing of the mask, acquiring focus stacks, setting of the chief ray angle and system calibrations.
The evaluation software allows for quantitative analysis of e.g., CD, Bossung plots, and process window.
--[p344]-- 5.7.4 Tool capabilities
The ZEISS AIMS EUV provides full scanner emulation; i.e., it uses the same mask illumination conditions and the same imaging conditions as the EUV scanners. To account for the various NAs of these tools and the various illumination conditions, the AIMS EUV is equipped with a mechanism to change the NA and the illumination setting. As illustrated in Fig. 5.73(a), the chief ray angle of the EUV scanner tool is rotated depending on the position within the scanner slit.
--[p344]-- Even though hardly any difference is visible in the field images, a quantitative CD analysis [Fig. 5.73(c)] reveals a significant dependence of the CD on the scanner slit position. In this example, the H-V difference changes by more than 5 nm (in mask coordinates) over the scanner slit. This shows that the impact of the chief ray angle rotation is indeed significant and therefore is a necessary feature for scanner emulation.

===== [p118-118] Chapter 2 The EUV LLC: An Historical Perspective > 2.5.1.2 Additional member company involvement (3块) =====
--[p118]-- 2.5.1.2 Additional member company involvement
Even though Intel deserves the major credit for starting and maintaining the program, an earlier, stronger marketing effort to enlist EUV LLC members could have had tremendous benefit. If all six members had been members of the EUV LLC before signing the CRADA, their influence could have been used with the government to modify the terms of the CRADA.
--[p118]-- In addition, a more unified investment by all members may have resulted in a stronger buyin from the companies with more ownership for problems and solutions. The early requirement for minimum percentage ownership in the EUV LLC, which was later removed, should have remained in effect in an attempt to provide more active participation.
--[p118]-- Although a decision was made at the beginning of the program to not count members’ “in-kind” investments in the EUV LLC, perhaps an alternative in-kind investment with a specified number of onsite assignees could have helped ensure more active participation.

===== [p401-401] Chapter 6B Collector Contamination: Normal-Incidence (Multilayer) Collectors (1块) =====
--[p401]-- Chapter 6B Collector Contamination: Normal-Incidence (Multilayer) Collectors
Daniel T. Elg University of California, Berkeley, USA
Shailendra N. Srivastava and David N. Ruzic University of Illinois at Urbana-Champaign, USA
6B.1 Introduction
6B.2 Overview of Normal-Incidence Collector Mirrors
6B.3 Collector Performance 6B.3.1 Debris mitigation and contamination 6B.3.2 Atomic hydrogen cleaning 6B.3.3 Hydrogen plasma cleaning 6B.3.4 Compatibility of multilayer mirrors with H plasma
