Repository: NARUTOBEST/semiconductor-knowledge-qa

# heldout 泛化集出题管线(v2,2026-10-01)

与 `pipeline/dev/` 平行、互不混放的 heldout 侧出题管线。
总协议见 `../protocol_v2.md`(v2:取消 source 隔离红线,全库遴选文档)。

## 本目录内容
| 文件 | 用途 |
|---|---|
| `fetch_material.py` | 从 Qdrant(16333 转发)抓取本 track 8 篇文档的真实 chunk 原文 |
| `draft_material/` | 8 篇素材 txt + 草稿 json(每篇 25 题,含 evidence 逐字摘录) |
| `build_datasets_heldout.py` | 草稿 -> `eval/qa_sets/v2_20261001/heldout_200.json` + 校验报告 |
| `_extract_result.py` | 出题 agent 结果恢复(从会话 transcript) |
| `_verify_acceptance.py` | evidence 溯源覆盖率校验(自动发现本目录全部草稿) |
| `_prompt_template.txt` | 出题 agent 提示词模板 |
| `acceptance_report.json` / `_acceptance_failures.txt` | AI 验收记录(heldout 侧) |
| `verify_log.md` | 人工核对清单(heldout 200) |

File: eval/pipeline/heldout/draft_material/11_Chemistry_Lithography.txt (part 18 of 53)
Martan, “Poly 2,3 and 2,7 bicyclo[2.2.1]hept 2 enes: Preparation and structures of polynorbor nenes,” Macromol. Sci., Chem. A11, 1053 (1977).
--[p386]-- Resist polymers of this platform generally have higher plasma etch stability than their acrylate counterparts. The polymerization routes to the polymers of this platform include ring-opening metathesis polymerization [utilizing Ir(IV)-based catalysts], coordination cationic polymerization (or vinyl addition) [utilizing Pd(II)-based catalysts],<sup>295</sup> and free radical polymerization [utilizing azobisisobutyronitrile (AIBN) and di-tert-butyl peroxide initiators].
--[p388]-- The cycloaliphatic backbone of these polymers contributes to dry etch resistance and thermal stability and serves to tether the pendant functionalities required for imaging. The materials incorporate a pendant acid-cleavable group such as a tert-butyl ester that undergoes acid-catalyzed thermolysis accompanied by a large change in polarity.
--[p388]-- They also incorporate a carboxylic acid group or maleic anhydride unit, which enhances the adhesion, wetability, and solubility of the material in an aqueous base developing solvent.
Byers, T. Shimokawa, K. Patterson, and C.G. Willson, “Alicyclic polymers for 193 nm lithography,” in Proc. of 11th Int. Conf. on Photopolymers, 1, SPE, Mid Hudson Section of SPE, McAfee, NJ (1977); U. Okoroanyanwu, T. Shimokawa, D. Medeiros, C.G. Willson, and J.M.J. Fre´chet, Q.J. Niu, J.D. Byers, and R.D.
--[p387]-- Hoffer, “Limits to etch resistance for 193 nm single layer resists” Proc. SPIE 2724, 365 (1996).
<sup>297</sup>R.D Allen, R. Sooriyakumaran, J. Opits, G. Wallraff, R. DiPetro, G. Breyta, D. Hofer, R. Kunz, S. Jayaraman, R. Schick, B. Goodall, U. Okoroanyanwu, and C.G. Willson, “Protecting groups for 193 nm photoresists,” Proc. SPIE 2724, 334 (1996); R.D. Allen, R. Sooriyakumaran, J. Opits, G. Wallraff, G. Breyta, R. DiPetro, D. Hofer, R. Kunz, U. Okoroanyanwu, and C.G.
--[p387]-- Willson, “Alicyclic polymers for 193 nm resist applications: synthesis and characterization,” Chem. Mater. 10(11), 3319 3327 (1998); U. Okoroanyanwu, J.D. Byers, T. Shimokawa, and C.G. Willson, “Alicyclic polymers for 193 nm resist applications: lithographic evaluation,” Chem. Mater. 10(11), 3328 3333 (1998); U. Okoroanyanwu, T. Shimokawa, J.D. Byers, and C.G.
--[p386]-- Fre´chet, Q.J. Niu, J.D. Byers, and R.D. Allen, “New single layer photoresists for 193 nm photolithography,” Proc. SPIE 3049, 92 (1997); Q.J. Niu, J.M.J. Fre´chet, U. Okoroanyanwu, J.D. Byers, and C.G. Willson, “Novel functional polymers and copolymers for 193 nm and 248 nm chemically amplified resists,” Proc. SPIE 3049, 113 (1997); U. Okoroanyanwu, T. Shimokawa, S. Cho, P. Tsiartas, D. Medeiros, C.G. Willson, J.D. Byers, and R.D.
--[p388]-- Polymers I, II, and III are isomers that differ in their enchainment and physical properties. Co- and terpolymerization of norbornene and derivatives of norbornene with other alicyclic monomers such as maleic anhydride, methyltetracyclododecene carboxylic acid, etc. are also successfully synthesized with this scheme. (Note that 2, 3- and 2,7-enchainments of repeating units are reported in type I polymers.<sup>300</sup>)
--[p386]-- Scheme 7.36 shows the synthetic pathways to these polymers.
<sup>293</sup>U. Okoroanyanwu, T. Shimokawa, J.D. Byers, and C.G. Willson, “Alicyclic polymers for 193 nm resist applications: synthesis and characterization,” Chem. Mater. 10(11), 3319 3327 (1998); U. Okoroanyanwu, J.D. Byers, T. Shimokawa, and C.G. Willson, “Alicyclic polymers for 193 nm resist applications: lithographic evaluation,” Chem. Mater. 10(11), 3328 3333 (1998); U. Okoroanyanwu, T. Shimokawa, J.D. Byers, and C.G.
--[p387]-- Photopolym. Sci. Technol. 4, 421 (1991); K. Przybilla, H. Ro¨schert, W. Spiess, C. Eckes, S. Chatterjee, D. Khanna, G. Pawlowski, and R. Dammel, “Progress in DUV resins,” Proc. SPIE 1466, 174 (1991); R.D. Allen, G.M. Wallraff, W.D. Hinsberg, W.E. Conley, and R.R. Kunz, “Designing high performance KrF and ArF single layer resists with matheacrylate polymers,” J. Photopolym. Sci.Technol. 6(4), 575 (1993); R.R. Kunz, S.C. Palmateer, A.R. Forte, R.D. Allen, G.M. Wallraff, R.A. DiPietro, and D.C.
--[p386]-- Allen, “New single layer positive resists for 193 nm photolitho graphy,” in Proc. of TECHCON ’96, Semiconductor Research Corp., p. 100 (1996); C.G. Willson, U. Okoroanyanwu, and D. Medeiros, “Photoresist compositions comprising norbornene derivative polymers with acid labile groups,” U.S. Patent No. 6,103,445 (2000).
<sup>294</sup>For complete detail, please see, U. Okoroanyanwu, “Alicyclic polymers: chemistry and argon flouride exciplex laser lithography,” Ph.D.
Thesis, The University of Texas at Austin (1997).
--[p387]-- Willson, “Pd(II) catalyzed addition and ring opening metathesis polymerization of alicyclic monomers: routes to new matrix resins for 193 nm photolithography,” J. Mol. Catalysis A 133(1 2), 93 114 (1998); U. Okoroanyanwu, J.D.
Scheme 7.36 Synthetic scheme for the polymerization of norbornene and its derivatives via free radical polymerization (FRP), ring-opening metathesis polymerization (ROMP), and vinyl addition polymerization (VAP) techniques.

===== [p168-171] Chapter 4 Evolution of Lithography > 4.3 The Printed Circuit Board and the Development of the Electronics Industry (29块) =====
--[p168]-- In early PCB processes, etch resists were applied by offset lithographic printing, resulting inevitably in the transfer of printing technologies to the PCB industry.<sup>9</sup> To better understand the role that lithography, specifically offset lithography, played in the development of PCBs, a brief discussion on the invention and development of PCBs is presented.
--[p168]-- <sup>12</sup>W.S. DeForest, Photoresist: Materials and Processes, pp. 6, 7, McGraw Hill, New York (1975).
<sup>13</sup>P. Eisler, The Technology of Printed Circuits, pp. 3 6, Heywood and Co., London (1959).
<sup>14</sup>P. Eisler, “Manufacture of electric components,” U.S. Patent No. 2,441,960 (1948).
--[p170]-- Perhaps more PCBs have been made using screen printing than any other method. Screen printing can be used to form thick, inexpensive, chemically resistant images with reasonable accuracy and at an exceptionally high production rate. Once a screen is prepared, it can be used to print many boards in rapid succession, with the aid of automatic equipment.
--[p170]-- These boards evolved with advances that occurred in metallizing and photoresist processes.<sup>25</sup> Standards and specifications were prepared for conventional boards<sup>26</sup> in the early 1960s, and in the latter part of that decade for multilayers.<sup>27</sup> Because of migration problems, silver was permanently eliminated as a competitor for copper in metallizing circuit board holes.<sup>28</sup>
--[p169]-- As early as 1948, the two-step catalyzing process for electroless copper deposition for copper metallization of nonconductors was already in use.<sup>20</sup> Such a process involved first sensitizing glass or other nonconductive surfaces with a dilute stannous chloride solution that acted as a mordant, followed by a reduction of a precious metal such as gold from a subsequent acid-activating solution.
--[p169]-- Heibel, “Connecting means for etched circuitry,” U.S. Patent No. 2,912,747 (1959); W.D. Frazier, “Electrical mounting devices,” U.S. Patent No. 2,915,678 (1959); R.B. Gray, “Method of making printed circuit panels,” U.S. Patent No. 2,912,748 (1959); N.N. Berger, “Connecting means for etched circuitry,” U.S. Patent No. 2,889,393 (1959).
<sup>17</sup>H. Shapiro, Plating, pp. 607 611 (June 1957).
<sup>18</sup>J.T. Beck, “Contacts for electrical circuits and methods for making same,” U.S.
--[p169]-- Tally and V.F. Dahlgren, “Printed circuit baseboard,” U.S. Patent No. 2,876,393 (1959); W.G. Lee, “Printed electric circuits,” U.S. Patent No. 2,940,018 (1960).
<sup>20</sup>S. Wein, “Metal finishing,” p. 58 (Aug. 1948).
In the early and mid-1960s, multilayer boards arrived on the scene, particularly for military uses, where cost was not an issue; the premium was on compactness, weight, and reliability.
--[p170]-- Images are formed on tensioned screens with naturally occurring colloid resists such as gelatin and albumin, or with synthetic polymers such as polyvinyl alcohol, polyacrylics, etc., which are rendered photosensitive by dichromate or other means. Silk, stainless steel, nylon, and polyester screens are typically used. Processing following image formation can take the form of baking in order to harden the features before they are subjected to etching.<sup>30</sup>
<sup>21</sup>R.B.
--[p170]-- As already implied, the early selection of offset lithographic printing as a means of applying etching resists was quite natural, considering the nature of the inks that must be used for lithography and other available methods. The rubber image conforms more easily to uneven surfaces than the metal lithographic plate, and very little moisture is transferred with the ink compared to direct lithographic printing. Copper is receptive to most printing inks and is often used in lithographic plates.
--[p170]-- In spite of all the good attributes of offset lithographic printing, there exist some problems associated with this technique: (i) The process results in a thin coating, which usually necessitates two or more passes. (ii) Coatings are generally nonuniform, particularly when used for large areas. (iii) In some instances, misalignment and poor registration occur.<sup>29</sup>
Another very important method for fabricating PCBs is screen printing.
--[p170]-- Also see “Printed wiring for elec tronic equipment,” MIL STD 1495.
<sup>28</sup>D.E. Yost, in Symposium on Printed Circuits, University of Pennsylvania, Jan. 20, pp. 53 56 (1955); S.W. Chaikin, J. Janney, F.M. Church, and C.W. McClelland, Ind. Eng. Chem. 51(3), 299 304 (March 1959).
<sup>29</sup>W.S. DeForest, Photoresist: Materials and Processes, p. 12, McGraw Hill, New York (1975).
--[p168]-- 4.3 The Printed Circuit Board and the Development of the Electronics Industry
The printed circuit board (PCB)<sup>8</sup> and modern resist technologies are both outgrowths of the printing industry, where resists have long been known, for more than a century before the invention of PCBs.
--[p170]-- Shipley, Jr., “Method of electroless deposition on a substrate and catalyst solution therefor,” U.S. Patent No. 3,011,920 (1961).
<sup>24</sup>W.S. DeForest, Photoresist: Materials and Processes, p. 9, McGraw Hill, New York (1975). <sup>25</sup>ibid.
<sup>26</sup>“Military specifications for printed wiring boards,” MIL P 55110A; “Printed wiring for electronic equipment,” MIL STD 273A.
<sup>27</sup>“Plated through hole multilayer circuit boards,” MIL P 55640.
--[p169]-- Beck, “Contacts for electrical circuits and methods for making same,” U.S. Patent No. 2,823,286 (1958); J.B. Little and B.E. Phelps, “Printed circuit connection and method of making same,” U.S. Patent No. 2,902,629 (1959); O.I. Steigerwalt and H.I. Ashry, “Method of making a printed circuit,” U.S. Patent No. 2,912,745 (1959); H.I. Ashry, O.I. Steigerwalt, and J.D. Heibel, “Method of making printed circuit panels,” U.S. Patent No. 2,912,746 (1959); H.I. Ashry, O.I. Stei gerwalt, and J.D.
--[p168]-- He stenciled a conductive paste on a plastic base and electroplated it with the aforementioned metals.<sup>10</sup>
Ducas designed these conductors to interconnect circuit elements in place of wires, while using the base as an insulator, in a method he described in one of the claims of the invention for “constructing electrical circuits arranged . . . upon the panel surfaces . . .
--[p168]-- for interconnecting terminals of electrical instruments secured to [the] surfaces.”<sup>11</sup> Remarkably, there exists no evidence that extensive commercial use was made of this invention, nor of any subsequent circuit board invention, until World War II.<sup>12</sup>
The year 1936 saw Eisler,<sup>13</sup> in England, conceiving what are probably the earliest PCBs as we know them today.
--[p169]-- Following the end of World War II, it was revealed in 1947 that large numbers of circuit boards had been manufactured for use in ordnance devices in the United States during the war, which spurred a lot of interest in PCBs, resulting in the development of numerous processes for making PCBs by the early 1950s.
--[p169]-- Plating as a means of forming a conductive path from one side of a board to the other of a circuit pattern evolved rather slowly during that decade in spite of the fact that methods for metallizing the through holes were available.
--[p169]-- The most popular techniques for fabricating both PCB circuitry and interconnections during this early phase were mechanical fabrication techniques;<sup>16</sup> these later gave way to plated-foil processes in the latter part of the decade.<sup>17</sup> The use of eyelets for interconnection was the preferred method until electroless processes for metallizing through holes were introduced.<sup>18</sup> Conductive ink patterns<sup>19</sup> applied by stenciling or screening also found reasonable acceptance and were quite often used in both the plated and unplated conditions well into the late 1950s.
--[p171]-- Screened resist images are compatible with most processes for either pattern plating or etching, and are applicable to most single- and double-sided board processes.<sup>31</sup> As a general rule, screen printing of PCBs is done with negative resists.<sup>32</sup>
--[p168]-- Today, this process is generally referred to as “print and etch.” He subsequently filed other patents dealing with circuit boards. 15
<sup>7</sup>ibid.
<sup>9</sup>ibid., p. 6.
<sup>8</sup>The account rendered here is adapted from a similar one given in W.S. DeForest, Photoresist: Materials and Processes, Chapter 1, McGraw Hill, New York (1975).
<sup>10</sup>C. Ducas, “Electrical Apparatus and Method of Manufacturing the Same,” U.S. Patent No. 1,563,731 (1925).
<sup>11</sup>ibid.
--[p169]-- These early electroless copper deposition processes were plagued by instability, cost, and reliability problems that mitigated deploying them in high-volume production. A reliable activating and plating process was eventually developed by Atkinson<sup>21</sup> in the mid-1950s, which was followed by a few others.<sup>22</sup> The year 1960 saw the introduction of the colloidal catalyst<sup>23</sup> by the Shipley Company.
--[p171]-- Resists as different as naturally occurring colloids (such as gelatin, albumin, and shellac) or synthetic polymers (such as polyvinyl alcohol, polyacrylics, polyvinyl pyrrolidone, and polyvinyl butyral) rendered photosensitive by dichromate or other means, as well as synthetic photosensitive polymers such as polyvinyl cinnamates (Kodak positive resists), diazonaphthoquinone/novolac, and solidfilm resists such as Ristonw (introduced by Dupont in 1968) have all been used in PCB fabrication.
Some of these resists are still being used today.
--[p168]-- The roots of circuit boards stretch all the way back to 1925, when Ducas was granted a patent for a method of forming electroplated conductor patterns in copper, gold, or silver on a nonconductive base material. Although he formed the conductor patterns by stenciling rather than photoetching, these patterns are of interest because of their remarkable resemblance to modern-day circuit patterns.
--[p169]-- Patent No. 2,823,286 (1958); W.D. Frazier, “Electrical mounting devices,” U.S. Patent No. 2,915,678 (1959); N.N. Berger, “Connecting means for etched circuitry,” U.S. Patent No. 2,889,393 (1959).
<sup>19</sup>D.K. Cardy, “Method of forming a printed circuit,” U.S. Patent No. 2,864,156 (1958), R.C. Sanders, “Electrical components,” U.S. Patent No. 2,876,392 (1959); M. Martin and C.S. Bojanowski, “Elec trically conductive body and method of making same,” U.S. Patent No. 2,861,911 (1958); S.K.
--[p168]-- In 1948, he was granted a patent<sup>14</sup> for a manufacturing process of a component of an electric circuit that involved printing the circuit pattern on a foil bonded to an impervious insulating backing using a medium (ink) that was adherent to the foil and capable of protecting the covered metal surfaces from chemical attack. He formed the pattern where the unprotected foil was etched away to the base.
--[p170]-- Atkinson, “Material and method for electroless deposition of metal,” U.S. Patent No. 3,119,709 (1964).
<sup>22</sup>M.C. Agens, “Process of stabilizing autocatalytic copper plating solutions,” U.S. Patent No. 2,938,805 (1960); R.M. Lukes, “Copper plating process and solution,” U.S. Patent No. 2,996,408 (1961).
<sup>23</sup>“How to bond to copper while metallizing plastics,” Shipley Co., Data Sheet DS 124 (Jan. 1960); C.R.
--[p171]-- In screen printing, the image is formed when a supply of ink is moved across the screen surface by a squeegee and forced through the screen opening onto the board. The screen is depressed against the board at a point of contact by the squeegee, and as the squeegee passes a given point, the screen lifts, leaving behind ink forced through the openings. The squeegee blade forms a seal with the binder/resin and forces the ink ahead of it, while wiping clean the smooth surface.
--[p169]-- This catalyst quickly became the standard sensitizing-activating process for the PCB industry, and it remains so today.<sup>24</sup>
<sup>15</sup>P. Eisler, “Electric capacitor and method of making it,” U.S. Patent No. 2,607,825 (1952); P. Eisler, “Apparatus for regeneration of etching media,” U.S. Patent No. 2,748,071 (1956); P. Eisler, “Method of making printed circuits,” U.S. Patent No. 2,747,977 (1958).
<sup>16</sup>J.T.

===== [p204-207] Chapter 5 Lithographic Chemicals > 5.2 Resists (20块) =====
--[p206]-- Because aliphatic polymers based on acrylates etch somewhat too fast, copolymerizing them with the more etch-resistant alicyclic norbornene-derived monomers improved the overall etch stability of these polymers. Resist formulations based entirely on alicyclic polymers have also been developed and deployed in the high-volume manufacturing environment.
--[p206]-- By the time 193-nm ArF, exciplex-laser lithography was implemented in high-volume production at the 90-nm technology node in 2003, and PHOST resist resins were replaced with aliphatic and alicyclic polymers, which are reasonably transparent at this wavelength, unlike PHOST. Again, the imaging mechanism was based on chemical amplification.
--[p206]-- Because EUV resists are actually exposed by secondary electrons generated by the soft x-ray photons used in EUV lithography at 13.5 nm, they are technically not called photoresists, and EUV lithography is also not technically considered to be an extension of photolithography.
The aforementioned classification scheme reflects the semiconductor industry’s quest for fine resolution.
--[p204]-- If the resist prints in a negative tone, the exposed areas are hardened, whereas positive-tone resists are made more soluble in the developer solvent by the exposure. The changes in the exposed areas are due to some chemical reactions brought about by the absorbed radiation.
--[p204]-- Historically, it is possible that the resin itself is intrinsically photosensitive (e.g., bitumen of Judea or Syrian asphalt), in which case it would be classified as a one-component resist; but much more commonly some substance or substances that are capable of absorbing radiation energy and bringing about an insolubilizing reaction (e.g., ammonium dichromate, DNQ) have been added to the formulation, in which case the resist would be classified as a multicomponent resist (see Fig. 5.1).
--[p206]-- 4.6, cyclized rubber resists dominated the industry between 1960 and 1970, during the era of contact printing based on i- and h-line lithography. Diazaonaphthoquinone (DNQ)/novolac resists dominated the industry between 1970 and 1996, spanning the g-, h-, and i-line lithographies.
--[p205]-- In contrast, modern advanced lithography relies almost exclusively on the multicomponent design concept in which resist functions are provided by separate components, comprising the resin/binder on the one hand, and the photoactive compounds on the other. In these multicomponent systems, the resins/ binders are polymers and are typically inert to radiation, but can undergo radiation-induced reactions initiated by the photoactive components of the resists.<sup>3</sup>
<sup>1</sup>W.S.
--[p207]-- Among the many parameters (resolution, contrast, sensitivity, etch resistance, storage stability, thermal stability, radiation absorption, adhesion to appropriate substrates, solubility in appropriate solvents, etc.) that are used to describe resists, contrast and sensitivity are the two that are most used to describe resist performance. In the next two chapters, the four constituents of resists are discussed in detail for each resist platform.
--[p207]-- Again, like their 193-nm and 248-nm counterparts, the 157-nm resists employ chemical amplification in their imaging mechanism, for quite similar reasons.
Because the absorption phenomenon at EUV is atomic, almost every element is opaque at EUV, except thin films of polymers with high carbon content (as in aromatic PHOST-based polymers, as well as in acrylate and alicylic polymers) and silicon.
--[p206]-- PHOST-based resists, being reasonably transparent at 248 nm, became the new standard resin.
The switch to PHOST-based resists required the invention of a new imaging scheme, namely, chemical amplification with high sensitivity, in order to accommodate the low output power of early KrF lasers, as well as the fact that unlike DNQ/novolac, PHOST-based resists do not exhibit dissolution inhibition behavior.
--[p206]-- The technology nodes covering 90 nm and 65 nm with dry ArF lithography, as well as 45 nm with immersion ArF lithography, are all based on these groups of polymers.
<sup>4</sup>ibid.
With $\mathrm { F } _ { 2 }$ excimer laser lithography at 157 nm, even polymers based on acrylates and norbonenes are too opaque to be of any useful value in resist applications. Therefore, fluorocarbons and silanol polymers are the two main classes of polymers that have reasonable transparency at this wavelength.
--[p205]-- It should be emphasized that one-component resists consisting of pure radiation-sensitive materials, which in modern times are comprised primarily of polymers that combine all of the necessary attributes of a resist, have now fallen out of favor.
--[p204]-- Examples include leveling agents, surfactants, antioxidants, stabilizers, and related chemicals.<sup>2</sup> A typical advanced resist today may comprise 50%– 90% by weight of solvent, 10%–40% by weight of resins, 1%–8% by weight of sensitizers or photoacid generators, and less than 1% by weight of surfactants, antioxidants, leveling agents, and other additives.
--[p207]-- Polymers containing high amounts of oxygen and fluorine have very high absorptivity at EUV.<sup>5</sup>
Although photoresists remain the dominant resists used in the fabrication of all kinds of IC devices, electron-beam resists are widely used in the fabrication of photomasks and x-ray masks, as well as in niche applications in the fabrication of exploratory research devices.
--[p205]-- DeForest, Photoresist: Materials and Processes, p. 20, McGraw Hill, New York (1975). <sup>2</sup>ibid.
<sup>3</sup>H. Ito, “Chemical amplification resists for microlithography,” Adv. Polym Sci. 172, 45, (2005).
In addition to classifying resists based on their imaging tone or on the basis of the number of components they contain, resists can also be classified on the basis of the radiation types used to expose them (see Fig. 5.1).
--[p206]-- By 1997, resolution requirements for advanced ICs at the 250-nm technology node were beyond the capabilities of i-line lithography, paving the way for the introduction of polyhydroxystyrene (PHOST) resists based on chemical amplification and exposed with DUV 248-nm KrF exciplex lasers into high-volume production. Beyond i-line, resist chemistry for optical lithographies is dominated by the demands of the base polymer absorption; novolac is too opaque to be used as a 248-nm resist.
--[p206]-- The development of modern resists has followed in lockstep the migration of semiconductor lithography from the visible light region of the electromagnetic spectrum at 436 nm of the mercury discharge lamp g-line to the near-UV region at 365 nm of the mercury discharge lamp i-line, to DUV at 248 nm and to 193 nm, using KrF and ArF exciplex lasers, respectively. As shown in Fig.
--[p204]-- These substances are referred to as “sensitizers” or “photoinitiators” and are invariably present in modern-day resist formulations. A related group of compounds used in chemically amplified resists, but that all the same function in an analogous fashion to sensitizers, are called photoacid generators (e.g., onium salts). Additives are substances that enhance or improve the performance of the resist.
--[p206]-- Here we have UV resists (generally called photoresists), extreme-UV resists, x-ray resists, electron-beam (e-beam) resists, ion-beam resists, etc. Photoresists can be further divided into near-UV (350–450 nm) resists, mid-UV (300–350 nm) resists, deep-UV (250– 190 nm) resists, and vacuum-UV (157 nm) resists, depending on exposure wavelength.
--[p204]-- 5.2 Resists
Resist formulations may generally contain these components: (i) film-forming resin, (ii) solvent, (iii) sensitizer or photoinitiator or photoacid generator, and (iv) additives. The dried film coated from a solution containing the above ingredients undergoes changes when exposed to radiation of a certain wavelength or electrons or even ions; this exposure alters the solubility in the developer of the exposed areas relative to the unexposed areas.

===== [p7-7] Chemistry and Lithography > Contents (48块) =====
--[p7]-- 3.2.1.17 Nuclear model of the atom 74   
3.2.1.18 Bohr’s model of the hydrogen atom 75   
3.2.1.19 Implications of Bohr’s theory 78   
3.2.1.20 Quantum theory of light 79   
3.2.1.21 Einstein’s theory of relativity 83   
3.2.2 Developments in optical instruments and glassmaking   
technologies 85   
3.2.3 Developments in chemistry 95   
3.2.3.1 The four-element theory 95   
3.2.3.2 Chemistry as a distinct discipline 97   
3.2.3.3 Alchemy 98
--[p7]-- 6.10 Lithographic Applications of Photopolymerization Negative   
Resists 280   
6.10.1 Lithographic offset plates 281   
6.10.2 Dry resists 281   
6.10.3 Printed circuit boards 282   
6.10.4 Solder mask 283   
6.10.5 IC device fabrication 283   
7 Positive Resists 285   
7.1 Introduction 285   
7.2 Types of Positive Resists 286   
7.2.1 Non-chemically amplified positive resists 286   
7.2.1.1 Non-chemically amplified positive resists   
based on functional group polarity switch 286
--[p7]-- Optical Lithography 605   
13.1 Introduction 605   
13.2 Elements of Optical Lithography 606   
13.2.1 Radiation sources 608   
13.2.1.1 High-pressure arc lamps 608   
13.2.1.2 Exciplex and excimer laser sources 609   
13.2.2 Illumination system 616   
13.2.3 Mask and reticles 618   
13.2.3.1 Classification of masks 620   
13.2.3.2 Mask types and mask materials 620   
13.2.3.3 Fabrication of photomasks 623   
13.2.3.4 Mask-making resists 626   
13.2.3.5 Etching of mask-making resists 626
--[p7]-- Contents
Preface xxi   
Acronyms and Abbreviations xxv   
Part I: Origins, Inventions, and the Evolution of Lithography 1   
1 Introduction to Lithography 3   
2 Invention of Lithography and Photolithography 9   
2.1 Introduction 9   
2.2 Invention of Lithography 11   
2.3 Invention of Photolithography 17   
2.4 Pioneers of Photography 18   
2.4.1 Joseph Nice´phore Nie´pce—The inventor of   
photography and photolithography 19   
2.4.2 Louis Jacques Mande´ Daguerre 25
--[p7]-- 16.2.10 Bond pad metal formation and packaging 790   
16.2.11 Wafer testing and sorting 790   
17 Advanced Resist Processing and Resist Resolution   
Limit Issues 791   
17.1 Introduction 791   
17.2 Resist Systems 792   
17.2.1 Single-layer resist systems 792   
17.2.2 Multilayer resist systems 792   
17.2.2.1 Hard mask resist system 794   
17.2.2.2 Top surface imaging resist system 794   
17.2.2.3 Bilayer resist system 796   
17.3 Advanced Resist Processing Techniques 797
--[p7]-- 13.6.1.2 Partial coherence theory of image formation 670   
13.6.2 Image quality 673   
13.6.2.1 Contrast 674   
13.6.2.2 Modulation transfer function 674   
13.6.2.3 Exposure latitude 675   
13.6.2.4 Normalized image log-slope 676   
13.6.2.5 Depth of focus 676   
13.6.2.6 Exposure-defocus window 677   
13.6.2.7 Critical dimension uniformity 677   
13.7 Optical Lithographic Technologies and Their   
Performance 677   
13.7.1 i-line (365-nm) lithography 677
--[p7]-- 13.3.4 Inorganic salt formation on DUV exposure tool   
lenses and reticles 641   
13.3.4.1 Mechanism of ammonium sulfate crystal   
formation on DUV lithographic exposure   
lenses and reticles 642   
13.3.5 Corrosion and oxidation of chrome structures   
in DUV lithographic masks 645   
13.3.5.1 Mechanism of lithographic mask chrome   
structure oxidation 646   
13.4 Optical Materials for UV and Visible Light Lithographies 648   
13.4.1 Fused silica 651
--[p7]-- 17.3.1 Single-exposure techniques 797   
17.3.1.1 Hyper-NA imaging resist processing   
techniques 798   
17.3.1.2 EUV lithography resist processing   
technique 799   
17.3.1.3 Postexposure-based CD shrink techniques 799   
17.3.2 Reflow CD shrink techniques 800   
17.3.2.1 Thermal reflow shrink technique 800   
17.3.2.2 Electron-beam-induced CD shrink   
techniques 801   
17.3.3 Chemically induced CD shrink techniques 803   
17.3.3.1 Chemically induced CD shrink techniques
--[p7]-- Part II: Lithographic Chemicals 179   
Lithographic Chemicals 181   
5.1 Introduction 181   
5.2 Resists 181   
5.2.1 Resist solvents 184   
5.2.2 Manufacture of resists 184   
5.3 Antireflection Coatings 186   
5.4 Resist Developers and Rinses 187   
5.5 Resist Strippers and Cleaners 189   
5.6 Offset Lithographic Inks and Fountain Solutions 193   
5.6.1 Offset lithographic inks 193   
5.6.2 Fountain solutions 194   
6 Negative Resists 195   
6.1 Introduction 195   
6.2 Resins 196
--[p7]-- 11.16.1.1 The membrane model 518   
11.16.1.2 The secondary structure model 519   
11.16.1.3 The critical deprotonation model 522   
11.16.1.4 The percolation model of resist   
dissolution 525   
11.16.1.5 The critical ionization model 527   
11.16.1.6 The stone wall model of novolac   
dissolution 527   
11.16.1.7 Effects of resin and inhibitor structure   
on dissolution rate 527   
11.17 Resist Development Issues 532   
11.17.1 Pattern collapse 532
--[p7]-- 3.2.3.4 Early theories of combustion and calcination 99   
3.2.3.5 Phlogiston theory 100   
3.2.3.6 Discovery of simple gases in common air 102   
3.2.3.7 Foundation of modern chemistry 104   
3.2.3.8 Post-Lavoisian evolution of chemistry 109   
3.2.3.9 Development of various fields in chemistry 117   
4 Evolution of Lithography 137   
4.1 Introduction 137   
4.2 Offset Lithography 141   
4.3 The Printed Circuit Board and the Development   
of the Electronics Industry 142
--[p7]-- 6.3.3.2 Chemically amplified negative resists   
based on radiation-induced polarity   
changes 226   
6.3.4 Non-chemically amplified negative resists based on   
radiation-induced polarity changes 227   
6.3.4.1 Metal-chalcogenide resists 227   
6.3.4.2 Ylide resists 232   
6.3.4.3 Diazo resists 233   
6.3.5 Chemically amplified negative resists based on   
radiation-induced polarity changes 234   
6.3.5.1 Chemically amplified negative resists based
--[p7]-- molecular properties 830   
17.4.5 Resolution–line edge roughness–sensitivity trade-off 831   
17.5 Resist Materials Outlook for the 22-nm and Smaller   
Technology Nodes 833   
17.6 Resist Processing Outlook for the 22-nm and Smaller   
Technology Nodes 834   
Afterword 835   
Index 837
--[p7]-- 14.2 Proximity X-Ray Lithography 704   
14.2.1 Synchrotron sources 705   
14.2.2 X-ray masks 706   
14.3 Extreme Ultraviolet Lithography 707   
14.3.1 EUV multilayer mirrors 710   
14.3.2 Fabrication of Mo-Si multilayer mirrors 713   
14.3.3 EUV masks 714   
14.3.4 The EUV exposure system 715   
14.3.5 Sources for EUV lithography 716   
14.3.5.1 Laser-produced plasma sources 717   
14.3.5.2 Discharge-produced plasma sources 718   
14.4 Optics Lifetime 719   
14.5 Contamination Processes 721
--[p7]-- on acid-catalyzed pinacol rearrangement 234   
6.3.5.2 Chemically amplified negative resists based   
on acid-catalyzed intramolecular dehydration 236   
6.3.5.3 Chemically amplified condensation/   
intermolecular dehydration negative resists   
based on acid-catalyzed cross-linking with   
acid-sensitive electrophile (cross-linking agent) 238   
6.3.5.4 Chemically amplified methacrylate negative   
resists based on acid-catalyzed esterification 246
--[p7]-- 11.4 Characterizing Ultrathin Resist Processes 472   
11.4.1 Instabilities in ultrathin resist films 473   
11.4.2 Spin coating and instabilities in ultrathin resist films 473   
11.4.3 Hydrodynamics of ultrathin resist films 474   
11.4.4 Instabilities and thermophysical properties of   
ultrathin resist films 476   
11.4.5 Ultrathin films and defectivity 482   
11.5 Soft Bake/Prebake 485   
11.6 Alignment 488   
11.7 Exposure 489   
11.8 Postexposure Bake 491
--[p7]-- 12.6.1 Scalar models for calculating aerial image intensity 563   
12.6.1.1 Zero-order scalar mode 564   
12.6.1.2 First-order scalar model 564   
12.6.1.3 High-NA scalar model 565   
12.6.2 Full scalar and vector models 565   
12.7 Standing Wave Models 566   
12.8 Exposure Models 570   
12.8.1 Adapting exposure kinetics of DNQ   
to the Dill equations 574   
12.9 Postexposure Bake Models 579   
12.9.1 Adapting exposure kinetics of chemical   
amplification resists to the Dill equations 582
--[p7]-- 9.7.4 Substrate reflectivity and photoresist absorbance 445   
9.7.5 Relative swing amplitude 446   
9.8 Bottom Antireflection Coatings for High-NA Imaging 448   
Part III: The Practice of Lithography 449   
10 Stone, Plate, and Offset Lithography 451   
10.1 Stone and Plate Lithography 451   
10.2 Offset Lithography 455   
10.3 The Offset Lithographic Press 456   
10.4 Components of an Offset Lithographic Press 457   
10.4.1 Paper-feeding system 457   
10.4.2 Damping system 457
--[p7]-- 12.10 Development Models 589   
12.10.1 The kinetic development model or Mack model 590   
12.10.2 The enhanced kinetic development model or   
enhanced Mack model 592   
12.10.3 The lumped parameter model 593   
12.10.4 Resist profile 598   
12.11 Accuracy of Lithographic Models 599   
12.12 Applications/Uses of Lithographic Modeling 600   
12.12.1 Research applications 601   
12.12.2 Process development applications 602   
12.12.3 Manufacturing and instructional applications 603
--[p7]-- 9.4.3 Damascene applications involving silicon-containing   
resists and silicon-containing hard mask materials with   
antireflection properties 437   
9.5 Organic versus Inorganic Bottom Antireflection Coating and   
Rework/Stripping Issues 438   
9.6 Bottom Antireflection Coating–Resist Interactions 438   
9.7 Theory of Bottom Antireflection Coatings 440   
9.7.1 Reflectivity of absorbing layers 440   
9.7.2 Electric field in photoresist films 441   
9.7.3 Bulk standing wave intensity 444
--[p7]-- 11.12.3 Development rate characterization 507   
11.12.3.1 Laser interferometry 507   
11.12.3.2 Quartz crystal microbalance 509   
11.13 Dissolution Mechanism of Resist Polymers 511   
11.14 Dissolution Mechanism of Phenolic Resists 513   
11.15 Comparison of Dissolution Characteristics of Novolac   
and Poly(hydroxystyrene)-based Resists 513   
11.16 General Facts about the Dissolution Mechanism   
of DNQ/Novolac Resists 515   
11.16.1 Mechanistic models for DNQ/novolac   
dissolution 517
--[p7]-- 13.2.4 Pellicles 627   
13.2.5 Exposure optics system 628   
13.3 UV Photochemistry in the Exposure Chamber   
Environment of Optical Lithographic Tools 629   
13.3.1 UV absorption properties of typical gases in   
lithographic exposure tools 630   
13.3.2 Photodissociation of molecular oxygen 632   
13.3.3 Photo-oxidative degradation of photoresist polymers 636   
13.3.3.1 General mechanism of patterned resist   
polymer photo-oxidative degradation 637
--[p7]-- 7.2.2.5 Chemical amplification positive resists based   
on depolymerization 387   
7.3 Resist Materials for Multilayer Resist Systems 391   
7.3.1 Hard mask resist materials 392   
7.3.2 Top surface imaging resists 393   
7.3.3 Bilayer resists 393   
8 General Considerations on the Radiation and Photochemistry   
of Resists 395   
8.1 Interaction of Radiation with Resists 395   
8.2 Excited State Complexes 397   
8.2.1 Excimers 397   
8.2.2 Exciplexes 398   
8.3 Energy Transfer 399
--[p7]-- 9.2.2 Theory of top antireflection coatings 424   
9.2.3 Reflection and transmission amplitudes 424   
9.3 Bottom Antireflection Coatings 428   
9.3.1 Organic bottom antireflection coatings 428   
9.3.1.1 Design approaches to organic bottom   
antireflection coatings 428   
9.3.2 Inorganic bottom antireflection coatings 431   
9.4 Applications of Bottom Antireflection Coatings 432   
9.4.1 Suppression of standing waves and reflectivity effects 432   
9.4.2 Feature CD trimming 435
--[p7]-- Polymerization 272   
6.7.1 The thiol-ene system 272   
6.8 General Considerations on the Photoinitiated Cationic   
Polymerization Employed in Negative Resist Systems 273   
6.8.1 Initiation by onium salts 273   
6.8.1.1 Initiation 273   
6.8.1.2 Propagation 274   
6.9 Practical Negative Resist Compositions Arising from   
Photopolymerization of Monomers in the Presence of   
Polyfunctional Components 280   
6.9.1 Negative resist composition 280   
6.9.2 Binders 280
--[p7]-- 11.8.1 Deprotection kinetics of representative resist   
polymer systems 493   
11.9 Monitoring Photoacid Generation in Thin Photoresist Films   
by Means of Fluorescence Spectroscopy 498   
11.10 Postexposure Bake Sensitivity 501   
11.11 Consequences of Acid Diffusion 502   
11.12 Development 504   
11.12.1 Resist development methods 505   
11.12.2 Types of development processes 506   
11.12.2.1 Chemical development 506   
11.12.2.2 Physical development 507
--[p7]-- 15.5.3 Stochastic blur 766   
16 Lithography in Integrated Circuit Device Fabrication 767   
16.1 Introduction 767   
16.2 Fabrication of a 90-nm CMOS Microprocessor 773   
16.2.1 Twin-well process 773   
16.2.1.1 n-well formation 773   
16.2.1.2 p-well formation 775   
16.2.2 Shallow trench isolation process 776   
16.2.2.1 STI oxide fill 777   
16.2.2.2 STI oxide polish and nitride strip 777   
16.2.3 Polysilicon gate process 778   
16.2.4 Lightly doped drain implant processes 778
--[p7]-- 10.4.3 Inking system 457   
10.5 Types of Offset Lithographic Inks 458   
10.6 Fabrication of Lithographic Offset Plates 458   
10.7 The Offset Lithographic Process 459   
10.8 Waterless Offset Lithography 460   
11 The Semiconductor Lithographic Process 463   
11.1 Introduction 463   
11.2 Adhesion Promotion 464   
11.2.1 Priming of silicon dioxide surface with HMDS 466   
11.3 Resist Coating 468   
11.3.1 The resist spin-coating process 468
--[p7]-- 15.3.1 Electron-beam direct-write lithography 750   
15.3.2 Scanning strategies 751   
15.4 Electron Projection Lithography 751   
15.4.1 Scattering with angular limitation projection   
electron-beam lithography (SCALPEL) 753   
15.4.1.1 SCALPEL technology challenges 757   
15.4.2 Projection reduction exposure with variable axis   
immersion lens (PREVAIL) lithography 759   
15.5 Ion-Beam Lithography 759   
15.5.1 Types of ion-beam lithographies 761   
15.5.2 Ion projection lithography 763
--[p7]-- 13.4.1.1 Fused-silica degradation mechanisms 652   
13.4.2 Calcium fluoride 655
