Repository: NARUTOBEST/semiconductor-knowledge-qa

# heldout 泛化集出题管线(v2,2026-10-01)

与 `pipeline/dev/` 平行、互不混放的 heldout 侧出题管线。
总协议见 `../protocol_v2.md`(v2:取消 source 隔离红线,全库遴选文档)。

## 本目录内容
| 文件 | 用途 |
|---|---|
| `fetch_material.py` | 从 Qdrant(16333 转发)抓取本 track 8 篇文档的真实 chunk 原文 |
| `draft_material/` | 8 篇素材 txt + 草稿 json(每篇 25 题,含 evidence 逐字摘录) |
| `build_datasets_heldout.py` | 草稿 -> `eval/qa_sets/v2_20261001/heldout_200.json` + 校验报告 |
| `_extract_result.py` | 出题 agent 结果恢复(从会话 transcript) |
| `_verify_acceptance.py` | evidence 溯源覆盖率校验(自动发现本目录全部草稿) |
| `_prompt_template.txt` | 出题 agent 提示词模板 |
| `acceptance_report.json` / `_acceptance_failures.txt` | AI 验收记录(heldout 侧) |
| `verify_log.md` | 人工核对清单(heldout 200) |

File: eval/pipeline/heldout/draft_material/12_先进封装材料.txt (part 18 of 34)
--[p264]-- uniform etching of the Cu surface to reduce the Cu thickness. This exposes small nubs of epoxy hole plug material again which is ground off again. This cycle can be repeated until the desired Cu thinness is achieved which will allow finer traces and spaces on the core after cap plating.
The thinnest 1+2+1 substrates now in high volume production are 260 mm thick with $2 2 0 \mu \mathrm { m }$ thick substrates emerging.
--[p264]-- the center was not covered with Cu because the PTH was filled with resin from prepreg during lamination of the next layer. To increase wiring density, the PTH may be capped with Cu. This requires some additional process steps. After drilling and plating the core, the PTHs must be filled or plugged and plated again. The process then continues with lamination of prepreg and Cu foil, etc. The BVs may be located on top of the PTH cap, hence the name via on PTH (VoP).
--[p263]-- The laser must therefore have access to the fiducials which were used to form the capture pads. Ideally the same fiducials are then used again to expose the pattern after plating.
The 1+2+1 substrate may also incorporate PTHs connecting top and bottom layers. In that case, PTHs are drilled after laser drilling the BVs. Modified plating parameters are required to plate BVs and PTHs at the same time.
The BPTHs described so far had a doughnut shaped land i.e.

===== [p352-352] Chapter 10 Development Trend of Epoxy Molding Compound for Encapsulating Semiconductor Chips > 10.2.5 Silane-Coupling Agent (3块) =====
--[p352]-- For example, mercaptosilane is effective in increasing the adhesion strength of an EMC to a lead frame with silver plating. It was reported that the mechanism of the adhesion strength improvement was due to the chemical bonding between lead frame and the silane [4].
--[p352]-- 10.2.5 Silane-Coupling Agent
The silane-coupling agents that have long been utilized for strengthening the interface between an inorganic filler and an organic resin matrix, and are also used in semiconductor EMCs. Silane-coupling agents which have organic functional groups reacting with the epoxy resin and the phenol resin hardening agent include epoxysilane, aminosilane, and the like, and are effective in increasing the adhesion strength of the cured product [2].
--[p352]-- In addition, surface treatment of the filler with a silane-coupling agent is known to be effective in improving the dispersion of the filler in the EMC and reducing the resin’s viscosity during molding [3].
On the other hand, silane-coupling agents have been added for improving the adhesion strength between an EMC and the semiconductor chip surface and the relevant materials (silver, copper, gold, or 42 alloy as material of lead frame, polyimide as passivation material or the like).

===== [p71-71] Chapter 2 Advanced Bonding/Joining Techniques > 2.2.4 Novel Ag-to-Cu Direct Bonding (4块) =====
--[p71]-- Compared to other direct bonding techniques, the bonding process is relatively easy. Figure 2.6 displays the Ag-Cu bonded interface. The Ag foil actually deforms to mate the Cu surface. The bonding strength is very strong. It is impossible to break the joint. The fundamental bonding mechanism is still under investigation.
--[p71]-- However, bonding semiconductor chips to Cu is always a challenge because ofsevere CTE mismatch, i.e. Si of $3 \ : \mathrm { p p m } / ^ { \circ } \mathrm { C }$ versus Cu of $1 7 \ \mathrm { p p m / ^ { \circ } C }$ . To relieve shear stress caused by CTE mismatch, a thick Ag foil is used as a buffer in this study. Ag is chosen because the yield strength of Ag is only 28% ofSn3.5Ag solder and 10% of Cu.
--[p71]-- Compared to Sn3.5Ag, the electrical conductivity of Ag is 7.7 times higher and thermal conductivity is 5 times higher. Thus, Ag layer is the optimal choice. The question is the following: how do you bond Ag to Cu without anything in between at conditions compatible to electronic packaging? In this study, mirror finish Ag foil is bonded directly onto Cu substrate at $2 5 0 ^ { \circ } \mathrm { C }$ in 50 millitorr vacuum with a static pressure of 1,000 psi to ensure intimate contact.
--[p71]-- 2.2.4 Novel Ag-to-Cu Direct Bonding
A novel direct bonding of thick Ag foils $( 2 8 0 ~ { \mu \mathrm { m } } )$ on Cu substrates has been successfully developed recently to produce Ag-Cu dual layer substrate structure [53]. Among metallic and non-metallic substrates, Cu has been widely used in nearly all electronic packaging due to its high electrical and thermal conductivities, high strength, adequate rigidity, and low cost [54].

===== [p106-107] Chapter 3 Advanced Chip-to-Substrate Connections > 3.4.1.1 Copper Wafer Bonding (10块) =====
--[p107]-- Copper wafer bonding shows excellent promise towards generating continuous copper connections between silicon and silicon [59], or possibly silicon and ceramic packages, but it will not be possible to utilize for organic substrate packaging due to the high temperature requirements. While making high quality connections for vertically integrated systems such as stacked silicon die is important for the future, organic substrate based packaging is of much more mainstream importance.
--[p106]-- 3.12, the two copper surfaces readily bond and form a single copper layer at a bonding temperature of $4 0 0 ^ { \circ } \mathrm { C }$ followed by anneal at $4 0 0 ^ { \circ } \mathrm { C }$ in a nitrogen environment. It has been shown that without sufficient post-bonding anneal in a nitrogen environment the bond is not stable and is easily broken [57].
--[p107]-- This result is proposed to be the result of the thermal stress on the copper bond during the nitrogen anneal step [58].
Further quantitative testing of the process via both a normal direction pull test and shear testing confirmed that temperatures above $3 0 0 ^ { \circ } \mathrm { C }$ allow for sufficient thermal activation to generate an effective bond between the copper layers.
--[p107]-- Something of interest discovered from these tests is that it appears annealing the structure in a nitrogen environment only enhances bonding for samples bonded at $3 0 0 ^ { \circ } \mathrm { C }$ or greater. Below $3 0 0 ^ { \circ } \mathrm { C }$ as the bonding temperature decreases, annealing after bonding appears to significantly degrade the bond and therefore greatly increase the number of failures in both the dicing and tape tests.
--[p106]-- 3.4.1.1 Copper Wafer Bonding
One of the first techniques developed to create a solid copper-to-copper connection between chip and external circuits was reported by Chen et al. [54]. In this process pressure and temperature are applied to encourage metallic bonding to occur between two distinct copper surfaces. Typically two wafers coated with evaporated copper and tantalum diffusion barrier are placed facing one another.
--[p106]-- Therefore, the optimum conditions for bonding were found to reside in the range of $4 0 0 ^ { \circ } \mathrm { C }$ for 30 min followed by anneal also at $4 0 0 ^ { \circ } \mathrm { C }$ for 30 min or $3 5 0 ^ { \circ } \mathrm { C }$ for 30 min followed by annealing at $3 5 0 ^ { \circ } \mathrm { C }$ for 60 min. Both bonding process conditions were demonstrated to generate excellent bonding between the copper films.
--[p106]-- Then, the stack is annealed at temperatures typically in the range from 300 to $4 5 0 ^ { \circ } \mathrm { C }$ . During the anneal process pressure, typically in the range of 4000 mBar, is applied to bring the two surfaces into intimate contact across the entire wafer surface and promote bonding.
Under TEM analysis, the process exhibits excellent bond quality between the two evaporated copper films [55, 56]. As can be seen in Fig.
--[p106]-- To analyze the strength of the bond between the copper surfaces qualitative and quantitative approaches were taken. First, the bonded wafers were subjected to dicing after bonding. Here the post copper bonded wafer pair was cut under a dicing saw which induces stress into the bond. Experiments showed that bonding above $3 5 0 ^ { \circ } \mathrm { C }$ was sufficient for all diced specimens to survive. After dicing, individual specimens were subjected to another qualitative test, the tape test.
--[p107]-- The pull test showed bond strength as high as ${ \sim } 7 0$ MPa for samples bonded and annealed at $4 0 0 ^ { \circ } \mathrm { C }$ Shear tests further confirmed that significantly improved bonding occurs in samples bonded and annealed at $4 0 0 ^ { \circ } \mathrm { C }$ [58].
--[p106]-- Here 3 M Scotch tape was adhered to one of the silicon pieces. By pulling on the tape either the copper to copper bond would fail and the die separate or the tape would be removed from the backside of the die. Again, high temperature annealing, ${ > } 3 0 0 ^ { \circ } \mathrm { C }$ , led to high number of successful tests without failure.

===== [p56-56] Chapter 1 3D Integration Technologies – An Overview > 1.3.2.2 Cost (2块) =====
--[p56]-- 1.3.2.2 Cost
Although 3D-packaging is the lowest cost 3D integration category, there is still a push to further lower the cost in the consumer product applications market. In some analysis, it has been shown [86] that 3D-packaging can be even more costeffective than traditional approach. In cost analysis, the higher cost of assembling 3d-packages can be countered by the following cost advantages:
1. Fewer discrete components have to be assembled on a board.
2.
--[p56]-- A reduction in overall packaging cost i.e. in wire-bonded die-stacks.
3. Cost savings due to the reduction in area of printed wiring board assemblies.

===== [p95-96] Chapter 3 Advanced Chip-to-Substrate Connections > 3.1.3 Mechanical Modeling (9块) =====
--[p95]-- Although the regions of interest on small structures have not converged, the deformations on large structures far from the regions of interest have converged. Then, the sub-model contains only the regions of interest and is analyzed with the boundary conditions transferred from the global model. A much finer mesh can be used in the sub-model, since the physical dimensions are smaller.
The 3-D slide model, Fig.
--[p95]-- The boundary conditions in 3D quarter and octant models are either structure exterior surfaces or symmetry planes. This makes the 3-D quarter and octant models most accurate, since no simplified assumptions are made to the boundary conditions [27]. However, the 3-D quarter and octant models require very large memory space and calculation time.
--[p95]-- Thermo-mechanical failures will occur when the shear stress exceeds the strength of the interconnect joint or when the accumulation of the inelastic strain due to cyclic loadings exceeds the material fatigue strength [21].
For solder-based chip-to-substrate solder joints, temperature fluctuations caused by either power transients or environmental changes, along with the resulting CTE mismatch between the packaging materials, results in time and temperature dependent creep deformation of solder.
--[p96]-- 3.4(c), considers a 3-D diagonal slice of the package that passes through the full thickness of the package assembly. This captures the maximum strain and stress that will occur at the corner of the package. The correct choice of boundary conditions is important since the nodes on the two surfaces of the slice are coupled. The nodes on the same plane have identical deformation in the y-direction (normal to the surface) to meet the generalized plane deformation (GPD) constraints.
--[p95]-- 3.1.3 Mechanical Modeling
The reliability of chip-to-substrate connections is a major concern in the microelectronic industry. The CTE mismatch between the silicon chip $( 2 . 5 ~ \mathrm { p p m } / ^ { \circ } \mathrm { C } )$ and the substrate (4–10 ppm/8C for ceramics and 15–24 ppm/8C for organic Flame Resistant 4 (FR4)/BT board) causes deformation of both the chip and substrate. This generates strains and stresses on the interconnect structures [19, 20].
--[p96]-- The plane is neither a free surface nor a true symmetry plane. The slice plane is free to move in the y-direction, but the surface is required to remain planar [27, 30, 31, 32]. GPD modeling is a tradeoff in terms of accuracy and computational complexity. The reliability analysis of solder packages shows only a $6 \%$ difference between the 3-D Slice (GPD) model and 3-D octant model [27].
--[p95]-- This deformation accumulates with repeated cycling and ultimately causes solder joint cracking and I/O failure. Finite element analysis (FEA) has been widely used to evaluate the accumulated inelastic strain of solder bumps. FEA requires empirical fatigue models to predict fatigue life of solder joints [22, 23, 24].
Finite element models (FEM) can be 1-dimensional, 2-dimensional, or 3-dimensional (lines, shapes, or surfaces).
--[p95]-- Due to the dimension differences between the micrometer size interconnects and the millimeter size chip and board, stress modeling of individual I/O requires a large number of elements to obtain convergence. Sub-modeling has been developed to reduce the memory space needed for 3-D models [28, 29]. Sub-modeling consists of two steps. First, a 3-D quarter or octant model consisting of all the structures is calculated with a coarse mesh.
--[p95]-- For the stress analysis of chip $\mathrm { I } / \mathrm { O } ,$ 3-D models are most useful since stress is a tensor that has both surface and normal (vertical to the surface) components. The size of the model is a function of the chip segment used. Figure 3.4 shows a 3-D quarter model, 3-D octant model, and 3-D slice model which have been used to investigate the thermal performance and thermo-mechanical behavior of chip packages [22, 25, 26].

===== [p479-480] Chapter 14 Embedded Passives > 14.1.3.3 Other On-chip Inductors in Literature (6块) =====
--[p479]-- Figure 14.11(a) shows the device properties of the embedded inductors with different magnetic core thicknesses [42]. One solenoid-like embedded inductor has 5 -m thick Cu conductors and $1 .
--[p479]-- 4 \mu \mathrm { m }$ thick laminated $\mathrm { N i F e }$ core $( ^ { \mathrm { { e } } } \mathrm { t h i n n e r } ^ { \mathrm { { 3 } } } )$ , whereas the other one has $2 0 \ \mu \mathrm { { m } }$ thick conductors and 16 $\mu \mathrm { m }$ thick core $( ^ { \infty } \mathrm { t h i c k e r } ^ { \infty } )$ . The thicker inductor has much larger inductance than the thinner inductor due to the thicker magnetic core.
--[p480]-- A larger inductance enhancement leads to a higher resistance increase, which in turn results in a smaller quality factor at the high frequency of 1 GHz as shown in Fig. 14.11(b).
The above examples, along with the on-chip inductor data presented in the previous subsection, indicate that the trade-off between the inductance gain and the resistance increase applies regardless of the inductor design and the method to enhance the inductance.
--[p479]-- 14.1.3.3 Other On-chip Inductors in Literature
There have been numerous studies on the embedded magnetic inductors fabricated on silicon substrate as shown in Table 14.2. However, the analytical models discussed in Section 14.1.2 cannot be applied to most of the reported experimental results, because not all the information is available for the analysis. Nonetheless, a number of the reports from other groups also demonstrate the trade-offbetween the inductance gain and the resistance increase.
--[p480]-- Figure 14.11(b) shows the device properties of the spiral inductors with different magnetic core structures [40]. CoNbZr magnetic cores with the same thickness are put on top and bottom of the planar spiral conductor, and their shapes were varied to study the effect on the magnetic flux closure. Depending on the core structure, the relative inductance enhancement, $\Delta L / L _ { A C } .$ increases from 7% to 71%.
--[p479]-- At low frequencies near 1 MHz, the resistance of the thicker inductor is smaller than that of the thinner inductor due to the thicker conductors; however, it starts to increase faster with frequency because of the magnetic power losses. Hence, while the quality factor for the thicker inductor is significantly greater at 1 MHz, it soon decreases as the frequency increases and becomes smaller than that for the thinner inductor at 10 MHz and above.

===== [p432-432] Chapter 12 Die Attach Adhesives and Films > 12.2.4 Die Attach Filmfor Advanced Package (1块) =====
--[p432]-- 12.2.4 Die Attach Filmfor Advanced Package

===== [p423-424] Chapter 12 Die Attach Adhesives and Films > 12.2.1.2 Package Crack (5块) =====
--[p423]-- Though various formulation changes in epoxy molding compounds to reduce amount of moisture absorption has achieved some degree of success, die attach materials still has this problem totally. Because package cracks are produced by moisture absorption and delamination of die attach materials, moisture absorption of die attach materials should be minimized, and peel strength of those should be increased to prevent package cracks.
--[p424]-- Since this higher reflow temperature might cause serious damage to die attach materials, a high performance die attach film is demanded to overcome the Pb-free issues.
--[p423]-- 12.2.1.2 Package Crack
A major reliability problem associated with surface mount devices is package cracks generated by soldering stress, typically exposing the entire package to high temperature around $2 4 5 ^ { \circ } \mathrm { C }$ . Absorbed moisture in a package vaporizes, expands, and causes delamination/fracture/package cracks, commonly termed as the ‘popcorn’ phenomenon (Fig. 12.11) [32–34].
--[p423]-- Lead (Pb)-free soldering for electronic industry is a segment of global trend toward Pb-free environment [35]. The environmental law regulations against Pb require the makers to either eliminate or recover the Pb from waste of electrical and electronic equipments including imported products. Projects towards
Pb-free at particularly major Japanese companies are becoming more active to eliminate Pb.
--[p424]-- Melting points of Pb-free solder alternatives, such as $\mathrm { S n / A g }$ and $\mathrm { S n / C u }$ alloys are $3 0 { - } 4 0 ^ { \circ } \mathrm { C }$ higher than that of a traditional solder $\mathrm { S n / P b }$ . Therefore, maximum temperature of IR reflow tends to increase from $2 4 5 ^ { \circ } \mathrm { C }$ to $2 7 5 \mathrm { { } ^ { \circ } C }$ .

===== [p387-387] Chapter 11 Electrically Conductive Adhesives (ECAs) > 11.4.2.2 Achieving Latency and Rapid Curing (3块) =====
--[p387]-- But at a higher temperature, after the polymer shell is broken, the imidazole is released from the sphere to cure the epoxy or catalyze the cure reaction. Fast cure is another attractive property of a desirable ICA. Shorter cure times increase throughput resulting in lower processing cost. In epoxy-based ICA formulations, proper hardeners and catalysts such as imidazoles and tertiary amines can be used to achieve rapid cure.
--[p387]-- 11.4.2.2 Achieving Latency and Rapid Curing
Most commercial ICAs must be kept and shipped at a very low temperature, usually $- 4 0 ^ { \circ } \mathrm { C } .$ to prevent the ICAs from curing. Pot life is a very important factor for users of the ICAs. In order to achieve desirable latency at room temperature, epoxy hardeners must be carefully selected. In some commercial ICAs, solid curing agents are used, which do not dissolve in the epoxy resin at room temperature.
--[p387]-- However, these curing agents can dissolve in the epoxy at a higher temperature (curing temperature) and react with the epoxy resin. Another approach to achieve latency is to employ an encapsulated imidazole as a curing agent or catalyst. An imidazole is encapsulated inside a very fine polymer sphere. At room temperature, the polymer sphere does not dissolve or react with the epoxy resin.

===== [p16-16] Chapter 1 3D Integration Technologies – An Overview > 1.1.2.3 Integration of Different Heterogeneous Technologies (1块) =====
--[p16]-- 1.1.2.3 Integration of Different Heterogeneous Technologies
Full integration of different technologies on a 2D SOC is technically very difficult. Even if the technical feasibility exists, prohibitive production cost and the capital investment required will discourage such integration on a single IC (SOC). Both MCM and 3D integration allow integration of different technologies by first making individual dice, and then combining them either on a substrate (MCM) or stacking them in 3D.
Thus from integration perspective, MCM and 3D options are more adaptable to a wide variety of microsystem applications.

===== [p299-301] Chapter 8 Advanced Print Circuit Board Materials > 8.2.2 Surface Finishes (12块) =====
--[p301]-- The primary drawbacks for ImAg are the fact that it tarnishes and is susceptible to microvoids, corrosion, and silver migration [4].
Organic Solderability Preservative – OSP is the cheapest surface finish to apply in bare board fabrication. Other benefits include its co-planarity for fine pitch and small component soldering, and its reworkability.
--[p299]-- 8.2.2 Surface Finishes
Surface finishes are used on the exposed copper circuit areas of the printed circuit board to prevent oxidation and corrosion of the copper prior to assembly soldering operations. They can also serve as wearable non oxidizing contact surfaces for multiple insertion or repeated electrical connections. Historically, some form of solder was used as the printed circuit board surface finish. This took one of two forms, reflowed solder plating and hot air solder leveling (HASL).
--[p301]-- Electroless Nickel Immersion Gold – The benefits of ENIG are its superior corrosion resistance, low resistance contact surface, compatibility with low cycle count mechanical contacts, surface co-planarity, via reinforcement, and no copper dissolution in lead-free assembly. The primary drawbacks are high cost, susceptibility to black-pad, more brittle solder joint interface, signal loss due to the nickel layer in high frequency RF applications, and it is non reworkable.
--[p301]-- The primary drawback besides environmental legislation is the non co-planar surface of the finish makes it difficult to use for fine pitch and small component soldering.
Immersion Silver – The benefits of ImAg are its low cost, simple process flow, co-planar surface for fine pitch and small component soldering, easy measurement and inspection, reworkability, and wide assembly process window.
--[p300]-- The immersion process oxidizes the conductor surface and replaces it by reducing the plating solution ions.
The primary surface finish types in use today are:
HASL – Legislation mandating lead-free products has drastically reduced the usage of HASL as a surface finish. There are still exemptions granted for certain products (military, aerospace, and high end computing) to use HASL and lead in their assemblies. The solderability and reliability of HASL are well understood.
--[p300]-- The shortcomings of the electrolytic nickel gold finishes include the presence of exposed copper circuitry when using the gold finish as an etch resist, the need for direct connections to all circuits requiring gold when plating after circuit etch, and the lack of uniformity of the plating which leads to excessive gold usage and higher costs. The thicker gold also reduces the reliability of any solder connections to the gold surface due to gold embrittlement of the solder joint.
--[p299]-- More recently, 2006 environmental regulations banning lead from printed circuit boards has driven the conversion of printed circuit board finishes away from the traditional lead containing HASL and solder plate to alternative non-lead containing finishes. These finishes include organic solderability preservative (OSP), immersion silver (ImAg), electroless nickel immersion gold (ENIG), immersion tin (ImSn), lead-free HASL, and many others.
--[p301]-- The primary drawbacks for OSP are its narrow assembly process window, difficulty in inspecting for defects, and non conductive nature for electrical testing.
Immersion Tin – ImSn is co-planar, has good lubricity for press fit connector pin insertion, and is reworkable. Its drawbacks include soldermask attack, susceptibility to corrosion and whiskers, reduced shelf life, and hazardous thiourea component.
--[p299]-- Both methods provided exceptional environmental protection for the underlying copper and resulted in very receptive surfaces for subsequent soldering operations. The primary draw backs were the lack of co-planarity of the surface finish for fine pitch assembly and the stress on the laminate material from the extra thermal excursion of the surface finish process which degraded the reliability performance of the board.
--[p300]-- The nickel plating provides a durable base surface and barrier to prevent the underlying copper from migrating into the surface gold layer and increasing contact resistance. The gold provides a non-oxidizing contact surface with good lubricity for the mating contact surface. Newer forms of nickel gold surface finishes have come into vogue to improve on the short comings of electroplated nickel gold. These surface finishes are electroless in nature.
--[p300]-- Electrolytic requires an applied current to drive the reduction of the plating solution ions to their metallic state on the surface of the conductors of the printed circuit board. Electroless plating is a chemical reduction reaction which reduces the plating solution ions to their metallic state at the surface of the conductors. Immersion plating is a substitution reaction trading electrons from the printed circuit board conductor surface to the plating solution ions.
--[p299]-- Many of these surface finishes were already in use in the industry as alternatives to HASL for fine pitch/small component applications requiring better surface co-planarity.
Gold surface finishes are the surface finish of choice when needing a wearable contact surface for mechanical connections to the printed circuit board. Historically, electroplated nickel and hard gold have been used for this purpose.

===== [p382-382] Chapter 11 Electrically Conductive Adhesives (ECAs) > 11.3.4.3 Conductive Columns (6块) =====
--[p382]-- Since ${ \mathrm { t } } _ { \mathrm { b } } ,$ the distance from a Cu pad surface of the chip carrier to the passivation layer surface of the chip is usually smaller than $\mathrm { t _ { a } }$ (the distance from solder mask surface of the chip carrier to the passivation layer surface of the chip), the conductive columns will assume an inclined position during bonding if the thickness of the conductive columns is larger than the ACF thickness $\operatorname { \rho } ( \operatorname { t } _ { \operatorname { A C F } } )$ . It is important to adjust the thickness of board or chip carrier pads and ACF thickness to achieve good connection and adhesion.
--[p382]-- Sn/Pb or other solder materials are plated on both the top and bottom of the conductive columns (usually copper). The plated solder on the both ends of the conductive columns melts and forms metallurgical connections between the conductive columns and metal pads on a chip and the mating chip carrier, which ensures a good connection. Figure 11.6 (a) illustrates the cross section of the film structure.
--[p382]-- A rough surface, a result of plating, has the advantage of providing a good connection with the mating terminal pads. A typical terminal pad structure of a chip without bumps is shown in Fig. 11.6 (b). To achieve a good connection, the height of the conductive columns must be larger than the thickness of the passivation layer $\mathrm { ( t _ { p } ) }$ .
--[p382]-- 11.3.4.3 Conductive Columns
Nitto Denko Corporation developed an anisotropic conductive film for finepitch flip chip applications [33]. The features of this ACF were: (1) connectable between bumpless chips and a fine-pitch printed circuit board; (2) high electrical conductivity; (3) repairable (easy to peal off chips from a printed circuit board at elevated temperatures); (4) high reliability; and (5) can be stored at room temperature.
--[p382]-- Reliability results indicate that the ACF possessing an adhesive matrix with a high Tg (2828C) exhibits high reliability; the contact resistance remained unchanged after 1000 cycles of accelerated thermal cycle testing (25–1258C).
--[p382]-- The other notable features are: usable at pitches down to 25 mm; the conductive elements are micro-metallic columns as opposed to randomshaped particles; and that this adhesive matrix consists of a thermoplastic polymer resin; the conductive columns are coated with an insulator; and a high Tg polymer which completely separated the columns from the adhesive.
It is easy to change the diameter of the conductive columns in order to make the film compatible with a variety of pitches.

===== [p62-62] Chapter 2 Advanced Bonding/Joining Techniques > 2.1 Adhesive Bonding Techniques (1块) =====
--[p62]-- 2.1 Adhesive Bonding Techniques

===== [p115-115] Chapter 3 Advanced Chip-to-Substrate Connections > 3.5.1.1 Coaxial Interconnects (3块) =====
--[p115]-- 3.5.1.1 Coaxial Interconnects
Wu et al. have proposed a coaxial chip-to-substrate connection that showed promising high frequency operation up to 80 GHz based on simulations [74]. Utilizing build-up processing, a ‘C’ shaped ground connector was formed in conjunction with a center signal conductor on both the chip and substrate surfaces. Then, the two pieces were aligned and bonded to form the coaxial type connection.
--[p115]-- Based on the results, the simulations characterized the interconnect scheme effectively. The loss caused by adding underfill to the system was greater as expected. However, the coaxial connections still showed low return and insertion loss of13.7 dB and 0.9 dB respectively at 60 GHz. Coaxial type connections such as these could be promising for operations at such high frequencies as projected for the future by the ITRS.
--[p115]-- Figure 3.18 schematically shows the vertical coaxial interconnect fabrication and assembly processes. Experimental measurement of the high frequency performance was made by attaching the test structure to coplanar waveguides on the substrate and chip surfaces. Wu et al. have experimentally fabricated and tested the proposed vertical coaxial structures [75]. Testing the return and insertion loss S-parameters from 0 to 70 GHz was performed.

===== [p239-239] Chapter 6 Thin Die Production > 6.3 Mechanical Properties of Thinned Wafers (1块) =====
--[p239]-- 6.3 Mechanical Properties of Thinned Wafers
For a thin die, mechanical performance is of most importance. Thin dies with high breaking strength and flexibility are needed for assembly and package reliability. First, the dies need to survive all the assembly processes when it is assembled onto a substrate or printed circuit board. Also, it needs to withstand the stress from the application field, such as thermo-mechanical stress for a PC processor or mechanical bending stress in a smart card.

===== [p312-312] Chapter 8 Advanced Print Circuit Board Materials > 8.4.1 Via Reliability (3块) =====
--[p312]-- The metallic structures of the printed circuit board expand at a different rate vs the dielectric material. Tailoring the CTE properties of the dielectric to more closely match those of the copper reduces the expansion stresses on the copper [10]. Improving the tensile and elongation properties of the copper allow it to adsorb more of the expansion stresses without breaking.
--[p312]-- 8.4.1 Via Reliability
Via reliability defects take one of 3 forms: barrel cracking, knee cracking, or post separation (Fig. 8.27). Barrel cracking and knee cracking are copper plating fractures where the repeated z-axis expansion and contraction have work hardened the copper plating and caused an open circuit.
--[p312]-- Post separation can result from one of three sources, drill smear at the copper innerlayer junction or brittle electroless copper, or contamination from the plating operation at the innerlayer junction.
Via reliability is a function of the via’s plated barrel to adsorb the CTE mismatch stresses when the printed circuit board undergoes thermal cycling due to the environment or product operation.

===== [p293-294] Chapter 8 Advanced Print Circuit Board Materials > 8.1.3 Fillers (6块) =====
--[p294]-- Mechanically, some additional uses include increasing the stiffness of the material, and arresting crack propagation to aide in CAF performance.
Electrically, fillers are added to adjust the laminate properties in many different ways. Some of the common uses are to increase capacitance, lower the dielectric loss, and increase the dielectric constant of the material.
--[p293]-- Fillers can also be used to retard the flammability of the laminate in halogenfree applications.
A common usage of fillers in PCBs is to enhance their thermo-mechanical properties for reliability. Fillers are often used to lower the CTE values of a laminate. The industry transition to lead-free processing has increased the use of fillers for this purpose to offset the increased thermal expansion demands placed on the material during the assembly process.
--[p294]-- The addition of fillers to laminates does not come with out penalty. Cost is usually negatively impacted due to the cost of the filler itself, or from an increase in processing costs to manufacture the material and fabricate the printed circuit board. Fillers require special blending techniques to insure proper dispersion throughout the resin when fabricating the material.
--[p294]-- Manufacturing fillers with controlled or uniform particle size is very important to the manufacture and functionality of the laminate. Filled materials impact the printed circuit board fabrication process at several key process steps. Lamination process parameters need to be adjusted to allow for slower flow rates due to the increased filler content. Fillers can increase wear on drill bits and require adjustments to feed and speed rates at drilling.
Surface conditioning ofthe filled material needs to be considered for all plating steps to insure optimum plating quality.
--[p293]-- 8.1.3 Fillers
Fillers are small particles added to the PCB laminate resin system to alter the performance properties ofthe material. Virtually all basic material performance attributes can be enhanced, including thermal, mechanical, and electrical properties. Some of the more common filler materials include glass, silica, ceramics, metal oxides, graphite, talc, and metal hydrates. The thermal enhancements made by fillers include increasing the thermal conductivity of the laminate.
--[p294]-- Barium Titanate $\left( \mathrm { B i T i O } _ { 3 } \right)$ has a dielectric constant >4400 and is added in small amounts to tailor a materials dielectric constant. Examples include its use in PTFE/ ceramic composites such as the RT/duroid<sup>1</sup> 6000 and RO3000<sup>1</sup> series laminates from Rogers Corporation. For example, the RO3000<sup>1</sup> family of dielectric materials is offered in dielectric constant values of 3.0, 3.5, 6.15, and 10.2.

===== [p199-199] Chapter 5 Lead-Free Soldering > 5.4.1 Type ofLead-Free Surface Finishes (4块) =====
--[p199]-- SnCu | Electrolytic SnCu
SnNi | Electrolytic SnNi
For PCB surface finishes, OSP, hot air solder level (HASL), immersion Ag (ImAg), ENIG, and immersion Sn (ImSn) are considered the prevailing options, with estimated global market share for 2007 shown in Fig. 5.7 and the calculated annual growth rate (CAGR) shown in Fig. 5.8 [36].
--[p199]-- Preservative (OSP) | Imidazole
Benzimidazole (substituted)
Preflux (rosin/resin)
Ag | Electroless (immersion, or galvanic) Ag
Au/Ni | Electrolytic Ni/Au, or EG
Electroless Ni/Electroless (immersion) Au, or ENIG
Electroless Ni/Electroless (autocatalytic) Au
Electroless Ni/Electroless (substrate-catalyzed) Au
Bi | Electroless (immersion) Bi
Pd | Electrolytic Pd or Pd-alloys
Electroless (autocatalytic) Pd
Pd/Ni | Electroless (autocatalytic) Pd/Electroless (immersion) Au
--[p199]-- Surface finish system | Finish process &amp; chemistry
Electroless Ni/Electroless (immersion) Pd
Electroless Ni/Electroless (autocatalytic) Pd
Electroless Ni/Electroless (autocatalytic) Pd/Electroless (immersion) Au
Pd (X)/Ni | Electrolytic Ni/PdCo/Au flash
Sn | (Electroless) Ni/(Electroless) PdNi/Electroless (immersion) Au Electrolytic Sn
Electroless (immersion) Sn
Electroless (Modified immersion + autocatalytic) Sn
Sn/Ni | Electrolytic Ni/Electrolytic Sn
SnAg | Electrolytic SnAg
SnBi | Electrolytic SnBi
Electroless (immersion) SnBi
--[p199 [表]]-- 5.4.1 Type ofLead-Free Surface Finishes
Table 5.2 lists the options of lead-free surface finishes for PCBs. The system is categorized per the key element used. Each category is further classified per the type of process and chemistry [35].
Table 5.2 List of lead-free surface finishes. For multi-layer finishes, the sequence of materials starts from the layer on top of base metal
Surface finish system | Finish process &amp; chemistry
Organic Solderability | Benzotriazole

===== [p124-124] Advanced Wire Bonding Technology: Materials, Methods, and Testing > 4.1 Introduction (9块) =====
--[p124]-- Maximum I/O requirement projections for individual chips in different classes of electronic products are shown in Fig. 4.1.
There are two dominate forms of first-level interconnection [21] for integrated circuits: (1) wire bonding and (2) flip-chip attachment as shown schematically in Figs. 4.2, 4.3 and 4.4, respectively. Many other interconnection methods exist to meet special needs or performance requirements.
--[p124]-- These range from tape automated bonding (TAB) which, at times, has seen significant usage within certain product lines to novel interconnection schemes involving: deposited thin films [54], G-shaped springs [57], and laser deposited (written) conductors [27, 83, 56]. Pressure contacts using deformable conducting polymers or elastomerics have been used where the need to easily remove and replace the IC are the primary concerns.
--[p124]-- Detailed description ofthese techniques is beyond the scope ofthis work.
Wire bonding is, by far, the most dominant form of first-level chip interconnection method. Many trillions of wirebonds are made annually. This staggering number of wirebonds accounts for over 90 percent of all first-level interconnects (chip to package or chip to board) produced in the world.
--[p124]-- Thus, Moore’s Law still holds and promises to hold for the foreseeable future, giving rise to an almost endless stream of new electronic devices and products.
With this continued rapid rise in chip density and functionality, the requirement for increased numbers of inputs/outputs (I/O) per chip has also risen dramatically. Individual transistors (the mainstay semiconductor product of the fifties) required only three to four interconnects per device.
--[p124]-- In fact, IC technology has followed a path (Moore’s Law) of doubling its complexity (measured by the number of devices per single piece of silicon or chip), approximately every eighteen months to two years since its birth ([74, 61]). With today’s electronic fabrication technology, over a billion transistors can be placed on a single piece of silicon (chip) less than $2 \mathrm { c m } ^ { 2 }$ in area. Ten to 100 billion devices per chip may be possible over the next few years.
--[p124]-- It should still be remembered, however, that systems will still contain a wide variety of chip types – ranging from memory with $_ { \mathrm { I / O } }$ counts less than one hundred to special-purpose microprocessors, random logic, and ASICs with I/O numbers in the thousands. Thus, an effective interconnection system or method must be able to handle a full range of I/O number and density requirements.
