Repository: NARUTOBEST/semiconductor-knowledge-qa

# heldout 泛化集出题管线(v2,2026-10-01)

与 `pipeline/dev/` 平行、互不混放的 heldout 侧出题管线。
总协议见 `../protocol_v2.md`(v2:取消 source 隔离红线,全库遴选文档)。

## 本目录内容
| 文件 | 用途 |
|---|---|
| `fetch_material.py` | 从 Qdrant(16333 转发)抓取本 track 8 篇文档的真实 chunk 原文 |
| `draft_material/` | 8 篇素材 txt + 草稿 json(每篇 25 题,含 evidence 逐字摘录) |
| `build_datasets_heldout.py` | 草稿 -> `eval/qa_sets/v2_20261001/heldout_200.json` + 校验报告 |
| `_extract_result.py` | 出题 agent 结果恢复(从会话 transcript) |
| `_verify_acceptance.py` | evidence 溯源覆盖率校验(自动发现本目录全部草稿) |
| `_prompt_template.txt` | 出题 agent 提示词模板 |
| `acceptance_report.json` / `_acceptance_failures.txt` | AI 验收记录(heldout 侧) |
| `verify_log.md` | 人工核对清单(heldout 200) |

File: eval/pipeline/heldout/draft_material/10_EUV_Lithography.txt (part 19 of 32)
6B.4 Summary Acknowledgments References

===== [p367-367] Chapter 6A Optics Contamination (2块) =====
--[p367]-- Chapter 6A Optics Contamination
Charles S. Tarrio, Shannon B. Hill, and Robert F. Berg National Institute of Standards and Technology, Gaithersburg, Maryland, USA
Saša Bajt Deutsches Elektronen-Synchrotron, Hamburg, Germany
6A.1 Introduction 6A.1.1 Background 6A.1.2 The chemical processes
--[p367]-- 6A.2 Optics Contamination Research 6A.2.1 Carbonization and oxidation: photons or photoelectrons 6A.2.2 The elimination of oxidation as a problem: requirements for oxidation-resistant cap layers 6A.2.3 Development of contamination-resistant-cap layers
6A.3 Optics Contamination Experiments 6A.3.1 Facilities 6A.3.2 Carbonization: admitted-gas studies
6A.4 Resist Outgas Testing 6A.4.1 Early measurements 6A.4.2 Witness-sample testing 6A.4.3 Witness-sample testing: nonconventional resists
6A.5 Cleaning and Contamination Control
6A.6 Summary and Future Outlook
References

===== [p75-78] Chapter 1 EUV Lithography: An Historical Perspective\* > Acknowledgments (5块) =====
--[p78]-- Browning and Fabian Pease (Stanford University), Dave Williamson and Frits Zernike (SVG Lithography), Dan Bajuk and Bob Kestner (Tinsley Laboratories), David Shealy and Cheng Wang (University of Alabama), Rajiv Singh (University of Florida), Dave Markle (Ultratech), Gene Church (U.S. ARDEC), Franco Cerrina and Waiman Ng (University of Wisconsin-Madison).
In Europe, important contributions were made by the following:
DIMES, Delft: Nigel Duddles, J. Romijn, B. A. C. Rousseeuw, and E. W. J.
--[p75]-- Without these seminal contributions, EUVL would not be possible. The authors would also like to acknowledge the contributions of the more than 300 individuals listed below.
In Japan, important contributions were made by the following:
--[p75]-- Acknowledgments
So many scientists and engineers were involved in early EUVL development that an all-inclusive listing of their names and institutions is probably not possible. Even so, the authors gratefully acknowledge Eberhard Spiller (IBM) and Troy Barbee (Stanford University) for the development of reflective ML coatings, Dan Bajuk and Bob Kestner (Tinsley Laboratories) for the development of precision aspheric surfaces, and Gary Sommargren (LLNL) for the development of the PSPDI.
--[p78]-- and Diane Stewart (Micrion), Jeff Calvert and Tim Koloski (NRL), Paul Fisher and Michael Gouge (Oak Ridge National Laboratory), Mike Rodgers and Kevin Thompson (Optical Research Associates), Michael Kassner and Michael Viliardos (Oregon State University), Stan Mrowka (Oxford Research Group), Malcolm McGeoch (PLEX), Mitch Ruda (Ruda Associates), Karen Brown and Gil Shelden (SEMATECH), Dave Shafer (Shafer Optical Design), R.
--[p78]-- van der Drift.
FOM: Fred Bijkerk, Eric Louis, Alexander Mitrofanov, Eric Puik, R. Schlatmann, Leonid Shmaenok, Marnix van der Wiel, A. van Honk, Gert van Dorssen, Y. Y. Platonova, A. P. Shevelko, Jan Verhoeven, Harm-Jan Voorma, and H. Zeijelmaker.
Lambda Physik: R. Desor, Helmut Frowein, Bernard Nikolaus, and Frank Voss.
Lund Institute of Technology: Hans Hertz, Lars Malmqvist, and Lars Rymell.   
Philips: Joseph Braat.
PTB-Berlin: Detlef Fuchs, Michael Krumrey, Frank Scholze, and Gehard Ulm.

===== [p101-101] Chapter 2 The EUV LLC: An Historical Perspective > 2.3 Program Structure (2块) =====
--[p101]-- 2.3 Program Structure
The initial EUV LLC overall program objective was to develop enabling EUVL technology to increase knowledge and reduce the risks for suppliers who were developing beta stepper/scanners in 2004 and production tools in 2006.
--[p101]-- This objective focused on three areas: (1) technology development for a laser-produced plasma (LPP) source, precision ML-coated optics, defect-free mask blanks, and supporting metrology; (2) design and fabrication of the ETS to demonstrate full-field imaging using a 0.1-NA, 4 magnification system with the equivalent EUV flux for a 10-wafer/hour throughput (200-mm wafers); and (3) development of supporting technologies for mask patterning, resist development/evaluation, and microstepper experiments.

===== [p145-145] Chapter 3A EUV Sources for High-Volume Manufacturing > LPP sources (4块) =====
--[p145]-- (2) Although the overall wall-plug-to-EUV-power efficiency may be lower in LPP than DPP, the conversion efficiency from laser to EUV light is higher (up to 5% or greater<sup>16,17</sup>). Therefore, less power is deposited into the source chamber, making thermal management less of an issue. At the core of the LPP source is a target material that is radiated with a high-energy laser pulse.
--[p145]-- For $\mathrm { C O } _ { 2 }$ laser irradiance values on the order of $1 0 ^ { 1 0 }$ to $\dot { 1 } 0 ^ { 1 \dot { 1 } } \mathrm { W / c m } ^ { 2 } .$ , Sn can be ionized multiple times $( \mathrm { S n } ^ { + 7 } \mathrm { t o } \mathrm { S n } ^ { + 1 3 } )$ , and the electron temperature of the plasma can reach the desired range of $T _ { e } \sim 3 0 \ \mathrm { e V }$ , leading to efficient EUV emission around 13.5 nm.
--[p145]-- As the plasma reaches critical density, the dielectric function becomes negative; laser light is reflected by the critical surface and cannot propagate further.
--[p145]-- LPP sources
There are two major differences between LPP and DPP sources. (1) The lightemitting plasma in LPP sources is smaller and created much farther away from any surface compared to most DPP designs.<sup>15</sup> This allows collection of EUV light over a larger solid angle while still meeting the étendue requirement.

===== [p137-137] Chapter 2 The EUV LLC: An Historical Perspective > Acknowledgments (3块) =====
--[p137]-- In addition, many individual contributors at a number of component, subsystem, and exposure tool suppliers, SEMATECH, U.S. and foreign universities, and foreign associations provided invaluable contributions to the EUV LLC program and have not been listed. The EUV LLC is indebted to all and acknowledges their contributions.
--[p137]-- Acknowledgments
The first version of this chapter in the original edition of this book was coauthored with Chuck Gwyn, the General Manager of the EUV LLC from 1997 to 2003. His contributions provided much of the substance and color to this EUV LLC history—even after this revision. I am grateful that I had the experience of working with him back then at the EUV LLC and that I had the privilege of coauthoring the original book chapter with him.
--[p137]-- I hope this updated version does justice to the high standards to which Chuck held himself and his colleagues. Anything short of that and/or any added errors are my sole responsibility.
The EUVL program was supported by a large number of dedicated scientists, engineers, and managers at the VNL and the EUV LLC. A list of over 500 personnel involved within these two organizations can be found in the acknowledgment section in this chapter in the first edition of this book.

===== [p146-146] Chapter 3A EUV Sources for High-Volume Manufacturing > Concept of mass-limited targets (2块) =====
--[p146]-- Concept of mass-limited targets
Controlling source debris is also an extremely important aspect of the LPP source design. Early in the development of LPP sources for lithography, it was realized that the total mass of target material used during the laser–plasma interaction would need to be minimized to avoid generation of debris in the form of target fragments and clusters of neutrals that don’t contribute to the EUV emission.
Several designs aiming to limit the mass of the target exposed to the high-irradiance laser pulse have been conceived and tested over the years.
--[p146]-- Starting with a solid surface (e.g., a rotating cylindrical target to provide a fresh surface for every laser pulse), then using thin target tapes, spray jets, liquid filaments, and finally small droplets, the amount of fuel material that could be ablated by the laser pulse and would end up as debris was reduced dramatically.<sup>15</sup> The main breakthrough came with the advent of liquid tin droplet generation for the target material.<sup>18</sup> Even today, considerable effort is being made to reduce the size of the droplet, control the precise spatial and temporal characteristics of the target, and increase the target material supply to ensure that lifetime (or runtime) is not a limiting component in the overall availability of the EUV scanner.

===== [p253-253] Chapter 4B High-Brightness LDP Source for Mask Inspection > 4B.7 Summary (3块) =====
--[p253]-- 4B.7 Summary
The LDP source developed by BLV Licht- und Vakuumtechnik GmbH has shown sufficiently high brightness for use in actinic mask inspection tools. The peak brightness was as high as 225 W/mm<sup>2</sup>/sr at the plasma level, and the area-averaged, debris-free brightness obtained after the debris shield was 145 W/mm<sup>2</sup>/sr.
--[p253]-- Cleanliness has also been proven by the sample exposures using both Ru single-layer and Mo/Si multilayer mirror samples. Long-term demonstrations up to 9 days were carried out without interruption.
The important development items for this mask inspection source are system reliability, component lifetime, brightness stability, and system footprint. BLV is continuing their work on each development item to satisfy the future demands of mask inspection tools.
--[p253]-- Since the output power is also high due to Sn being the radiating material (the most efficient material for l 13.5 nm radiation), and the plasma volume is relatively large, the LDP source can be also used in the other applications such as an exposure beam line.<sup>20</sup> Dose energy stability of better than 0.1% (1s) was achieved when the feedback control was activated. Position stability was confirmed to be 6 mm (1s) at 3 kHz with the exposure time of 5 ms.

===== [p129-130] Chapter 2 The EUV LLC: An Historical Perspective > • Demonstrated EUVL printing (2块) =====
--[p130]-- – achievement of extensive static imaging using the ETS POB and synchrotron imaging system with variable illumination configurations (variable coherence disk, dipole, rotated dipole, off axis, and annular).
--[p129]-- • Demonstrated EUVL printing
– application of extended DUV resists;
– evaluation of various optimized ML and absorber stack structures;
– characterization of EUVL flare and development of methods to control flare;
– characterization of horizontal/vertical printing bias caused by asymmetry of ETS illumination; and

===== [p257-257] Chapter 5 Optical Systems for EUVL (3块) =====
--[p257]-- Chapter 5 Optical Systems for EUVL
Sascha Migura, Winfried Kaiser, Jens Timo Neumann, Hartmut Enkisch, and Dirk Hellweg\*
Carl Zeiss SMT GmbH, Oberkochen, Germany
5.1 Introduction
5.2 Optical Systems: Beginning and Present 5.2.1 Introduction 5.2.2 Beginning: collaborations and funding in Europe 5.2.3 Early optical systems: MET, HiNA, and SFET 5.2.4 Prototypes: Alpha Demo Tool and EUV1 5.2.5 Preproduction system: Starlith<sup>®</sup> 3100 5.2.6 HVM: Starlith<sup>®</sup> 3300/3400 family
--[p257]-- 5.3 The Future: High-NA 5.3.1 Introduction 5.3.2 Optical system for high-NA 5.3.3 Theoretical background 5.3.4 Conclusion on optical systems for EUVL
5.4 Optical Modules: Collector 5.4.1 Introduction 5.4.2 EUV collector types 5.4.3 Grazing-incidence collectors 5.4.4 Normal-incidence collectors
5.5 Optical Modules: Illuminator 5.5.1 Introduction 5.5.2 Key performance parameters 5.5.3 Realization options 5.5.4 Pupil tuning 5.5.5 Technical challenges
--[p257]-- 5.6 Optical Modules: Projection Optics 5.6.1 Introduction 5.6.2 Basic design specifications 5.6.3 Optics manufacturing: mirror surface 5.6.4 Modeling and simulating stray light and flare 5.6.5 Optics manufacturing: mirror coating
\*Contributions to this chapter have also been made by Holger Kierey, Bernhard Kneer, Udo Dinger, Thure Böhm, Bernd Dörband, and Ulrich Löring.

===== [p151-151] Chapter 3A EUV Sources for High-Volume Manufacturing > 3A.3 Laser-Produced Plasma Source System (6块) =====
--[p151]-- The focused beam propagates through a central aperture in the collector and strikes the droplet at the primary focus of the ellipsoidal collector mirror inside the vacuum space of the source vessel chamber. The droplet generator delivers liquid tin droplets of, e.g., 30-mm diameter to the same position at a 50-kHz repetition rate; both laser pulse and droplets are steered and timed to ensure proper targeting. The laser pulse vaporizes and heats the tin into a plasma cloud.
--[p151]-- Turning mirrors may be used to allow the beam to travel from the sub-fab to the fab through the waffle-slab floor with the needed flexibility for positioning the laser with respect to the source vessel (and scanner) on the floor above. The laser and BTS are typically completely enclosed and interlocked to meet laser class-1 requirements. The BTS delivers the beam to a focusing optical system where the $1 0 . 6 \mathrm { - } \mu \mathrm { m }$ wavelength light is focused to a minimum spot size.
--[p151]-- The laser is typically installed in the sub-fab along with its RF generators and water-to-water heat exchangers. The source controller may turn on/off bursts of pulses for exposing a $2 6 \times 3 3$ mm field size using $2 0 \mathrm { m J } / \mathrm { c m } ^ { 2 }$ resist. The ratio of the time when the burst is on to the burst period defines the duty cycle.
--[p151]-- As the source power is increased, the time to scan a full field decreases, making the overhead time to step between fields a more significant part of the overall throughput budget. The beam may be expanded as it leaves the drive laser to maintain the energy density on the BTS mirrors within a certain operating range.
--[p151]-- 3A.3 Laser-Produced Plasma Source System
The system architecture typically includes the following major subsystems (shown in Fig. 3A.4): the drive laser, the BTS, and the source vacuum vessel. The drive laser is, e.g., a $\mathrm { C O } _ { 2 }$ laser with multiple stages of amplification to reach the required power level of ${ > } 2 0 \mathrm { k W }$ . It may be operated in pulsed mode at $\sim 5 0$ kHz with RF pumping from generators operating in the megahertz range.
--[p151]-- The EUV light emitted by the plasma may be collected and transmitted with a multilayer-coated ellipsoidal mirror to an IF where it passes through a small aperture into the scanner volume that houses the illumination optics. Other modules on the source vessel may include some metrology modules for measuring EUV energy and for imaging of droplets and plasma.

===== [p490-491] Chapter 7 EUV Mask and EUV Mask Metrology > 7.8.1 Shadowing effect (6块) =====
--[p491]-- where CD (printed) is measured at the wafer plane, M is the EUV scanner reduction factor, and u is the light incident angle to the mask.
When the effect of near-field diffraction is considered, the electrical field in the dark region near the absorber edge is no longer completely dark.<sup>169</sup> The light extends to the dark region at the edge and gradually attains zero intensity at a distance extended to the inside of the absorber (Fig. 7.59).
--[p491]-- Studies have been performed on reducing the shadowing effect by using thin absorber materials such as Ni, Pd, Pt, and Co, which have high extinction coefficients for the EUV wavelength.<sup>74,170,171</sup> It should be noted that the difference caused by the shadowing effect can be compensated via mask biasing but ultimately limits the minimum feature possible.<sup>171,172</sup> To obtain the highest image contrast, the absorber thickness must be sufficient so that the leakage light is as low as possible.
--[p491]-- \mathrm { S p a c e ~ C D } \left( \mathrm { p r i n t e d } \right) = \mathrm { C D } \left( \mathrm { d e s i g n e d } \right) - \left( 2 d \times \tan \theta \right) \times M ,\tag{7.7}
$$
and
$$
\mathrm { L i n e ~ C D } \left( \mathrm { p r i n t e d } \right) = \mathrm { C D } \left( \mathrm { d e s i g n e d } \right) + \left( 2 d \times \tan \theta \right) \times M ,\tag{7.8}
$$
--[p490]-- 7.8.1 Shadowing effect
The mask shadowing effect is a problem caused by the combination of oblique illumination and mask topography. Due to this effect, a printed CD bias and position shift occur.<sup>168</sup> The shadowing effect is schematically shown in Fig. 7.58. Compared to the designed mask CD, the space features will print smaller and the line features will print larger. This geometrical effect is amplified with increasing thickness of the absorber stack according to
$$
--[p491]-- The electrical field that is diffracted at the mask edge will also interfere with the light reflected back from the ML. As a result, the light diffraction depends on both the geometrical structure and the optical properties (index of refraction) of the material.
--[p491]-- According to the simulation, the use of TaN and Cr, which have a larger $\Delta n$ (the difference between the real part of the refractive index and that of vacuum), results in a larger shadowing effect compared to other materials such as Al and germanium (Ge).<sup>70</sup> As the absorber thickness increases, the difference in CD for different materials decreases (Fig. 7.60). However, the additional effect of an ARC should be considered if adopted in the mask structure.

===== [p460-460] Chapter 7 EUV Mask and EUV Mask Metrology > 7.5 Absorber Stack and Pattern Fabrication (1块) =====
--[p460]-- 7.5 Absorber Stack and Pattern Fabrication
An EUV mask requires a two- or three-layer film, called the absorber stack, on top of the ML. A thinner absorber stack is desirable to achieve minimal shadowing effect due to absorber pattern topography. A phase shift layer and an ARC can be added in the absorber stack if needed.

===== [p131-131] Chapter 2 The EUV LLC: An Historical Perspective > • Reviewed and collected program intellectual property (1块) =====
--[p131]-- • Reviewed and collected program intellectual property
– IP committee quarterly meetings and review of over 300 items;
– IP committee decisions: obtain patents for 146 items, classify 116 items as CRADA-protected (processes and trade secrets), and copyright 17 items; and
– as of December 31, 2003, 98 patents awarded and 51 pending; several patent applications resulted in multiple patents, and 16 were abandoned for various reasons.

===== [p100-100] Chapter 2 The EUV LLC: An Historical Perspective > 2.2.3.6.2 SEMATECH/SIA coordination (3块) =====
--[p100]-- 2.2.3.6.2 SEMATECH/SIA coordination
The SEMATECH and SIA organizations held semiannual NGL review meetings that were attended by industry, university, and government personnel. Their objective was to evaluate the progress toward developing several potential advanced lithography technologies to be used by the IC industry and to select the NGL technology at the appropriate time.
--[p100]-- The potential lithography technologies included proximity x-ray, electron-beam projection lithography (EPL), ion-beam projection lithography (IPL), 157 nm, and EUVL. Each of these technologies faced a number of potential showstoppers and issues that needed to be resolved before the industry could implement the technology into a manufacturing tool.
--[p100]-- The technologies were competing for funding and against a timeline to become the technology of choice by the industry, and SEMATECH provided the evaluation forum. In addition, SEMATECH provided funding support for critical industrial and university projects.

===== [p43-44] Chapter 1 EUV Lithography: An Historical Perspective\* > 1.3 The Second Stage of Development—1993 to 1996 (3块) =====
--[p43]-- 1.3 The Second Stage of Development—1993 to 1996
During the second stage of EUVL development from 1993 to 1996, the focus of R&D work worldwide shifted from demonstrations of EUV imaging to the development of EUV imaging systems that could provide larger image fields and smaller wavefront errors, and to EUVL system integration. The start of this second stage of development coincided with a change in the name of the technology from SXPL to EUVL.
--[p43]-- The name change was proposed in May 1993 at the OSA Topical Meeting on Soft-X-ray Projection Lithography in
Monterey by Richard Freeman of AT&T, ostensibly to avoid confusion with x-ray proximity lithography, which was also under development at that time. EUV lithography sounded like a natural extension of deep-ultraviolet (DUV) lithography, the type of optical lithography widely used commercially in 1993, and the new name was readily adopted.
--[p44]-- The end of the second stage of EUVL development was marked by the fabrication of the first metal–oxide semiconductor (MOS) devices using EUVL in 1996, and the beginning of EUVL commercialization efforts at the EUV LLC in early 1997.

===== [p0-0] Lithography SECOND (1块) =====
--[p0]-- Lithography SECOND
Vivek Bakshi, Editor

===== [p116-116] Chapter 2 The EUV LLC: An Historical Perspective > 2.4.4.2 Competitive technologies (3块) =====
--[p116]-- There was some disparity in the level of research and reporting for each of the technologies. The EUVL program reported technology challenges and risks in addition to technical progress, which gave EUV technology issues much higher visibility than problems with other technologies; consequently, risks for EUVL were often perceived as more severe.
--[p116]-- At various points during the program, EUVL issues such as optics finishing accuracy, the possibility of mask phase defects, critical dimension (CD) control, defect-free masks and mask costs, high source power, and high cost of ownership were considered EUV technology showstoppers.
--[p116]-- 2.4.4.2 Competitive technologies
In addition to the 193-nm, 157-nm, and potentially 126-nm optical technologies,<sup>25</sup> alternative IPL, EPL, and proximity x-ray lithography also had industry support as NGL technologies in the late 1990s and into the early 2000s. Various alliances were established to support a specific technology—IBM and AT&T sponsored EPL, the Europeans focused on IPL, the EUV LLC championed EUVL, and Japan and separately IBM focused on proximity x-ray lithography.

===== [p104-104] Chapter 2 The EUV LLC: An Historical Perspective > 2.3.3.2 Monthly and quarterly reviews (2块) =====
--[p104]-- These reviews were attended by approximately 80 representatives from member companies, suppliers, and VNL personnel. In addition to reviews at each meeting of general technical progress in key areas such as the ETS design and fabrication, other topics were reviewed at alternating meetings to ensure in-depth coverage of all aspects of the program. During each review, attendees identified action items for attention during the next quarter.
Copies of all foils used in the presentations were provided to the attendees.
--[p104]-- 2.3.3.2 Monthly and quarterly reviews
Formal reviews were presented each month to the technology committee. In addition to providing updates on critical issues, specific topic presentations were provided by key technical personnel on an as-requested basis. Also, business and IP issues were discussed at the regular monthly committee meetings.
Formal eight-hour quarterly reviews were held at an off-site hotel in Pleasanton, California.

===== [p407-407] Chapter 6B Collector Contamination: Normal-Incidence (Multilayer) Collectors > 6B.3 Collector Performance (1块) =====
--[p407]-- 6B.3 Collector Performance
Given the challenges of using MLM reflective optics in EUVL, the remainder of this chapter will focus on the specific problems and solutions concerning fast-ion damage, mirror surface contamination, and optics cleaning.

===== [p262-264] Chapter 5 Optical Systems for EUVL > 5.2.3 Early optical systems: MET, HiNA, and SFET (11块) =====
--[p262]-- Aerial image metrology qualified the final performance of the optical system and was based on the detection of 3D intensity distributions of imaged mask patterns. One of the first images printed with the MET at the EUV wavelength was taken at BESSY in November 2001 and is depicted in Fig. 5.3. The photographs show structures consisting of single lines and grouped lines arranged in different orientations. Going through focus, astigmatism, coma, and spherical aberration could be determined.
--[p263]-- In addition to the aerial image measurement, an interferometer-based metrology machine was installed at BESSY in 2001. Its purpose was to show to what extent the DUV-proven shearing interferometer principle could also be applied to EUV. Figure 5.4 shows one of the first interferograms at EUV wavelengths, imaged in November 2002. A structured transmission mask was used, where a diffraction grating divides the incoming waves.
--[p262]-- In mid-2001, the coating of the mirrors and assembly of the first MET were completed at LLNL. This MET was subsequently delivered to ZEISS for further testing of the aerial images and resist prints at the Berlin Electron Storage Ring Society for Synchrotron Radiation (BESSY). A beamline was set up specifically for research purposes at EUV wavelengths using a synchrotron light source.
--[p264]-- is producing the projection optics for the MET5, and ZEISS is fabricating its illuminator and the reticle metrology.<sup>25–27</sup> EIDEC has also developed a high-NA small-field exposure tool.<sup>28</sup>
--[p263]-- Their superposition generates interference patterns that are registered by a detector system. Recording several interference images with different positions of the diffraction grating, the topography of the wavefront can be calculated and thus the aberrations determined. Some series had been taken in various focus positions, finally proving the feasibility of the principle.
--[p264]-- presented three sets of small-field tools featuring a field size of $3 0 0 ~ { \mu \mathrm { m } } \times 5 0 0 ~ { \mu \mathrm { m } }$ , a NA of 0.3, and a selectable s of up to 0.8. The so-called HiNA projection optics consists of two aspherical mirrors and served as a path finder for their full-field tool EUV1.<sup>23</sup> In 2006, Canon Inc.
--[p264]-- SEMATECH reported in November 2010 that after this upgrade the MET “routinely supports new materials screening down to 24-nm” half-pitch and in fact has an ultimate resolution below 20-nm half-pitch.<sup>24</sup> A MET redesign with a NA of 0.5, called MET5, was set up at a customer site in 2015. An ultimate resolution of <12-nm half-pitch is envisioned.<sup>24</sup> Zygo Corp.
--[p264]-- In 2003, Exitech Ltd transformed the production of the MET into a commercial endeavor, this time with ZEISS producing the complete projection optics and illuminator for several systems. Exitech Ltd shipped its first microstepper in 2004. The imaging performance of this microstepper allowed 45-nm half-pitch resolution for dense lines and 30-nm isolated lines. From 2001 to 2004, Nikon Corp.
--[p262]-- 5.2.3 Early optical systems: MET, HiNA, and SFET
In mid-1999, ZEISS started to build the optics for the MET in cooperation with LLNL and LBNL. The MET is a small field tool with a rectangular field size at the wafer of $2 0 0 ~ { \mu \mathrm { m } } \times 6 0 0 ~ { \mu \mathrm { m } }$ , a magnification (MAG) of 5 , a NA of 0.3, and an annular illumination with s ranging from 0.36 to 0.55. The projection optics features a central obscuration in the exit pupil.
--[p264]-- installed their small-field exposure tool (SFET), also with a NA of 0.3, at the Japanese consortium SELETE and started system design for a full-field system based on the experience gathered with SFET.<sup>8</sup> In 2010 microstepper tools were upgraded with the possibility to tune settings up to $\sigma = 0 . 9$ .
--[p262]-- A two-mirror design based on the concept of nearly equal radii of curvature provides good aberration control over the small field.<sup>22</sup> The optical surface quality of these two mirrors plays a crucial role in the imaging quality of the MET. In the beginning, ZEISS fabricated the aspheric optical surfaces for two systems. By applying a surface interferometry and polishing with a repeatability of 60 pm, mirror figure and roughness values of 0.2–0.3 nm were achieved at the end of 2000.

===== [p99-99] Chapter 2 The EUV LLC: An Historical Perspective > 2.2.3.6 External advisory group coordination (1块) =====
--[p99]-- 2.2.3.6 External advisory group coordination
In addition to guidance provided by the member companies, the EUV LLC sought advice from external organizations on program directions, political issues, and management input.

===== [p340-340] Chapter 5 Optical Systems for EUVL > 5.7.1 Introduction (3块) =====
--[p340]-- 5.7.1 Introduction
In optical lithography as used in current chip manufacturing, the mask pattern is imaged onto the wafer. This process is repeated many times for each wafer (on the order of 100 dies per wafer), and many wafers are exposed with each mask (at a rate of more than 100 wph). This means that the mask is extremely important for this process because it defines the chip structure and is replicated many times.
--[p340]-- In 2009, the EUV mask infrastructure was analyzed by SEMATECH-driven working groups, and significant gaps in the mask metrology infrastructure were seen.<sup>187</sup> In particular, the need for an actinic aerial image measurement system was identified: “There is no viable HVM tooling scenario without an AIMS tool.”<sup>187</sup> To close these gaps in the mask infrastructure, the EUV Mask Infrastructure (EMI) consortium was founded, and, in collaboration with ZEISS, the development and commercialization of the AIMS™ for EUV masks began. This tool is required for ensuring that masks are free of printing defects and therefore is seen as an enabling technology for HVM.
--[p340]-- However, if there were printing defects on the mask, these defects would be replicated on all wafers as well. Therefore, the production of masks free of printing defects is crucial.

===== [p203-205] Chapter 3B High-Power EUV Source by Gigaphoton for High-Volume Manufacturing > 3B.2.4 Superconducting magnet debris mitigation method (SM3) and the collector mirror (6块) =====
--[p204]-- Initially, a droplet is divided into many fragments by the pre-pulse laser. These fragments are vaporized and ionized by the $\mathrm { C O } _ { 2 }$ laser irradiation. Especially with a picosecond pre-pulse laser, fragment sizes become smaller than those with a nanosecond pre-pulse laser. Generally, the smaller the fragments the more readily those are vaporized and ionized by a $\mathrm { C O } _ { 2 }$ laser irradiation.
--[p204]-- The number of fragments after $\mathrm { C O } _ { 2 }$ laser irradiation was measured with Mie scattering. The fragments were vaporized to a negligible level, as shown in Fig. 3B.10.
The degree of ionization of the vaporized Sn gas was measured using the laser-induced fluorescence method. It was estimated that approximately 100% of the debris was ionized in the case with a picosecond pre-pulse laser, as shown in Fig.
--[p205]-- Reflected IR light from the structured multilayer generates an interference pattern at the focal plane, and only IR light is absorbed by an aperture stop. Figure 3B.13 shows the schematic of this new filter. 20
--[p204]-- 3B.11.<sup>19</sup> Therefore, most of the Sn debris from the plasma can be controlled by a magnetic field. The debris mitigation scheme with a magnetic field works ideally in combination with the picosecond pre-pulse technique.
After the EUV plasma is created, the EUV light is collected by a multilayer mirror. However, the EUV plasma emits not only EUV light, but
also UV light, visible light, and IR light. These light components are called out-of-band (OoB) light (Fig. 3B.12).
--[p203]-- 3B.2.4 Superconducting magnet debris mitigation method (SM3) and the collector mirror
Our Sn debris mitigation concept using the magnetic field is simple. As EUV light is emitted from the Sn plasma, which is mainly composed of Sn ions and electrons, almost all of the Sn ions can be trapped in the strong magnetic field. Also, some neutral atoms can be guided and trapped by charge exchange with ions. In reality, however, not all of the Sn atoms and ions can be trapped in the magnetic field (Fig.
--[p203]-- 3B.9).<sup>19</sup> We have investigated system behavior under various conditions in order to optimize Sn debris mitigation parameters.
The picosecond pre-pulse scheme is also effective in debris mitigation. Sn debris from plasma is composed of ions, neutral atoms, and fragments with diameters of several tens of nanometers to several microns. In order to effectively trap and mitigate Sn debris by a magnetic field, the degree of Sn ionization needs to be increased.

===== [p103-103] Chapter 2 The EUV LLC: An Historical Perspective > 2.3.3.1 Weekly meetings (2块) =====
--[p103]-- Five- to ten-page written reports summarizing activities in the EUV LLC office, technical highlights within the VNL, plans, and required actions were published weekly and distributed to approximately sixty EUV LLC representatives and VNL program managers.
--[p103]-- 2.3.3.1 Weekly meetings
Status-update meetings for the program managers and EUV LLC representatives were held weekly in the EUV LLC office at SNL in Livermore, California. Call-in options were available for the EUV LCC members who could not attend the meeting and for managers who were traveling. Key technical and business highlights were discussed, and appropriate actions were identified to address problem areas.

===== [p138-140] Chapter 2 The EUV LLC: An Historical Perspective > References (2块) =====
--[p138]-- References
Stefan Wurm received his physics diploma and his doctorate in physics from the Technische Universität München, Germany. He is currently the owner of ATICE LLC, a technology strategy consulting company he founded in 2016. His 20 year career in the semiconductor industry before that includes engineering-, management- and executive-level positons in technology development at Siemens Semiconductors, Infineon, Qimonda, SEMATECH, AMD, and GLOBALFOUNDRIES.
Dr.
--[p140]-- Wurm is recognized for his decade-long industry leadership that helped enable EUV infrastructure through developing and sustaining alliances in leading-edge technology collaborations with worldwide consortia, research institutions, and industry. He has been on assignment to the International 300 mm Initiative (I300I), International SEMATECH, the EUV LLC, and SEMATECH.

===== [p121-121] Chapter 2 The EUV LLC: An Historical Perspective > 2.5.2.2 CRADA negotiations (4块) =====
--[p121]-- Although the DOE provided some overhead tax relief for capital purchases, they might have been willing to reduce other overhead rate charges or reduce the laboratory tax to extend the leverage of EUV LLC funding.
--[p121]-- 2.5.2.2 CRADA negotiations
Before the formal beginning of the program, additional time should have been spent to resolve CRADA issues. The IP patenting issue was resolved to the benefit of the EUV LLC in that the EUV LLC owns the titles to all patents, with certain use rights outside of lithography reserved by the DOE. This was a monumental accomplishment because CRADA participants generally obtain only a nonexclusive license. The issue of “net U.S.
--[p121]-- benefit” also should have been addressed more thoroughly before the CRADA was signed. Since a large amount of political effort was invested to deal with some industry representatives and the DOC after signing the CRADA, the time required to make a case for foreign involvement initially could have been a good investment. Perhaps a more complex partnership between the EUV LLC and Japan than with SVGL could have been proposed that would have provided a “net U.S.
--[p121]-- benefit” and supported competitive development.
Although time was urgent, in 1997 the EUV LLC was negotiating from a position of strength with a very anxious DOE in regard to implementing the program. Even though the DOE desired for this to be an industry-owned and supported program, the DOE may have been willing to provide some complementary or matching investment in related technologies (like metrology) to provide additional leverage for the EUV LLC funding.

===== [p94-95] Chapter 2 The EUV LLC: An Historical Perspective > 2.2.2.1 Business model (6块) =====
--[p94]-- and foreign patents, and other IP such as trade secrets consisting of technology learning. The IP and licenses were transferred to the semiconductor equipment manufacturers and suppliers in return for early access to beta and production lithography tools and components, and royalty payments obtained from sales to nonmember companies. In addition to providing program funding, the EUV LLC provided program direction to the VNL and suppliers.
--[p94]-- After the member companies had their development and manufacturing tools, the semiconductor equipment manufacturer could sell tools to nonmembers and transfer the royalties to the EUV LLC. The EUV LLC business model provided infrastructure suppliers with access to the technology and a use license with low upfront costs, small royalties based on sales, and ROFRs for EUV LLC member companies.
--[p95]-- The legal structure of the EUV LLC was flexible and allowed a corporate structure that was attractive to the various participants. When necessary, the structure was modified to accommodate changing issues and circumstances. The number and variety of EUV LLC members provided critical support to demonstrate the value of the program to the industrial community and to the U.S. government.
--[p94]-- 2.2.2.1 Business model
The business model involved four organizational components—the EUV LLC, the VNL, semiconductor equipment manufacturers, and suppliers—as shown in Fig. 2.1. The basic model involved the VNL providing research, development, and engineering through funding and the EUV LLC providing program direction. In return for funding the technology development, IP was harvested from the VNL in the form of knowledge, U.S.
--[p94]-- Mask patterning technology was developed through separate agreements with the suppliers.
Funding was to be obtained by the sale of EUV LLC shares to the member companies at US \$5M per share. Each share provided access to a beta or production lithography tool through a ROFR in the order that the shares were purchased. If a company did not exercise its ROFR, the right to purchase a tool was transferred to the next member in the priority sequence until the members’ tool needs were satisfied.
--[p95]-- In late 1997, an agreement was signed with the first semiconductor equipment manufacturer, Silicon Valley Group Lithography (SVGL), which was acquired in 2002 by ASML of The Netherlands, to participate in the program with the objective of developing beta and production tools to the EUV LLC members that were subject to ROFR assignments. In 1998, similar agreements were signed with ASML and United States Advanced Lithography (USAL).

===== [p104-104] Chapter 2 The EUV LLC: An Historical Perspective > 2.3.3.4 International meetings (2块) =====
--[p104]-- 2.3.3.4 International meetings
The EUV LLC, working with SEMATECH and ASET,<sup>19</sup> established an Annual International EUV Workshop that was held each autumn.<sup>20</sup> The first workshop took place on October 13, 1999 in Monterey, California, with succeeding workshops rotating among the U.S., Europe, and Japan.
--[p104]-- Progress in developing the EUV technology was reported worldwide; separate international coordinating meetings and workshops were held for various topics in conjunction with the workshop.

===== [p467-467] Chapter 7 EUV Mask and EUV Mask Metrology > 7.6.2 Absorber pattern inspection (4块) =====
