Repository: NARUTOBEST/semiconductor-knowledge-qa

# heldout 泛化集出题管线(v2,2026-10-01)

与 `pipeline/dev/` 平行、互不混放的 heldout 侧出题管线。
总协议见 `../protocol_v2.md`(v2:取消 source 隔离红线,全库遴选文档)。

## 本目录内容
| 文件 | 用途 |
|---|---|
| `fetch_material.py` | 从 Qdrant(16333 转发)抓取本 track 8 篇文档的真实 chunk 原文 |
| `draft_material/` | 8 篇素材 txt + 草稿 json(每篇 25 题,含 evidence 逐字摘录) |
| `build_datasets_heldout.py` | 草稿 -> `eval/qa_sets/v2_20261001/heldout_200.json` + 校验报告 |
| `_extract_result.py` | 出题 agent 结果恢复(从会话 transcript) |
| `_verify_acceptance.py` | evidence 溯源覆盖率校验(自动发现本目录全部草稿) |
| `_prompt_template.txt` | 出题 agent 提示词模板 |
| `acceptance_report.json` / `_acceptance_failures.txt` | AI 验收记录(heldout 侧) |
| `verify_log.md` | 人工核对清单(heldout 200) |

File: eval/pipeline/heldout/draft_material/11_Chemistry_Lithography.txt (part 19 of 53)
13.4.3 Optical coatings 657   
13.4.3.1 Aluminum mirrors 657   
13.4.3.2 Dielectric optical coatings 658   
13.4.4 Pellicle materials 658   
13.5 Printing Modes 658   
13.5.1 Contact and proximity printing 659   
13.5.2 Projection printing 660   
13.6 General Considerations on Optics Relevant to Lithography 665   
13.6.1 Image formation 665   
13.6.1.1 The role of the objective lens 668
--[p7]-- 8.3.1 Dipole resonance transfer 400   
8.3.2 Exchange transfer 401   
8.3.3 The Perrin formula 402   
8.4 Energy Migration in Resist Polymers 403   
8.5 Spectral Sensitization 406   
8.6 Sensitization by Energy Transfer 407   
8.6.1 Triplet sensitization 407   
8.6.2 Sensitization by electron transfer 408   
8.7 Radiation Chemistry Versus Photochemistry of Resists 409   
8.8 Radiation Chemical Yield and Dosimetry 411   
8.9 Radiation Chemistry of Polymers 411
--[p7]-- 3.2.1.7 Chemical effects of light 58   
3.2.1.8 The discovery of electrons 61   
3.2.1.9 The discovery of x rays 62   
3.2.1.10 Radioactivity 63   
3.2.1.11 The beginnings of quantum theory 64   
3.2.1.12 Molecular theory of matter 65   
3.2.1.13 Blackbody radiation 66   
3.2.1.14 Planck’s quantum hypothesis for blackbody   
radiation 67   
3.2.1.15 Einstein’s quantum hypothesis for the   
photoelectric effect 69   
3.2.1.16 Bright and dark line spectra 71
--[p7]-- 7.2.1.2 Non-chemically amplified positive resists   
based on main chain scission 323   
7.2.2 Chemical amplification positive resists: the chemical   
amplification concept 335   
7.2.2.1 Acid generators 336   
7.2.2.2 Chemical amplification positive resists and   
their imaging mechanisms 343   
7.2.2.3 Chemical amplification positive resists based   
on deprotection 343   
7.2.2.4 Chemical amplification positive resists based   
on Claisen rearrangement 385
--[p7]-- 4.10 Electron-Beam Lithography 167   
4.11 Ion-Beam Lithography 169   
4.12 Extreme Ultraviolet Lithography 170   
4.13 Soft Lithography 170   
4.13.1 Microcontact printing 171   
4.13.2 Micromolding in capillaries 172   
4.13.3 Nanoskiving 172   
4.13.4 Step-and-flash imprint lithography 172   
4.13.5 Nanoimprint lithography 172   
4.14 Proximal Probe Lithography 173   
4.15 Atom Lithography 175   
4.16 Stereolithography 176   
4.17 Molecular Self-Assembly Lithography 176
--[p7]-- 2.4.3 William Henry Fox Talbot 26   
3 Optical and Chemical Origins of Lithography 29   
3.1 Introduction 29   
3.2 Key Developments that Enabled the Invention and   
Development of Lithography 33   
3.2.1 Developments in optical physics 33   
3.2.1.1 Tactile and emission theories of light 33   
3.2.1.2 Early studies in optics and catoptrics 34   
3.2.1.3 On the nature of light 38   
3.2.1.4 Electromagnetic theory 50   
3.2.1.5 Electromagnetic spectrum 55   
3.2.1.6 Absorption of light 58
--[p7]-- 6.6.1 Photogeneration of radicals 258   
6.6.1.1 Initiators based on photofragmentation 258   
6.6.2 Radicals generated by hydrogen abstraction 262   
6.6.2.1 Other practical initiator systems based on   
hydrogen abstraction 263   
6.6.3 Dye-sensitized initiation 266   
6.6.4 The initiation step 269   
6.6.5 Propagation versus termination and the kinetic   
chain length 270   
6.6.5.1 The steady state approximation 270   
6.7 General Considerations on Photoinitiated Condensation
--[p7]-- 14.6.6 Debris-mitigation schemes 737   
14.7 EUV Resists and Imaging Performance 737   
15 Charged Particle Lithography 741   
15.1 Introduction 741   
15.2 Electron-Beam Lithography 741   
15.2.1 Electron scattering 742   
15.2.2 Electron-beam lithography systems 746   
15.2.2.1 Electron sources 747   
15.2.2.2 Electron optical components 748   
15.2.2.3 Exposure stage 748   
15.2.2.4 Computer 749   
15.3 Types of Electron-Beam Lithographies 749
--[p7]-- based on sidewall formation 803   
17.3.3.2 Chemically induced CD shrink techniques   
based on sidewall erosion 806   
17.3.3.3 Plasma-assisted CD shrink technique 808   
17.3.4 Double-exposure techniques 809   
17.3.5 Double-patterning techniques 811   
17.3.5.1 Lithography-etch-lithography-etch   
patterning scheme 813   
17.3.5.2 Lithography-freeze-lithography-etch   
patterning scheme 813   
17.3.5.3 Self-aligned double-patterning (SADP)   
scheme 815
--[p7]-- 17.4 Resolution Limit Issues of Resists 818   
17.4.1 Resolution limits due to chemical amplification   
in resists 819   
17.4.1.1 Elucidating how photoacid diffusion leads   
to resist contrast and resolution loss 823   
17.4.2 Resolution limits due to line edge roughness 825   
17.4.2.1 Base quenchers 826   
17.4.2.2 Polymer size 827   
17.4.2.3 Shot noise 828   
17.4.3 Resolution limits due to confinement effects in resists 829   
17.4.4 Resolution limits due to resist polymer
--[p7]-- 11.21 Rework/Stripping 548   
Lithographic Modeling 551   
12.1 Introduction 551   
12.2 Historical Background 551   
12.3 Structure of a Lithographic Model 554   
12.3.1 Aerial image 556   
12.3.2 Standing waves 556   
12.3.3 Prebake 556   
12.3.4 Exposure 556   
12.3.5 Postexposure bake 556   
12.3.6 Development 557   
12.4 Basic Imaging Theory 557   
12.5 Accounting for Aberrations 560   
12.6 Aerial Image Formation Models 563
--[p7]-- 16.2.4.1 n<sup>2</sup> LDD implant 779   
16.2.4.2 p<sup>2</sup> LDD implant 779   
16.2.5 Sidewall spacer formation 779   
16.2.6 Source/drain implant process 780   
16.2.6.1 n<sup>þ</sup> S/D implant 780   
16.2.6.2 p<sup>þ</sup> S/D implant 781   
16.2.7 Contact formation 782   
16.2.8 Via-1 and tungsten plug formation 782   
16.2.8.1 Via-1 formation 783   
16.2.8.2 Tungsten plug formation 783   
16.2.9 Copper interconnect wiring formation by means   
of the dual damascene technique 784
--[p7]-- 14.5.1 Carbon deposition 721   
14.5.2 Oxidation 725   
14.5.3 Impact of contamination 728   
14.6 Contamination Mitigation Strategies 730   
14.6.1 Exposure chamber environment control 731   
14.6.2 Use of oxidation-resistant capping layers 731   
14.6.3 Thermal processes used in EUV optics   
contamination mitigation 731   
14.6.4 Nonthermal processes used in EUV optics   
contamination mitigation 733   
14.6.5 Reactive-ion etching processes for cleaning   
contaminated optics 737
--[p7]-- 6.3 Types of Negative Resists 199   
6.3.1 Non-radiation-based negative resists 199   
6.3.1.1 Wax-lampblack-soap resists 199   
6.3.2 Radiation-induced negative resists 200   
6.3.2.1 Negative resists based on radiation-induced   
cross-linking reactions 200   
6.3.3 Chemically amplified cross-linking negative resists 224   
6.3.3.1 Chemically amplified negative phenolic resists   
based on acid-catalyzed condensation/   
intermolecular dehydration cross-linking   
reactions 224
--[p7]-- 4.4 The Transistor and Microelectronics Revolution 145   
4.4.1 The invention of the transistor 145   
4.4.2 Limits of discrete transistors 147   
4.5 The Integrated Circuit 148   
4.6 Other Notable Developments in Transistor   
Technology 148   
4.7 Overall Device Technology Trends 152   
4.8 Semiconductor Lithography 157   
4.8.1 Optical lithography 160   
4.8.2 Challenges of decreasing exposure wavelength in   
optical lithography 165   
4.9 X-ray Lithography 165
--[p7]-- 8.9.1 Backbone scission and cross-linking 411   
8.9.2 Determination of the scission vield 412   
8.9.3 Determination of the cross-linking yield $G _ { \mathrm { x } }$ 413   
8.10 Sensitivity and Exposure Radiation 414   
8.11 Exposure Mechanisms of Resists and Exposure Radiation 415   
9 Antireflection Coatings and Reflectivity Control 419   
9.1 Introduction 419   
9.2 Antireflection Coating Strategies 421   
9.2.1 Top antireflection coatings 421
--[p7]-- 6.3.5.5 Chemically amplified methacrylate negative   
resists based on acid-catalyzed deprotection   
and development in supercritical $\mathrm { C O } _ { 2 }$ 247   
6.4 General Considerations on the Chemistry of Cross-Linking 252   
6.5 Negative Resists Arising from Polymerization of Monomers   
in the Presence of Polyfunctional Components 256   
6.6 General Considerations on the Chemistry of Photoinitiated   
Radical Polymerization Employed in Negative Resist Systems 257
--[p7]-- 13.7.2 KrF (248-nm) lithography 678   
13.7.3 Dry ArF (193-nm) lithography 678   
13.7.3.1 ArF resist material chemistry 681   
13.7.3.2 ArF lithographic patterning issues 682   
13.7.4 Water immersion ArF (193-nm) lithography 692   
13.7.4.1 Resists and topcoats 694   
13.7.4.2 Postexposure bake delay stability 696   
13.7.4.3 Defectivity 696   
13.7.5 F excimer laser (157-nm) lithography 700   
14 X-Ray and Extreme Ultraviolet Lithographies 703   
14.1 Introduction 703
--[p7]-- 11.18 Postdevelopment Bake and Resist Stabilization Treatments 536   
11.18.1 Postdevelopment bake 536   
11.18.2 UV radiation curing 537   
11.18.3 Electron-beam curing of resists 540   
11.18.3.1 Radiation chemistry of electron-beam   
curing 542   
11.18.3.2 Effects of electron-beam curing 542   
11.19 Measurement and Inspection 543   
11.20 Etching 544   
11.20.1 Wet etching 544   
11.20.2 Dry etching 545   
11.20.2.1 Plasma etching 546   
11.20.2.2 Reactive-ion etching 547

===== [p409-411] Chapter 5 Lithographic Chemicals > 7.2.2.5.1 Poly(phthaldehyde) resists (14块) =====
--[p410]-- Synthesis of novel linear tertiary copolycarbonates by phase transfer catalysis,” Macromol ecules, 19, 13 (1986).
It is worthwhile to note that the above reaction can take place at a much lower decomposition temperature in the presence of a catalytic amount of acid.<sup>355</sup> Along the same lines, Narang and Attarwala<sup>356</sup> have described a positive resist based on the previous polycarbonate (Scheme 7.47).
--[p410]-- The hydrolysis of esters or carbonates of tertiary alcohols have also been employed to degrade resist polymer backbone, with a view to making them soluble in the developer.
--[p409]-- Exposure of this resist film to DUV radiation generated spontaneous relief image formation with doses as low as $2 { \mathrm { m J } } / { \mathrm { c m } } ^ { 2 }$ . The depolymerization reaction is reported to be exothermic and sufficiently energetic to cause the phthaldehyde monomer to vaporize. Self-developed images were also reported to have been generated at doses two orders of magnitude lower than those required to image typical DNQ/novolac resists.<sup>351</sup>
--[p409]-- The solution to this problem was found when they used an anionic mechanism to prepare the poly(phthaldehyde) and a cationic mechanism involving the photogeneration of acid from a neutral species such as onium salts of the kind publicized by Crivello<sup>349</sup> of General Electric, to unzip it (Scheme 7.45).<sup>350</sup> Their first formulation of poly(phthaldehyde) with diphenyl hexafluoroarsenate provided a positive-tone resist with extremely high sensitivity.
--[p410]-- Willson, R.A. Dammel, and A. Reiser, “Photoresist materials: a historical perspective,” Proc. SPIE 3050, 38 and 51 (1997).
<sup>352</sup>ibid., pp. 38 51.
<sup>353</sup>J.M.J. Fre´chet, F.M. Houlihan, F. Bouchard, B. Kryczka, and C.G. Willson, “Design, synthesis and study of novel thermally depolymerizable polycarbonates,” J. Chem. Soc. Commun., p. 1514 (1985); F.M. Houlihan, F. Bouchard, J.M.J. Fre´chet, and C.G. Willson, “Thermally depolymer polycarbo nates. II.
--[p409]-- Exposing the films of the capped copolymer to DUV radiation resulted in spontaneous relief image formation, but the resulting images could not be developed cleanly to the substrate. As expected, they observed that the polymer chain had undergone scission and had unzipped, but only in one direction because the photochemistry generates an o-nitrosoester capping unit as one chain end.<sup>348</sup>
--[p409]-- Their first attempt,<sup>347</sup> which is the second chemically amplified resist invented for use in lithographic resist applications, involved the use of poly(phthaldehyde), which undergoes an equilibrium cyclopolymerization and has a ceiling temperature of about $- 4 0 ^ { \circ } \bar { \mathrm { C } }$ . Their idea was to prepare the polymer below its ceiling temperature, then cap it and isolate the intrinsically unstable product.
--[p409]-- <sup>347</sup>This is the second chemical amplification resist invented for use in semiconductor lithography. Invented by Willson, Fre´chet, and Ito, the resist on exposure spontaneously and uncontrollably depol ymerizes in an exothermic reaction that is sufficiently energetic to evaporate the monomer. These inventors were unaware of a 3M Corporation patent on a similar concept, G.H. Smith and J.A. Bonham, “Photosolubilizable compositions and elements,” U.S. Patent No. 3779,778 (1973).
--[p409]-- Ito, J.M.J. Fre´chet, T.G. Tessier, F.M. Houlihan, “Approaches toward the design of radiation sensitive poly meric imaging systems with improved sensitivity and resolution,” J. Electrochem. Soc. 133, p. 181 (1986).
Although this first formulation had very high photosensitivity, it had very little practical utility, since it was not able to function as a resist in the true sense of the word. Practically, very little film was left after spontaneous development of 352 the exposed film.
--[p411]-- On irradiating this resin in the presence of diphenyliodonium hexafluoroarsenate, the resin decomposes at a bake temperature of $1 2 0 \mathrm { { } ^ { \circ } C }$ , lasting only 60 s. Under these conditions, one of the products, bisphenol A, does not evaporate, but development in n-butanol produces positive-tone images of good quality.<sup>357</sup>
--[p410]-- In particular, Fre´chet et al.<sup>353</sup> prepared resists based on thermally depolymerizable polycarbonates, such as the structure shown in Scheme 7.46, which exhibit great thermal lability and undergo multiple backbone scissions when heated to a critical temperature ${ \sim } 2 1 0 { \it - } 2 5 0 ^ { \circ } \mathrm { C }$ . At these temperatures, the polymers decompose suddenly and cleanly into volatile products, with no solid residue left behind.<sup>354</sup>
<sup>351</sup>C.G.
--[p409]-- Reasoning that any photochemical event that can generate the anionic chain end above the ceiling temperature should cause spontaneous depolymerization to the monomer, they prepared the polymer by anionic copolymerization of phthaldehyde and o-nitrobenzaldehyde monomers, and capped it with acylating agents. They incorporated o-nitrobenzaldehyde as a monomer into the polymer to render it photosensitive.
--[p409]-- 7.2.2.5.1 Poly(phthaldehyde) resists
Unaware of the first patent on chemically amplified resist (granted to 3M Corporation), C.G. Willson et al. set out in the late 1970s to develop chemically amplified DUV resists.
--[p409]-- <sup>348</sup>C.G. Willson and R.A. Dammel, A. Reiser, “Photoresist Materials: A Historical Perspective,” Proc. SPIE 3050, pp. 38 51 (1997).
<sup>349</sup>J.V. Crivello and J.H. Lam, “Photo initiated cationic polymerization with triarylsulfonium salts,” J. Polym. Sci.: Polym. Chem. Ed. 17, 977 (1979).
<sup>350</sup>H. Ito, C.G. Willson, and J.M.J. Fre´chet, “New UV resists with negative or positive tone,” Digest of Technical Papers, 1982 SPE Symp. on VLSI Technol., p. 6 (1982); C.G. Willson, H.

===== [p140-142] Optical and Chemical Origins of Lithography > 3.2.3.8.3 Electrochemical or dualistic theory (14块) =====
--[p140]-- (ii) When two compounds exist, they are assumed to be binary (A þ B) and ternary (A þ 2B or 2A þ B). When three compounds are observed, one is binary, two are ternary, and one quaternary (3A þ B or A þ 3B) [cited in J.R. Partington, A Short History of Chemistry, 3rd ed., pp. 169 170, Dover Publications, New York (1989)].
--[p142]-- Berzelius and Hisinger, “Versuch, betreffend die Wirkung der elektrischen Sa¨ule auf Salze und auf einige von von ihren Basen,” N. Allgem. J. Chem. I, 115 (1803) [cited by J.R. Partington, A Short History of Chemistry, 3rd ed., p. 192, Dover Publications, New York (1989).
<sup>313</sup>ibid.
--[p141]-- Berzelius further noted that a similar dualism exists in electricity, influenced by his observation that salts in solution are decomposed by the electric current into bases, which travel to the negative pole and therefore seem to carry a positive charge, and acids, which travel to the positive pole and seem to carry a negative charge, and by so doing succeeded in linking the above conception with electrical polarity.
--[p142]-- It is proportional to the quantity ofelectrical conductivity.
(4) The chemical changes in decomposition depend firstly on the affinities of the components for the poles (metals), secondly on the affinities ofthe components for one another, and thirdly on the cohesion of the compounds formed.
According to Berzelius, elements may be divided into two groups on the basis of the charges they take up on contact.
--[p142]-- (The arrangement does not differ much from modern tables of electrode potentials.)<sup>312</sup>
O, S, N, F, Cl, Br, I, Se, P, As, Cr, Mo, W, B, C, Sb, Te, Ta, Ti, Si, H; Au, Os, Ir, Pt, Rh, Pd, Hg, Ag, Cu, U, Bi, Sn, Pb, Cd, Co, Ni, Fe, Zn, Mn, Ce Th, Zr, Al, Y, Be, Mg, Ca, Sr, Ba, Li, Na, K
The order may vary with temperature. He believed that the strength of an acid or base is greater the more pronounced the electrochemical character of the radical.
--[p140]-- 169, Dover Publications, New York (1989). In a lecture at the Royal Institution in 1810, Dalton attributed the origin of this atomic theory to attempts to explain his law of partial pressures (1801 1802), which states that the pressure exerted by a mixture of perfect gases is the sum of the pressures exerted by the individual gasses occupying the same volume. The partial pressure of a gas is the pressure a gas would exert if it occu pied the container alone and if it behaved perfectly.
--[p142]-- Based on his studies of electrolysis, Berzelius in 1803 reported the following conclusions:<sup>311</sup>
(1) Chemical compounds are decomposed by the electric current, and their components collect at the poles.
(2) Combustible bodies (hydrogen), alkalis, and earths and metals travel to the negative pole; oxygen, acids and oxidized compounds travel to the positive pole.
(3) The extent of decomposition is in compound proportion to the affinities and the surfaces ofthe poles.
--[p142]-- The arrangement of elements according to electron affinities is called the electrochemical series. He regarded oxygen as the most electronegative element, as evidenced by the fact that in an oxygen compound, oxygen was always negative. He arranged all of the elements in a series with oxygen at the top and potassium (the most electropositive element) at the bottom, and with hydrogen separating the two classes as follows.
--[p142]-- on masses, in the other case (chemical) on particles. The origin of electromotive force, he says, is contact, but when the metals are connected, the charges tend to become neutralized, and the chemical change restores the electromotive force. He observes that even apparently insoluble substances, such as glass, when moist, can be decomposed by the current, and acids may be transported through 310 alkaline solutions provided they are not precipitated on the way.
--[p140]-- Davy extended this concept by showing that a base was a compound of a metal with oxygen, and Berzelius (1779–1848) completed the dualistic system by assuming that, in all cases, a salt was a compound of an acid (actually an acid anhydride) with a base (actually a basic oxide), as illustrated in Scheme 3.1.<sup>308</sup>
<sup>305</sup>I. Newton, Opticks, p. 376, William Innys, London (1730).
<sup>306</sup>J.R. Partington, A Short History of Chemistry, 3rd ed., p.
--[p142]-- Berzelius also believed that a weak base may act as an acid toward a strong base (e.g., alumina and caustic soda), and a weak acid may act as base toward a strong acid (e.g., boric acid and sulfuric acid).<sup>313</sup>
<sup>312</sup>ibid., p. 200. 312ibid p. 200
<sup>310</sup>H. Davy, Elements of Chemical Philosophy, p. 160, Johnson and Co., London (1812).
<sup>311</sup>J.J.
--[p140]-- 3.2.3.8.3 Electrochemical or dualistic theory
Two main contributors to electrochemical theory were Sir Humphrey Davy (1778– 1829) in 1806 and Jons Jakob Berzelius (1779–1848) (Fig. 3.34) starting in 1811. Dualism was the basis of electrochemical theory. Oxygen, according to Lavoisier, was the central element in the system, so much so that he defined an acid as a compound of a radical with oxygen.
--[p141]-- Bases were thus seen as electropositive oxides, acids as electronegative oxides, or, as Berzelius expressed it, they are electropositive and electronegative substances, respectively.<sup>309</sup>
Davy postulated that chemical changes and electrical changes are distinct phenomena; both are produced by the same power acting in one case (electrical)
<sup>308</sup>J.R. Partington, A Short History of Chemistry, 3rd ed., p. 196, Dover Publications, New York (1989).
<sup>309</sup>ibid., p. 197.
--[p140]-- Dalton’s law of partial pressure is a more general form of Henry’s law, which states that the amount of gas absorbed by a liquid is proportional to the pressure.
<sup>307</sup>Dalton attempted to resolve the discrepancy by making use of the general rules: (i) If only one com pound of two elements is known, it is presumed to be binary (1 atom A þ 1 atom B), unless some cause appears to the contrary.

===== [p102-104] Optical and Chemical Origins of Lithography > 3.2.1.18 Bohr’s model of the hydrogen atom (17块) =====
--[p104]-- The value obtained in this way was found to be in agreement with the result deduced from the blackbody radiation and photoelectric effect.<sup>163</sup>
<sup>160</sup>M.I. Sobel, Light, pp. 85 86, University of Chicago Press, Chicago (1987).
<sup>161</sup>D.A. McQuarrie, Quantum Chemistry, p. 25, University Science Books, Mill Valley, CA (1983).
<sup>162</sup>M.I. Sobel, Light, pp. 86 87, University of Chicago Press, Chicago (1987).
<sup>163</sup>ibid., p. 87.
--[p102]-- Partington, A Short History of Chemistry, 3rd ed., p. 360, Dover Publications, New York (1989).
<sup>156</sup>ibid.
<sup>159</sup>D.A. McQuarrie, Quantum Chemistry, p. 23, University Science Books, Mill Valley, CA (1983).
<sup>157</sup>J.R. Partington, A Short History of Chemistry, 3rd ed., pp. 360 361, Dover Publications, New York (1989).
<sup>158</sup>N. Bohr, “On the constitution of atoms and molecules,” Phil. Mag. XXVI, 476, 857 (1913).
$$
--[p102]-- where m is the mass of the electron, u is the velocity of the electron, r is the radius of the electronic orbit, and h is equal to $h / 2 \pi$ . The force holding the electron in a circular orbit is the coulombic force $( e ^ { 2 } / 4 \pi \mathfrak { e } _ { 0 } r ^ { 2 } )$ of attraction between the proton and the electron, whereas the centripetal force $( m u ^ { 2 } / r )$ keeps it moving in the circular orbit.
--[p103]-- { \frac { e ^ { 2 } } { 4 \pi \varepsilon _ { 0 } r ^ { 2 } } } = { \frac { m u ^ { 2 } } { r } } ,\tag{3:21}
$$
where $e$ is the charge on the electron, and $\mathbf { \varepsilon } _ { \mathbf { \varepsilon } _ { 0 } }$ is the permittivity of free space and is equal to $8 . 8 5 4 1 9 { \times } 1 0 ^ { - 1 2 } \mathbf { C } ^ { 2 } \mathbf { N } ^ { - 1 } { \cdot } \mathbf { m } ^ { - 2 }$ . Solving Eq. (3.21) for u and substituting into Eq. (3.20), we obtain
$$
--[p102]-- In other words, he postulated that, like the oscillators that produce blackbody radiation, the electron can exist in only certain quantized energy levels; and as long as it stays in a given level, it produces no light, and its energy does not change. He specified these orbits by invoking a quantization condition, where he assumed that the angular momentum l of the electron must be quantized according to the equation
$$
l = m u r = n \quad n = 1 , 2 , . . .\tag{3:20}
$$
--[p104]-- E _ { n } = - \frac { m e ^ { 4 } } { 8 \mathtt { e } _ { 0 } ^ { 2 } h ^ { 2 } } \frac { 1 } { n ^ { 2 } } \quad n = 1 , 2 \dots .\tag{3:25}
$$
It should be pointed out that the negative sign in this equation is an indication that the energy states are bound states; the energies given by Eq. (3.25) are less than when the proton and electron are infinitely separated. The state of the lowest energy for the hydrogen atom corresponds to $n \_ 1$ , and is called the ground state.
--[p103]-- The total energy of the electron in the hydrogen atom, being the sum of the kinetic and potential energies, is therefore given by
$$
E = { \frac { 1 } { 2 } } m u ^ { 2 } - { \frac { e ^ { 2 } } { 4 \pi \varepsilon _ { 0 } r } } ,\tag{3:23}
$$
where the negative sign in front of the potential energy term indicates that the proton and electron attract each other, their energy being less than it is when
they are infinitely separated. Using Eq.
--[p104]-- States with $n > 1$ have higher energies than the ground state and are called excited states. An electron, Bohr asserted, can spontaneously fall from a higher energy level to a lower one; and when it does, it releases an amount of energy that is the difference between the two energy levels. This energy is lost by the atom, and it goes to create a quantum of light.
--[p103]-- r = \frac { 4 \pi  { \mathbf { s } _ { 0 } } ^ { 2 } n ^ { 2 } } { m e ^ { 2 } } \quad n = 1 , 2 \ldots ,\tag{3:22}
$$
which shows that the radii of the allowed orbits, now called Bohr orbits, are quantized. The value of the Bohr radius corresponding to $n \_ 1$ is the radius of the hydrogen atom in its ground state. Under the above-described scenario, the electron can move around the nucleus only in circular orbits with radii given by Eq. (3.22).
--[p102]-- 3.25) asserted that an electron in an atomic orbit simply does not radiate; in other words Maxwell’s theory does not apply at this level. Bohr’s main contribution was to make two nonclassical assumptions.<sup>159</sup>
First, he assumed the existence of stationary electron orbits, in defiance of classical physics.
--[p104]-- In this way, light is the child of the atom in the process of change and, in another way, is the mechanism of the atomic process; for if there were no light, the atom would not be able to go from one state to another.<sup>160</sup>
Bohr also made the assumption that the observed spectrum of the hydrogen atom is due to transitions from one allowed energy state to another, with the energy difference between two levels given by
$$
--[p104]-- (3.22) to eliminate the $m u ^ { 2 }$ in the kinetic energy term, Eq. (3.23) becomes
$$
E = \frac { 1 } { 2 } \left( \frac { e ^ { 2 } } { 4 \pi \varepsilon _ { 0 } r } \right) - \frac { e ^ { 2 } } { 4 \pi \varepsilon _ { 0 } r } = - \frac { e ^ { 2 } } { 8 \pi \varepsilon _ { 0 } r } .\tag{3:24}
$$
Because the only allowed values of r are those given in Eq. (3.22), substituting Eq. (3.22) into Eq. (3.24), we obtain the expression for the only allowed energies as
$$
--[p104]-- The energies and the energy differences are quantized, and so are the frequencies.<sup>161</sup> The isolated atom emits light of only certain definite frequencies, as observed in the bright line spectrum.<sup>162</sup>
--[p102]-- An electron in a stationary circular orbit therefore experiences a coulombic force that is counterbalanced by the centripetal force due to its rotation around the nucleus. Equating these two forces, we obtain
<sup>154</sup>M.I. Sobel, Light, p. 85, University of Chicago Press, Chicago (1987).
<sup>155</sup>H.G.J. Moseley, “The high frequency spectra of the elements,” Part 1, Phil. Mag. XXVI, 102 (1913); Part 2, XXVII, 107 (1914); also cited in J.R.
--[p104]-- The equations of Bohr’s theory are in agreement with the observed frequencies in the hydrogen spectrum, as are the observed spectral series—Lyman series (when electrons excited to higher levels relax to the n 1 state) and Balmer series (when electrons excited to higher levels relax to the $n \_ 2$ state, and so on). Working backward, the observations can also be used to determine the value of Planck’s constant.
--[p102]-- 3.2.1.18 Bohr’s model of the hydrogen atom
Realizing that Rutherford’s planetary model of the atom is incompatible with the classical Maxwell theory of radiation—which stipulates that a charged electron in circular motion will continually emit radiation and thereby lose energy, its orbit will shrink, and it will quickly spiral into the nucleus—Niels Bohr<sup>158</sup> in 1913 (see Fig.
--[p104]-- \Delta E = \frac { m e ^ { 4 } } { 8  { \varepsilon } _ { 0 } ^ { 2 } h ^ { 2 } } \left( \frac { 1 } { n _ { 1 } ^ { 2 } } - \frac { 1 } { n _ { 2 } ^ { 2 } } \right) = h \nu .\tag{3:26}
$$
The equation $\Delta E$ hn is called the Bohr frequency condition and is the basic assumption that as the electron falls from one level to another, the energy evolved is given off as a photon of energy $E _ { \mathrm { ~ \normalfont ~  ~ } } \ - \ Z _ { u \nu }$ .

===== [p105-105] Optical and Chemical Origins of Lithography > 3.2.1.19 Implications of Bohr’s Theory (8块) =====
--[p105]-- Applying the theory to predict the energy levels and therefore the emission frequencies of atoms more complicated than hydrogen—say, helium with two electrons, lithium with three, and so on— led to the concept of electronic shells about the nucleus, the outer shell less tightly bound, and it is these outer-shell electrons that determine the element’s spectrum.<sup>164</sup> It should be pointed out that the theory was not fully successful in predicting the spectral lines of the elements that are more complicated than hydrogen.
Furthermore, the concept of electronic shells initiated the modern atomic theory of chemical reactions.
--[p105]-- 3.2.1.19 Implications of Bohr’s Theory
Between 1912 and 1925, Bohr’s theory of the atom gave rise to a conceptual framework for the study of matter on many fronts.
--[p105]-- Despite its successes, Bohr’s theory did not resolve the fundamental issues that lie at the heart of the quantum theory of Planck and Einstein: What is behind the quantization of oscillators and atoms? What happens when a system changes its state, resulting in the creation of a photon? How can the generated photon behave like a particle under certain conditions and like a wave under other conditions?
<sup>164</sup>ibid., pp. 89 90.
<sup>165</sup>ibid., p. 90.
--[p105]-- <sup>166</sup>Laser technology is one of those rare instances in scientific research, such as the development of nylon, atomic fission, or genetic engineering, where important technologies have sprung directly from scientific theory.
<sup>167</sup>P. Mason, Light Fantastic, p. 232, Penguin Books, New York (1981).
--[p105]-- It is now well accepted that the electrons in the outer shells, transferring from one atom to another or being shared by two atoms, provide the machinery for chemical reactions and the binding of atoms to form molecules.<sup>165</sup>
--[p105]-- By positioning a mirror at each end of the tube to reflect the light back and forth, an enormous intensity of these photons can be built up in a very short time. Making one of the mirrors partly reflecting allows a narrow, parallel, intense laser beam to emerge from $\mathrm { i t } ^ { 1 6 7 }$ as the new form of light that is now used in many fields— communications, surveying, range finding and welding, medical surgery, and even as light sources for lithography.
--[p105]-- The concept of atomic energy levels also underlies the design of lasers, which depend on a way of exciting the electrons in atoms that could hardly have been discovered by chance.<sup>166</sup> Einstein predicted that light emission could be produced if the atoms were so highly energized that the majority of the electrons at a certain energy level were excited into a higher level.
--[p105]-- In this scenario, a photon emitted from an excited atom “collects” another photon from a neighboring excited atom and travels along with it, in phase and amplitude and in exactly the same direction. Next, these two photons in turn collect two more, and in this way a process that amplifies the number of photons is created that proceeds through the laser cavity, whether in the form of a solid crystal rod or a long tube of gas.

===== [p459-459] Antireflection Coatings and Reflectivity Control > 9.4.3 Damascene applications involving silicon-containing resists and silicon-containing hard mask materials with antireflection properties (7块) =====
--[p459]-- 9.4.3 Damascene applications involving silicon-containing resists and silicon-containing hard mask materials with antireflection properties
The use of spin-on silicon-containing resists as well as silicon-containing hard mask materials is a new emerging reflectivity control strategy in the IC industry.
--[p459]-- They now dominate in these applications, although spin-on carbon hard masks are emerging as worthwhile alternatives.<sup>31</sup>
<sup>28</sup>ibid.
<sup>29</sup>ibid.
<sup>30</sup>ibid.
<sup>31</sup>ibid.
One of the drawbacks of Si-containing resist and Si-containing hard mask materials is their propensity to outgas during exposure, which might lead to $\mathrm { S i O } _ { 2 }$ contamination of optical elements in the exposure tools.
Silesquioxane-based materials appear not to suffer from this problem.
--[p459]-- Matching the etch rates of the Si-containing materials to that of the low-k dielectric is critical to yield because it eliminates problems such as shell defects and residue issues during etch, and pattern damage during cleaning of the vias; all of these problems can plague conventional materials.<sup>30</sup>
--[p459]-- The advantageous properties of these spin-on silicon-containing resists and hard mask materials with antireflection properties make these materials ideal candidates for dual damascene applications (see Fig. 9.10). They offer advantages over the conventional materials because they have better etch selectivity to the resists; they also tend not to suffer from the residue issues during etch and removal associated with conventional approaches.
--[p459]-- The use of BARCs in dual damascene applications presents great challenges because of the high topography and transparent dielectrics used. Typically, during trench patterning in a via-first integration scheme, the via must be filled with a highly planarizing material. Low isolated/dense feature bias is very important, as is fast, efficient etching of this via fill material in order to reduce crowning or veiling defects.
--[p459]-- Two critical etch requirements for trench processing in this scheme include the ability to tune the dry etch rate of the material to that of the delicate dielectric, while protecting the via bottom, and while also ensuring that after etching, the material can be removed from the via without damaging the delicate dielectrics or leaving residues behind.
--[p459]-- These materials are designed to incorporate antireflection properties, effectively eliminating the need of an underlying antireflection coating, in a scheme that combines the traditional functions of hard mask and antireflection coating films into only one film. With these spin-on hard masks, the silicon content provides etch resistance, while distinct functional groups on the backbone of the polymer or pendant to the backbone provide antireflection properties.<sup>29</sup>

===== [p98-101] Optical and Chemical Origins of Lithography > 3.2.1.16 Bright and dark line spectra (17块) =====
--[p100]-- Kirchhoff also formulated the law that now bears his name—Kirchhoff’s law— which states that all substances absorb the same light frequencies that they can emit. This law has found widespread application in the study of composition of the Sun and other stars many light-years away,<sup>144</sup> as well as in the rational design of resist sensitizers and photoactive compounds used in lithography.
--[p99]-- Although the inner core of the Sun (photosphere) emits a continuous spectrum, by the time the radiation traverses the outermost layer of the Sun’s body, known as the chromosphere, which contains rarefied hot gases, the elements contained in these hot gases absorb and scatter characteristic wavelengths corresponding to elements in them. This results in the dark line spectra of the Sun monitored on Earth.
--[p100]-- Fraunhofer was also the inventor of diffraction grating, a series of parallel wires separated by variable distances as small as 0.005 cm, which acted like an enhanced version of Young’s two-slit experiment and could also be used as a replacement for the prism. Passing light through the spaces between the wires forms an interference pattern beyond the grating, and the direction of constructive interference is differ-147 ent for each wavelength.
--[p100]-- It has been determined that the Sun contains vapors of sodium, calcium, iron, and many other elements.<sup>145</sup> Working together in Heidelberg, Kirchhoff and Robert Wilhem Bunsen (1811–1899) (see Fig. 3.24) established that each kind of atom has its own signature in a characteristic array of spectral lines.<sup>146</sup>
--[p101]-- As already stated, a common characteristic of all of the spectra of flames and electric discharges in gases analyzed in the spectroscope in the nineteenth century was the presence of bright lines, located at positions characteristic of particular wavelengths.
--[p101]-- Being the simplest form of matter, since each atom or molecule is independent, and not affected by forces due to the other atoms, a gas therefore made an ideal candidate for studying line spectra. The hydrogen atom being the simplest atom—as revealed from the chemical experiments and observations of Dalton, Avogadro, Joseph-Louis Gay-Lussac, and others (described below)—was therefore chosen, and its line spectrum carefully studied.
--[p98]-- 13, University Science Books, Mill Valley, CA (1983).
<sup>139</sup>M.I. Sobel, Light, p. 80, University of Chicago Press, Chicago (1987).
<sup>140</sup>ibid., pp. 80 81.
The Fraunhofer’s spectroscope was constructed to receive light that had been passed through a slit and a tube to create a narrow beam, resulting in a spectrum beyond the prism that was then viewed through a telescope.
--[p99]-- In other words, the spectrum of the transmitted light from the Sun contains dark lines at just those frequencies that are absorbed by hot gases surrounding the Sun.<sup>143</sup>
<sup>141</sup>ibid., p. 81.
<sup>142</sup>ibid., M.S. Barge and W.B. White, The Daguerreotype: Nineteenth Century Technology and Modern Science, p. 15, Johns Hopkins University Press, Baltimore (1991).
<sup>143</sup>G. Gamow, The Great Physicists from Galileo to Einstein, p. 123, Dover Publications, New York (1961).
--[p101]-- Between the years 1909 and 1912, the first successful theory of the hydrogen atom, and its line spectrum, was formulated, based on the experimental work of Ernest Rutherford and the theoretical insights of Niels Bohr.<sup>152</sup>
--[p98]-- Melvilles’s observation in 1752 that the spectrum of light of a flame passed through a prism was not continuous like that of the Sun, but rather that parts of the spectrum were bright, while others were dark, with the locations of the bright spots and their colors being different when different chemicals were placed in the flame, provided yet another clue to the nature of the atomic structure.<sup>141</sup>
<sup>138</sup>D.A. McQuarrie, Quantum Chemistry, p.
--[p100]-- In the 1820s, David Brewster (1781–1868), Sir John Herschel (1792–1871), and William Henry Fox Talbot performed similar types of experiments on the absorption of light to those by Fraunhofer. Independently, these researchers made the observation that flame spectra obtained by burning compounds of different compositions varied in systematic ways. These three researchers all produced line spectra, which they tried to relate to the dark lines observed by Fraunhofer from his solar spectrum.
