Repository: NARUTOBEST/semiconductor-knowledge-qa

# heldout 泛化集出题管线(v2,2026-10-01)

与 `pipeline/dev/` 平行、互不混放的 heldout 侧出题管线。
总协议见 `../protocol_v2.md`(v2:取消 source 隔离红线,全库遴选文档)。

## 本目录内容
| 文件 | 用途 |
|---|---|
| `fetch_material.py` | 从 Qdrant(16333 转发)抓取本 track 8 篇文档的真实 chunk 原文 |
| `draft_material/` | 8 篇素材 txt + 草稿 json(每篇 25 题,含 evidence 逐字摘录) |
| `build_datasets_heldout.py` | 草稿 -> `eval/qa_sets/v2_20261001/heldout_200.json` + 校验报告 |
| `_extract_result.py` | 出题 agent 结果恢复(从会话 transcript) |
| `_verify_acceptance.py` | evidence 溯源覆盖率校验(自动发现本目录全部草稿) |
| `_prompt_template.txt` | 出题 agent 提示词模板 |
| `acceptance_report.json` / `_acceptance_failures.txt` | AI 验收记录(heldout 侧) |
| `verify_log.md` | 人工核对清单(heldout 200) |

File: eval/pipeline/heldout/draft_material/12_先进封装材料.txt (part 19 of 34)
--[p124]-- Early ICs required a dozen or so interconnect wires, but as the IC revolution continued, $_ { \mathrm { I / O } }$ requirements increased rapidly. Today, ICs routinely have I/O numbers in the hundreds with some chip types exceeding the 1000 mark (application specific integrated circuits, (ASICs) microprocessors, etc.) A few devices even have higher I/O numbers, typically around 1500. The complex, increased functionality of future ICs will have I/O requirements in the multiple thousands.
--[p124]-- 4.1 Introduction
Since the invention of the transistor in 1947 (e.g. [6]), and the birth of the integrated circuit (IC) in 1958 (e.g., [49]), semiconductor device technology has had unparalleled growth in all aspects ranging from device density and complexity to market applications.
--[p124]-- The details of the materials and methodology involved in the wire bonding of electronic and electro-optic product are the focus of this chapter. The chapter will also describe wire bonding applications and the future of wire bonding in relationship to the growing requirements for extremely high density and performance interconnects.

===== [p295-296] Chapter 8 Advanced Print Circuit Board Materials > 8.2.1 Copper Foils (6块) =====
--[p295]-- When forming circuitry with a semi-additive electroplating process, as done when forming the outer layers of a PTH PCB or the build-up layers of HDI PCBs, the copper foil provides the common cathode connection across the manufacturing panel.
Copper foil is made by either the electrodeposition of copper from a copper electrolytic solution or rolling copper ingots into thin sheets.
--[p296]-- Table 8.6 Design impact on material reliability Fig. 8.9. The ultra thin foils have a release barrier between them and the copper carrier to enable separation once bonded or laminated to a dielectric.
Design factor | Direction | Reliability Impact
Via Size | Smaller | Drops
Via Pitch | Smaller | Drops
Layer Count | Higher | Drops
Copper Weight | Greater | Drops
Board Thickness | Greater | Drops
Board Size | Larger | Drops
--[p295]-- 8.2.1 Copper Foils
Thin copper foils are used as the base cladding for laminate cores, dielectric films, and as the external cladding during multilayer PCB lamination. The circuit features are then formed into the copper foil by removing the unwanted copper through a print-etch process. The unwanted copper can also be removed with ablation or mechanical methods; but the print-etch remains the most cost effective in volume and least damaging to the base dielectric.
--[p295]-- The typical thickness in microns for copper foil after manufacturing and treatment is provided in Table 8.5.
Ultra thin copper foils, copper foils less than 0.25 oz (9 mm ), are typically not produced as free standing foils; but, are manufactured attached to a carrier.
--[p295 [表]]-- The ultra thin copper foils, such as Gould $\mathrm { T C U } ^ { \mathrm { \textregistered } }$ , Oak-Mitsui MicroThin<sup>1</sup>, and OlinBrass $\mathbf { X T F } ^ { \mathbb { ( R ) } }$ , are plated onto a thick copper carrier foil such as shown in
Table 8.5 Common copper foil thicknesses as received (IPC 4562L)
Foil Designator | Nominal thickness (mils) | Nominal Thickness (μm)
0.25 oz (9 μm) | 0.34 | 8.5
0.5 oz | 0.68 | 17.1
1.0 oz | 1.35 | 34.3
2.0 oz | 2.70 | 68.6
--[p295]-- Prior to being used as PCB copper cladding, the copper foils are treated to promote adhesion, improve processability through the PCB manufacturing process and prevent oxidation.
Copper foil can be obtained in a variety of thicknesses. Copper thickness is usually specified in ounces (oz.). The thickness of one ounce of copper is defined by the thickness obtained from a uniform copper sheet of one square foot weighing one ounce.

===== [p215-215] Chapter 5 Lead-Free Soldering > 5.11.2.1 SAC on Cu-Based Substrate (2块) =====
--[p215]-- Upon aging, $\mathrm { C u } _ { 3 } \mathrm { S n }$ layer grows quickly and becomes comparable to that of $\mathrm { C u } _ { 6 } \mathrm { S n } _ { 5 }$ layer, as shown in Fig. 5.18. The IMC thickness may be as high as 5 mm for some BGA joints. Kao reported that as little as 0.1% Ni addition is able to hinder $\mathrm { C u } _ { 3 } \mathrm { S n }$ formation on Cu [77].
--[p215]-- 5.11.2.1 SAC on Cu-Based Substrate
For SAC solder, the intermetallics formed at interface on Cu are $\mathrm { C u } _ { 6 } \mathrm { S n } _ { 5 }$ near solder side and $\mathrm { C u } _ { 3 } \mathrm { S n }$ near Cu side. For wave soldering, the IMC thickness is very thin, often around or smaller than 0.1 mm and is barely discernible [76]. For reflow soldering, the IMC thickness is typically around 2 mm , with $\mathrm { C u } _ { 6 } \mathrm { S n } _ { 5 }$ as the dominant layer.

===== [p88-88] Chapter 3 Advanced Chip-to-Substrate Connections > 3.1 Introduction (5块) =====
--[p88]-- Flip chip assembly uses metal connections, often solder spheres, to connect the chip to the substrate and/or the substrate to the board as shown in Fig. 3.1(b). Chips can also be connected directly to the board in a chip-onboard (COB) configuration, Fig. 3.1(c). COB is a less costly and lower profile (total height) technology, however, the substrate helps in electrical fan-out and allows for a higher number of I/O.
--[p88]-- The area-array flip-chip configuration provides for a higher number of I/O and the electrical environment is superior to wire bonding because it has lower inductance and capacitance. An area array of flip-chip solder balls has more I/O than peripheral wire bonds. Flip-chip connections also provide an additional thermal path for chip cooling through the $_ { \mathrm { I / O } }$
--[p88]-- 3.1 Introduction
Transistor scaling, shrinking the critical dimensions of the transistor, has led to continuous improvements in system performance and cost. Higher density of the transistors and larger chip size has also led to new challenges for chip-to-substrate connections. The pace of change in packaging and chipto-substrate connections has accelerated because off-chip issues are increasingly a limiting factor in product cost and performance.
--[p88]-- The substrate also assists in assembly of a heat-sink which is needed on high power chips.
--[p88]-- Chip-to-substrate connections are challenged on many fronts, including number of signal inputoutput (I/O) connections, I/O that operate at high-speed, power & ground I/O, and low cost.
Chip-to-substrate interconnects provide power, electrical contacts, and a mechanical link between the chip and the substrate. The two most common chip assembly schemes today, wire bonding and flip chip bonding are illustrated in Fig. 3.1(a) and (b), respectively [1, 2, 3, 4].

===== [p400-400] Chapter 11 Electrically Conductive Adhesives (ECAs) > 11.8 Improvement of Contact Resistance Stability (2块) =====
--[p400]-- The National Center of Manufacturing and Science (NCMS) defined the stability criterion for solder replacement conductive adhesives as a contact resistance shift of less than 20% after aging at $8 5 ^ { \circ } \mathrm { C } / 8 5 ^ { \circ } / \mathrm { { 0 R H } }$ conditions for 500 h [76].
--[p400]-- 11.8 Improvement of Contact Resistance Stability
Contact resistance between an ICA (generally a Ag-flake-filled epoxy) and non-noble metal finished components increases dramatically during elevated temperature and humidity aging, especially at $8 5 ^ { \circ } \mathrm { C } / 8 5 \%$ relative humidity.

===== [p396-396] Chapter 11 Electrically Conductive Adhesives (ECAs) > 11.6 Applications of ICAS in Microelectronic Packaging (1块) =====
--[p396]-- 11.6 Applications of ICAS in Microelectronic Packaging

===== [p457-457] Chapter 13 Thermal Interface Materials > 13.4 Solder Alloy Based TIMs (2块) =====
--[p457]-- [22] also performed experimental characterization of voids in solder type TIMs. There are not many literatures in microscopic modeling for thermal performance of solders primarily because of the lack of a driving force. This is probably because (1) most of the solders thermal performance is inherently very good, and (2) solders are not preferred over polymer TIMs because of cost and the complicated assembly processes involved in implementing solder TIMs as compared to polymer TIMs.
--[p457]-- 13.4 Solder Alloy Based TIMs
Solders are also actively pursued as TIMs due to their higher thermal conductivity [20–22]. Chiu et al. [20] characterized various solder TIMs and demonstrated some solders have very small thermal resistance. However, voiding is the biggest concern for solder because voids formed by air are poor in thermal conduction. Pritchard et al. [21] performed numerical studies to understand the voiding effects on the over all thermal performance of solders. Hu et al.

===== [p493-493] Chapter 14 Embedded Passives > 14.2.3 Conclusions (3块) =====
--[p493]-- Nanocomposite materials have the potential to meet both present and future technological demands, and these materials have been studied extensively. A wide variety of research efforts have been directed to achieve high dielectric performance for the materials candidates, that is, to maximize the capacitance density, obtain high dielectric constant, and suppress the dielectric loss.
--[p493]-- Several techniques to improve the overall dielectric properties of these materials include: (i) optimized formulation of dielectric materials with high filler loading of high dielectric constant ceramics for ceramic-polymer nanocomposites and appropriate loading level of conductive fillers in the neighborhood of percolation threshold for conductive filler-polymer nanocomposites; (ii) improvement in morphology of dielectric materials, such as filler size and distribution, packing, and dispersion in the polymer matrix; (iii) appropriate processing methods to obtain thinner dielectric films; (iv) modification of the filler interface to facilitate dispersion in the polymer matrix and suppress the dielectric loss of the composite materials.
--[p493]-- 14.2.3 Conclusions
Generally, high-k dielectric materials which can be realized for embedded capacitor applications are required to have high dielectric constant, low dissipation factor, high thermal stability, simple processibility, and good dielectric properties over broad frequency range. However, no such ideal materials that simultaneously satisfy the above-mentioned prerequisites have been realized at present.

===== [p276-276] Chapter 7 Advanced Substrates: A Materials and Processing Perspective > 7.8.1 RF Modules (3块) =====
--[p276]-- RF modules had fostered early on a BU type of substrate using resin coated Cu foil, RCF, instead of the costly ABF as the BU dielectric. Via openings are etched into the foil which can then act as the laser drilling mask for the BVs. BVs are often Cu filled during plating. Patterning is still subtractive. For cost reasons, RCF is being replaced by PP, which makes the cross-section very similar to standard HDI substrates.
--[p276]-- 7.8.1 RF Modules
Many RF modules are of the 1+2+1 type but do typically not require high density circuitry but impedance control instead. Traces range between from 75 to 100 mm in width with impedance tolerance of $1 0 \%$ . Designs are now pushing to reduce the tolerance down to $5 \%$ . Pattern plating should facilitate these new requirements. Frequently, thick Cu of up to 37 mm is required in the PTHs is also required for heat dissipation.
--[p276]-- The cores have frequently cap-plated PTHs to improve wireability, enabling trace or BV on PTH. In the future, the core thickness will be reduced to 60 mm and PTH in the core will be either Cu filled or it will be Cu filled laser via. Either one will allow stacking of the BU vias. These stacked design will allow very dense wiring and thermal dissipation if the via diameter is larger e.g. 150 mm.
For electrical reasons, often special resins are used with lower $\mathrm { D } _ { \mathrm { k } }$ .
These however are more expensive and sometimes more difficult to process which in turn adds process cost.

===== [p464-464] Chapter 14 Embedded Passives (5块) =====
--[p464]-- Chapter 14 Embedded Passives
Dok Won Lee, Liangliang Li, Shan X. Wang, Jiongxin Lu, C. P. Wong, Swapan K. Bhattacharya, and John Papapolymerou
Abstract Driven by ever growing demands of miniaturization, increased functionality, high performance, and low cost for microelectronic products and packaging, new and unique solutions in IC and system integration, such as system-on-chip (SOC), system-in-package (SiP), system-on-package (SOP), have been hot topics recently.
Despite the high level of integration, the number of discrete passive components (resistors, capacitors, or inductors) remains very high.
--[p464]-- Keywords Passives - magnetic inductor - quality factor - embedded capacitor - composites - thin film resistor
D.W. Lee (\*) Stanford University, Stanford, CA, USA
--[p464]-- By removing these discrete passive components from the substrate surface and embedding them into the inner layers of substrate board, embedded passives can provide many advantages such as reduction in size and weight, increased reliability, improved performance and reduced cost, which have driven a significant amount of effort during the past decade for this technology. This chapter provides a review on most recent development in embedded inductors, capacitors, and resistors.
--[p464]-- Embedded passives, an alternative to discrete passives, can address these issues associated with discrete counterparts, including substrate board space, cost, handling, assembly time, and yield [1, 2]. Figure 14.1 schematically shows an example of realization of embedded passive technology by integrating resistor and capacitor films into the laminate substrates.
--[p464]-- In a typical microelectronic product, about 80% of the electronic components are passive components, which are unable to add gain or perform switching functions in circuit performance, but these surface-mounted discrete components occupy over 40% of the printed circuit/wiring board (PCB/ PWB) surface area and account for up to 30 percent of solder joints and up to 90 percent of the component placements required in the manufacturing process.

===== [p242-243] Chapter 6 Thin Die Production > Scenario II: (3块) =====
--[p242]-- Figure 6.25 shows a typical Raman spectrum collected at a roughly 2 mm by 2 mm area of a crystalline silicon. The frequency of the Si Raman peak depends on mechanical stress imposed on the Si. As can be seen from Fig. 6.25, thinned Si wafer showed Raman shift due to the damage and the compressive stress induced during wafer grinding. This technique can also be used to study the stress and damage across a line on a silicon die using Raman line scanning (as shown in Fig. 6.26).
--[p242]-- Scenario II:
Silicon is getting more flexible when it becomes thinner. It can adapt a little more to the applied pressure by the grinding wheel. As a result, the damage zone is constant and only depends on the grinding parameters (grit size, feed rate, vibration, cooling, etc.). In this case, the damage layer is nearly independent of the silicon thickness.
To investigate which ofthe above two scenarios is true, Raman Spectroscopy is used to study the damage depth [15].
--[p243]-- From experimental results, it was observed
 Under different backside treatments for various silicon thicknesses ranging from 500 mm down to 50 mm, a saturation of die mechanical strength was reached by the same removal amounts.
 Raman Spectroscopy Analysis shows no significant difference between the damage layers of thin and thick dies
The results strongly indicated that for silicon wafers down to 50 mm thickness, the damage layer depth seems to be independent of silicon thickness.
Therefore, the scenario II is more consistent with the experimental results.

===== [p396-396] Chapter 11 Electrically Conductive Adhesives (ECAs) > 11.6.1.2 Disadvantages (4块) =====
--[p396]-- c m } )$ . Although generally adequate for most electronics applications, the electrical conductivity of ICAs must be improved. Contact resistance between an ICA and non-noble metal (such as Sn/Pb, Sn, and Ni) finished components in noted to dramatically increase with time especially under elevated temperature and humidity aging conditions [75–78].
--[p396]-- 11.6.1.2 Disadvantages
However, conductive adhesive technology is still in its infancy, and concerns and limitations do exist. The main limitations of commercial ICAs include lower conductivity than solder materials, an unstable contact resistance with non-noble metal finished components, and poor impact performance. The electrical conductivity $( \sim 1 0 ^ { - 4 } \mathrm { { o h m } \cdot \mathrm { { C m } ) } }$ of an ICA is lower than Sn-Pb solders $( \sim 1 0 ^ { - 5 } \mathrm { o h m .
--[p396]-- In addition, printed circuit board assemblies are often subject to significant mechanical shock during assembly, handling, and throughout their product life. Packages cannot survive without adequate impact resistance. However, most microelectronic commercial ICAs exhibit poor impact performance. Components assembled using ICAs tend to separate from the substrate when the package experiences a sudden shock [77, 79].
--[p396]-- For conductive adhesive technology to provide an acceptable solution as a solder replacement, new conductive adhesives with the desired overall properties must be developed [77]. There has been considerable effort to improve the properties of ICAs, and to make them more reliable materials. These improvements are described in the following sections.

===== [p190-190] Chapter 5 Lead-Free Soldering > 5.1 Global Lead-Free Soldering Implementation (3块) =====
--[p190]-- VP of Technology, Indium Corporation of America, 1676 Lincoln Ave., Utica, NY 13502
e-mail: nclee@indium.com
--[p190]-- In Japan, the legislative activities dealt with the reclamation and recycling of electronics. The Home Electronics recycling law came into force in April 1st, 2001, and applied only to TVs, refrigerators and similar items. Although not specifically aiming at lead, this legislation effectively drove Japanese industry toward lead-free soldering process. Those legislation activities lead the trend and effectively drive the rest of the world toward lead-free soldering (see Fig. 5.1).
N.-C. Lee (\*)
--[p190]-- 5.1 Global Lead-Free Soldering Implementation
The electronic industry is moving toward green manufacturing as a global trend. In the area of soldering, mainly driven by European RoHS (Reduction of Hazardous Substances), lead was banned effective July 1, 2006 except in some exempt items. This European legislation is followed by China RoHS which has similar list of banned materials, and its phase 1 implementation was effective March 1, 2007.

===== [p385-385] Chapter 11 Electrically Conductive Adhesives (ECAs) > 11.3.7.1 Oxidation of Non-noble Metals (2块) =====
--[p385]-- Reliability test results for flip chip on flex (FCOF) using gold bumps and ACFs filled with Ni particles indicated that the connection resistance increased with time under elevated temperature and humidity storage conditions [39]. In this case, the gold bump acts as cathode and the Ni particle as an anode. A nickel oxide, which is electrically insulating, eventually forms on the surface of the Ni particles.
--[p385]-- 11.3.7.1 Oxidation of Non-noble Metals
Electrochemical corrosion of non-noble metal bumps, pads, and conductive particles results in the formation of insulating metal oxides and significant increase in contact resistance. Electrochemical corrosion only occurs in the presence of moisture and metals that possess different electrochemical potentials. Humidity generally accelerates oxide formation and so too the increase in contact resistance.

===== [p313-313] Chapter 8 Advanced Print Circuit Board Materials > 8.4.3 Pad Cratering (2块) =====
--[p313]-- 8.4.3 Pad Cratering
Pad cratering is a separation of the surface solder pad from the printed circuit board by way ofa fracture through the resin underneath the pad (Fig. 8.29). Pad cratering, if severe enough can manifest in open circuits by breaking the trace or via attaching to the detached solder pad. It can also create pathways which can lead to CAF defects as explained above [16].
Improving the fracture toughness ofthe resin to prevent cracking is the primary concern for pad cratering.
--[p313]-- Improving the peel strength of the copper to the resin helps to prevent localized stress risers for crack formation. The addition of fillers or a random fiber reinforcement to act as crack arresters improves pad crater resistance.

===== [p404-404] Chapter 11 Electrically Conductive Adhesives (ECAs) > 11.9.1 Epoxide-Terminated Polyurethane Systems (4块) =====
--[p404]-- Conductive adhesives based on ETPU exhibit a broad loss factor (tan ) peak with temperature and a high tan value at room temperature. The tan value of a material is a good indication of the damping property and impact performance of a material. In general, the higher the tan value, the better the damping property (impact strength) of the material.
--[p404]-- ICAs based on ETPU resins also exhibit a much higher loss factor over a wide frequency range compared to ICAs based on bisphenol-F epoxy resins (shown in Fig. 11.13). This indicates that ICAs based on ETPU resins should exhibit good damping property and improved impact performance in a variety of electronic packages.
--[p404]-- 11.9.1 Epoxide-Terminated Polyurethane Systems
A class of conductive adhesives based on an epoxide-terminated polyurethane (ETPU) was developed [115, 116]. This class of conductive adhesives exhibits properties typical of polyurethane materials, such as high toughness and good adhesion. The modulus and glass transition temperature of an ICA can be adjusted by incorporating epoxy resins such as bisphenol-F based epoxies.
--[p404]-- This class of conductive adhesives has demonstrated superior impact performance and a substantial improvement in contact resistance stability with non-noble metal surfaces, such as Sn/Pb, Sn, and Cu [115, 116].

===== [p249-249] Chapter 6 Thin Die Production > 6.4.4.2 Crack Propagation (2块) =====
--[p249]-- 6.4.4.2 Crack Propagation
An initial crack is created on a wafer and then the separation of the dice is done by propagating the crack through induced thermal stress [20, 21].
The crack is produced by a diamond scribe. To achieve propagation, a laser is used to provide heat and an aerosol beam is utilized to cool shortly after the heat. This process has to be done in an exact sequence.
--[p249]-- The thermal tension, created by heat wave and subsequent cooling, spreads along the intended line of separation, and cracks the silicon crystal in a defined way (as shown in Fig. 6.33).

===== [p55-55] Chapter 1 3D Integration Technologies – An Overview > 1.3.1.5 Cost (1块) =====
--[p55]-- 1.3.1.5 Cost
3D IC-stacking technology using thru-Si via technology is an expensive technology because of high capital investment as well as high direct production cost. However, like many other technologies in the past, per unit cost will come down with technology maturation and higher production volumes. Use of high yielding ICs and wafer-level processes will further help in keeping the cost down.

===== [p232-235] Chapter 6 Thin Die Production > 6.2.2 Grinding Process (8块) =====
--[p234]-- After stress release treatments, the mechanical strength of the die can be improved by a factor of four to eight (as shown in Fig. 6.12).
The parameters used for the grinding process are interdependent. Here are some examples. Using harder bond materials for the grinding wheel teeth, longer wheel life can be achieved (as shown Fig. 6.13).
To achieve high removal rates in coarse grinding, a high feed rate is generally required. However, a higher feed rate will increase the wear of the grinding
--[p233]-- The roughness of the silicon surface is dependent on the type of grinding wheel used. The finer the diamond particles (higher mesh #), the smoother the surface produced. As can be seen from Fig. 6.10, a broad range of roughness of the ground surfaces can be generated after various grinding processes such as standard grinding (#1500), high mesh surface finish (#8000), standard grinding plus spin-etch, and standard grinding plus plasma etch.
--[p233]-- Fine grinding utilizes wheels with smaller diamond particles, and has lower material removal rate and thus causes less damage to the silicon. Coarse grinding results in a much higher roughness $( \mathrm { R _ { a } } \sim 0 . 1 ~ \mu \mathrm { m } )$ than fine grinding $( \mathrm { R _ { a } } < 0 . 0 5 ~ \mu \mathrm { m } )$ . The roughness difference between course and fine ground surfaces can be seen even by naked eye as shown in Fig. 6.9.
--[p233]-- The roughness of the surface also influences mechanical integrity of the die and surface adhesion.
The number of defects (e.g. cracks and crystal disturbances), and the size, depth, and shape of the defects affect the mechanical integrity of the die. For example, cracks in sharp edges most likely will propagate. Therefore, one of the major purposes of the post grinding treatment (or stress release treatment) is to smoothen these cracks.
--[p235]-- wheel and thus reduce wheel life (as shown in Fig. 6.14 for 6-inch wafers).   
Therefore, there is usually a trade-off between wheel life and removal rate.
Mechanical strength of a die is affected to a large extent by the wheel roughness in the coarse grinding step. When a grinding wheel with reduced roughness (e.g. smaller diamond particles) is used, the thinned die will have higher mechanical strength (as shown in Fig. 6.15).
--[p233]-- The stress release treatments remove the crystal layer that has been damaged by the grinding processes. Several stress release processes such as wet chemistry (e.g. spin-etch and chemical mechanical polishing) [6, 7], dry-polish, and plasma-etch are in use. Even though plasma etch removes the damage, it still leaves a high surface roughness as shown in Figs. 6.10 and 6.11.
--[p232]-- 6.2.2 Grinding Process
The sintered composite which the teeth of the grinding wheel are made of is one of the factors which impact the performance of grinding wheels. There is quite a variety of wheels for grinding brittle materials such as GaAs, InP, SiC and other compound semiconductors.
Especially for silicon, which takes the largest market share in brittle material grinding, lots of wheels have been developed. The desired properties for grinding wheels include:
--[p233]-- (1) Introduce minimum damage to silicon crystal during grinding
(2) Generate minimum heat during grinding
(3) High material removal rates
(4) Low wheel consumption (long wheel life)
A standard grinding process consists of two steps: coarse grinding and fine grinding. Coarse grinding uses wheels with rough diamond particles and has higher material removal rates.

===== [p276-278] Chapter 7 Advanced Substrates: A Materials and Processing Perspective > 7.8.2 High Performance Substrates with Low Dielectric Constant (7块) =====
--[p276]-- 7.8.2 High Performance Substrates with Low Dielectric Constant
High $_ { \mathrm { I / O } }$ die for certain networking and communication servers drove the development of these high performance substrates. Two different approaches were taken by two competitors, but both used Teflon<sup>1</sup> type dielectrics achieving $\mathrm { D } _ { \mathrm { k } }$ of 2.8–3.
--[p278]-- This substrate is called Via on Chip Pitch<sup>TM</sup> substrate and has only one redistribution layer on a five layer core i.e. it is a seven layer substrate [13].
--[p277]-- lamination at temperatures above $3 0 0 ^ { \circ } \mathrm { C } ,$ , unique pre-treatment for hole cleaning and seeding for subsequent Cu plating, etc. These challenges have been mastered and a very unique substrate has been built. A stiffener is attached before die attach to ensure planarity.
The combination of CIC with Teflon dielectric manages the stress transfer from die to board by being very compliant and having an effective CTE of approx.
--[p277]-- 10 ${ \mathrm { p p m } } / { \mathrm { { } ^ { \circ } C } } .$ . Even for very large die $( > 1 8 \ \mathrm { m m } \times 1 8 \ \mathrm { m m } )$ , a very reliable substrate has thus been built with excellent electrical performance. The unique materials set and the extraordinary processing are reflected in it’s price.
3 M Microelectronics, Austin, TX, (the successor of Gore Microelectronics, Eau Claire, WI) developed a rather similar substrate using Microlam<sup>1</sup> dielectric.
--[p277]-- This inner core is patterned and another layer pair of Rogers dielectric and Cu is added two more times. This core is then laser drilled with 50 mm through holes, plated, and patterned. Next a BU layer pair is added using an unreinforced dielectric. BVs are also 50 mm diameter. Typical surface finishes were ENIG with pre-solder (see Fig. 7.12)
This unique set of materials does require extraordinary processing of course, e.g.
--[p277]-- EI Technologies Corporation, Endicott, NY, (the former IBM Corporation site) developed the $\mathrm { H y p e r B G A ^ { \mathrm { \textregistered } } }$ technology [1] which is based on silica filled Teflon resin from Rogers Corporation. HyperBGA is the ultimate sequential substrate with nine metal layers. A sheet of Cu clad Invar, CIC, serves as the central core. Clearance holes are etched in it followed by laminating Rogers dielectric and Cu foil on both sides.
--[p277]-- <sup>5</sup> Reprint Courtesy of International Business Machines Corporation, copyright 2000 ?c International Business Machines Corporation
Microlam is made from expanded Teflon, impregnated with an epoxy resin. It can therefore be laminated under standard press conditions. The plating process is also simpler because of the dominant epoxy resin. The dielectric is however not as compliant and low modulus as the Rogers dielectric and is therefore more suitable for packages of up to medium size.

===== [p129-130] Advanced Wire Bonding Technology: Materials, Methods, and Testing > 4.3.1 Wire Bonding Types (4块) =====
--[p130]-- 4.2(a)), where the wedge (tail, crescent, or second) bond lies on an arc about the first bond or ball bond as shown in Fig. 4.2(b). Ultrasonic bonding or wedge bonding produces a symmetric wedge-wedge (first bond-second bond) style bond as shown in Fig. 4.3(a). In ultrasonic bonding, the second bond must lie along the center line of the first (see Fig. 4.3(b)).
--[p129]-- Depending upon tool type and choice of welding energy (direct heat or ultrasonic heating or both), three major techniques for wire bonding have emerged over the years since microelectronic wire bonding was developed in the mid-1940s to the mid-1950s timeframe [37, 22]: thermocompression bonding, ultrasonic bonding, and thermosonic bonding.
Thermocompression bonding and thermosonic bonding methods produce a ball-wedge (first bond-second bond) type bond (Fig.
--[p129]-- Once bonded in place (this process is called die or chip attach), wires are attached to the chip bonding pads using special tools (capillaries or wedges) and various combinations of heat, pressure (force), and ultrasonic energy.
--[p129]-- 4.3.1 Wire Bonding Types
Figure 4.8 illustrates an example of a modern wirebonded circuits. The wire bonding process begins by firmly attaching the backside of the integrated circuit or wirebondable component to the appropriate substrate location or package bottom by using an organic adhesive, a low melting point glass, the reflow of a metal alloy, or a gold-silicon eutectic alloy process [32].

===== [p261-262] Chapter 7 Advanced Substrates: A Materials and Processing Perspective > 7.3.3 6L PBGA Substrates (5块) =====
--[p261]-- The same process can be used for cores with PTHs in one or both cores to yield a 6L substrate with BPTHs which allows for complex wiring without adding much manufacturing complexity.
The advantages of parallel processing are cycle time reduction because the internal four layers can be built simultaneously, one lamination cycle instead of two (capacity), and yield optimization because cores can be inspected and marked.
--[p261]-- Sequential processing starts with a patterned 2L core on to which prepreg and Cu is laminated to form the 4L core, followed by patterning. Lamination with prepreg and Cu is repeated to form the 6L core. This structure is processed like a standard CCL. A variation is to use a 2L core with PTHs, laminate prepreg and Cu. This blank 4L core may now be drilled, plated and patterned before it is laminated into a 6L core blank.
--[p261]-- Alternatively, the 4L blank may be patterned and relaminated into a 6L core blank. The 6L core blanks are then processed like standard CCLs.
Parallel processing yields several options: with or without BPTHs. By laminating two patterned cores together with prepreg and Cu foil on the outside, a 6L substrate core blank is formed which can now be processed like a standard CCL.
--[p262]-- Parallel processing does require however a pinning scheme to ensure good registration during lamination so that the overlying lands for each PTH are not subject to hole break out.
It is obvious by now that BPTHs can be placed anywhere in the cross-section of 4L and 6L substrates depending on design requirements and cost optimization.
--[p261]-- 7.3.3 6L PBGA Substrates
6L substrates are in moderate use only, the main reason being cost. Essentially the cost increases by approximately 50% for every layer pair added onto a 2L substrate when all other parameters remain the same. Again the simplest 6L substrate has only PTHs for interconnects and can be built either sequentially (as shown in Fig. 7.5) or in parallel (as shown in Fig. 7.6):

===== [p485-485] Chapter 14 Embedded Passives > 14.2.1 Embedded Capacitor Dielectrics Material Options (2块) =====
--[p485]-- To date, no one perfect dielectric materials has yet been identified for embedded capacitor applications because they all compromise on certain issues including electrical and mechanical performance, or processing constraints. However, a very wide range of material candidates are potentially useful.
--[p485]-- 14.2.1 Embedded Capacitor Dielectrics Material Options
To meet the stringent materials requirements for dielectric materials to realize the embedded capacitor applications, considerable attention has been devoted to the research and development of the candidate high-k materials.

===== [p21-21] Chapter 1 3D Integration Technologies – An Overview > 1.2.1.2 Silicon Epitaxial Growth (3块) =====
--[p21]-- 1.2.1.2 Silicon Epitaxial Growth
In this technique (shown in Fig. 1.12b), 3D silicon layers are built-up by etching a hole in the passivation layer to form a window followed by epitaxially growing single crystal Si seeded from this window [3, 16]. The silicon crystal grows vertically and then laterally. The process starts by first depositing and patterning silicon dioxide. Next windows are created in the oxide layer for epitaxial growth.
--[p21]-- Next, a single crystal Si epitaxial layer is grown vertically and then laterally. This newly grown silicon is planarized to the oxide layer by using Chemical-Mechanical Polishing (CMP). Metal Oxide Semiconductor Field-Effect Transistor (MOSFET) devices are fabricated in this grown Si. This whole fabrication process cycle is repeated for the subsequent layers.
--[p21]-- The major concern is that the high temperatures $( { \sim } 1 0 0 0 ^ { \circ } \mathrm { C } )$ involved in the epitaxial process will degrade the devices below. Low temperature processes using ultrahigh vacuum Chemical Vapor Deposition (UHV-CVD) are being developed [17] to resolve the issues with high temperature processes.

===== [p416-416] Chapter 12 Die Attach Adhesives and Films > 12.1.3 Demands on Die Attach Materials (7块) =====
--[p416]-- It was reported that a trace amount of ionic contamination would lead to the corrosion of aluminum in a package [12]. In the early stages of a silver paste development, the susceptibility to contamination was a major technical issue. This contamination problem was solved by the purification of raw materials and basic resins in conjunction with the introduction of special compounding techniques.
--[p416]-- As the briefly mentioned, CTE (Coefficient of Thermal Expansion) mismatch between the silicon chip and a substrate is a serious problem (Fig. 12.5). The stress can be alleviated by using a low stress die attach material [13, 14].
Package crack resistance has probably the greatest importance as a property for the current die attach materials, as the trend in semiconductor packaging suggests a movement towards higher integration and higher pin counts.
--[p416]-- 12.1.3 Demands on Die Attach Materials
The technical requirements on a die attach material include high purity (low contamination), quick curing, low stress and package crack resistance during reflow soldering [9, 10]. High purity material is responsible for the reliability performance ofdevices, it is not exclusive to die attach materials but also applies to most materials of electronic packaging.
--[p416]-- The voids reduce the reliability of a packaging and remain a pressing problem for the application of silver pastes [9].
Low stress properties are another fundamental feature for an advanced packaging system. In the case of the advanced packaging, a large IC chip is attached on a copper lead frame or polymer-based substrate such as glass-epoxy and polyimide having circuits on the surface.
--[p416]-- Nevertheless, the die attach film serves to overcome these problems [15–17].
Recently, lead-free soldering has set a global trend in the electronic industry due to the growing concerns of lead poisoning and contamination in the environment. The reflow soldering temperature has risen due to higher melting point of lead-free solder substitutes. The trend poses very serious problems on the current die attach materials especially in terms of package crack resistance.
--[p416]-- This requires a larger chip in a smaller and thinner package thus making crack resistance imperative in the efficient operation of the system. A major reliability problem associated with surface mount devices is package cracks produced by soldering stress, typically exposing the entire package to temperature as high as $2 4 0 – 2 6 0 ^ { \circ } \mathrm { C }$ . The mechanism of package crack resistance during reflow soldering is described in the section.
--[p416]-- Short curing time is extremely important in terms of processability and it contributes in-line-curing process. With regards to the silver paste, both the stability at room temperature and quick curing system (within 1–2 minutes) are required. A hardener and an accelerator are selected and optimized for the short time curing process. However, an adhesive in the form ofa silver paste suffers from voids due to the raising temperature in a curing system.

===== [p469-470] Chapter 14 Embedded Passives > 14.1.2 Modeling and Design Considerations ofMagnetic Inductors (4块) =====
--[p470]-- Analytical models were put forward based on the established analytical models for discrete solenoid inductors [7, 28], the careful analyses of experimental results [14, 29], and the comparison with the results from the finite element electromagnetic field simulation tools [30, 31].
--[p470]-- Design parameters used in the models are as follows: the number of turns N, width of air core $w _ { A } ,$ , length of air core $l _ { A }$ or magnetic core $l _ { M } .$ , thickness of air core $t _ { A }$ , width of magnetic core $w _ { A }$ , thickness of magnetic core $t _ { A }$ , widths of coil $w _ { C }$ or $w _ { V } ,$ length of coil $l _ { C } ,$ , thickness of coil $w _ { C } ,$ , gap between turns g, size of via $s _ { V } ,$ and gap surrounding the via $g _ { V }$ .
