Repository: NARUTOBEST/semiconductor-knowledge-qa

# heldout 泛化集出题管线(v2,2026-10-01)

与 `pipeline/dev/` 平行、互不混放的 heldout 侧出题管线。
总协议见 `../protocol_v2.md`(v2:取消 source 隔离红线,全库遴选文档)。

## 本目录内容
| 文件 | 用途 |
|---|---|
| `fetch_material.py` | 从 Qdrant(16333 转发)抓取本 track 8 篇文档的真实 chunk 原文 |
| `draft_material/` | 8 篇素材 txt + 草稿 json(每篇 25 题,含 evidence 逐字摘录) |
| `build_datasets_heldout.py` | 草稿 -> `eval/qa_sets/v2_20261001/heldout_200.json` + 校验报告 |
| `_extract_result.py` | 出题 agent 结果恢复(从会话 transcript) |
| `_verify_acceptance.py` | evidence 溯源覆盖率校验(自动发现本目录全部草稿) |
| `_prompt_template.txt` | 出题 agent 提示词模板 |
| `acceptance_report.json` / `_acceptance_failures.txt` | AI 验收记录(heldout 侧) |
| `verify_log.md` | 人工核对清单(heldout 200) |

File: eval/pipeline/heldout/draft_material/10_EUV_Lithography.txt (part 20 of 32)
--[p467]-- This is especially troublesome when the step height of the absorber is on the order of one-quarter of the inspection wavelength, which yields significant destructive interference between the light reflected from the absorber and the ML at the edges unless the reflectivity of the absorber is very low. An absorber reflectivity range between 5% and 10% has been suggested from the standpoint of mask inspectability 83 without using significantly tight constraints on EUV absorber reflectivity.
--[p467]-- 7.6.2 Absorber pattern inspection
Both actinic and nonactinic inspection techniques are usable for absorber defect inspection. Nonactinic inspection tools (DUV or e-beam) have limitations in meeting the requirements of pattern inspections for EUVL (Fig. 7.26).<sup>107</sup> E-beam may be adopted for high-resolution inspection tools, but it has low throughput and is incompatible with EUV pellicles.<sup>107,108</sup>
--[p467]-- Inspection setting using double focal planes, one on the ML surface and the other on the absorber surface, with flexible illumination and polarization shows improved defect sensitivity [Fig. 7.27(a)].<sup>109</sup> Conventional or annular illumination and circular polarization are employed for hole layers, while dipole illumination and linear polarization are used for line/space layers. A thick absorber in combination with a thin ARC results in better inspectability [Fig. 7.27(b)].
--[p467]-- It is highly likely that the high-throughput inspection tool will be operated at the DUV wavelength where the resolution can be improved by reducing the inspection wavelength.<sup>83</sup> In order to overcome the optical resolution limit of the DUV inspection tool, defect signal enhancement is also attempted not only by utilizing various resolution enhancement technologies and noise control techniques,<sup>109</sup> but also by optimizing the EUV absorber stack.<sup>110</sup> Obtaining high contrast for mask inspection is important because the interference effects obtained in the reflection inspection image can complicate the edge profiles between the ML and the absorber.

===== [p115-115] Chapter 2 The EUV LLC: An Historical Perspective > 2.4.4 Delays (3块) =====
--[p115]-- Risk issues | &gt;400 risk issues tracked
Publications and presentations 600 publications and presentations (&gt;38 meetings/publications)
Quarterly reviews | 24 quarterly reviews
Meetings | ~250 weekly status update meetings; hundreds of working group meetings
Critical reviews | 10 SEMATECH NGL critical reviews
Facility tours | ~100 facility and laboratory tours and company reviews
Press | &gt;100 press articles
Documentation | three white papers
24 quarterly reports
280 EUV LLC weekly reports (1400 pages)
850 VNL weekly highlights ~10,000 viewgraphs
--[p115 [表]]-- These extensions provided a mechanism to continue the technology development as well as documentation and collection of IP. Some of the main reasons for the delays are discussed below.
Table 2.3 Key program statistics.
Agreement | Three-year CRADA signed in 1997; extended twice for a total of six years
Financial investment | Over US $270M invested by the EUV LLC (~$250M with the VNL)
Personnel | Total personnel included 387 at VNL and 160 at member companies
--[p115]-- 2.4.4 Delays
In spite of the attractiveness of EUV technology and EUV LLC support, the technology encountered several implementation delays. Because of technology extensions, program delays, and the value of additional R&D to support EUVL, the CRADA with the VNL was extended initially for two additional years and then subsequently for another three years (this later extension was terminated after 1½ years).

===== [p97-98] Chapter 2 The EUV LLC: An Historical Perspective > 2.2.3.3 Committees (4块) =====
--[p98]-- The committees met monthly to discuss progress, status, and critical issues, and to develop a set of action requirements (ARs) directed to the EUV LLC office or management board for follow up.
--[p98]-- Business: Developed a business plan to meet the EUV LLC funding needs, negotiated joint development agreements, solicited new membership in the EUV LLC, and marketed additional EUV LLC shares to meet funding requirements.
Technology: Identified technical goals and objectives, reviewed technical progress, allocated funding, and identified risks for each of the technical projects.
--[p97]-- 2.2.3.3 Committees
The key committees consisted of the finance, technology, and IP committees with the following responsibilities:
Finance: Tracked expenditures by the VNL, industrial subcontractors, and the EUV LLC operations office; reviewed proposed budgets; and solicited the sale of additional shares in the EUV LLC to meet budget requirements.
--[p98]-- Intellectual Property: Reviewed invention and technical advances by each of the VNL laboratories, and classified the invention disclosure items for patent applications (either domestic or foreign or both) or as a trade secret.
Each committee contained one or more members from each of the EUV LLC member companies.

===== [p286-286] Chapter 5 Optical Systems for EUVL > 5.4.1 Introduction (4块) =====
--[p286]-- Therefore a stage of collection optics is necessary in the source to collect the emission from the plasma, suppress undesired wavelengths, and supply the radiation to the illuminator. The collection optics unit consists mainly of a collector and sometimes a spectral purity filter, which can also be unified into one optical element.
--[p286]-- Special requirements of the environmental conditions—such as high-radiation loads ranging from the IR to soft x ray—and exposure to strongly degrading particles and ions render the collection optics unit quite unique. In this section, basic design concepts for the collector will be discussed, and practical realization aspects for the ADT and the NXE:3100 will be explained in more detail.
--[p286]-- 5.4.1 Introduction
EUV scanners make use of plasma sources to generate the EUV light. The plasma is typically generated from heating Sn, either by electrical discharge on a Sn electrode (discharge-produced plasma, DPP) or by irradiating a small Sn droplet with an infrared laser beam (laser-produced plasma, LPP).<sup>75</sup> For EUVL applications, a high-power light source with > 200 W of usable EUV power is necessary to enable acceptable cost of ownership.
--[p286]-- LPP sources based on Sn target material with a pre-pulsed $\mathrm { C O } _ { 2 }$ laser operation recently have proven to be able to produce the required power of 100 to 250 W of narrowband EUV light at l  13.5 nm.<sup>76,77</sup> While the plasma of the EUV source radiates its light into all directions, the optical system can only utilize light in a defined narrow cone of its input NA.

===== [p130-130] Chapter 2 The EUV LLC: An Historical Perspective > • Demonstrated extended DUV resists (1块) =====
--[p130]-- • Demonstrated extended DUV resists
– application of ultrathin, pinhole-free resist process as a replacement for top-surface-imaged resists.
– evaluation of tradeoffs between LER, sensitivity, and resolution;
– evaluation of >100 resist formulations;
– attainment of the benchmark of a 6-nm LER 3s @ 2 mJ/cm<sup>2</sup> resist;
– establishment of a standard method for measuring LER;
– performance of shot-noise print analysis that indicated shot noise is not a problem below 32-nm half-pitch; and
– development of support for EUV resist testing using the MET at LBNL.

===== [p246-246] Chapter 4B High-Brightness LDP Source for Mask Inspection > 4B.4 EUV Spectrum and Out-of-Band Radiation (4块) =====
--[p246]-- Since the LDP plasma is still a discharge-produced plasma, where the major plasma heating is done by electrical discharge, the ion density of the plasma is considered to be as low as the gas-discharge-produced plasma.<sup>15,16</sup> Therefore, the LDP spectrum is very similar to that of the $\mathrm { C O } _ { 2 } { \mathrm { - l a s e r - d r i v e n } }$ laser-produced plasma (LPP),<sup>17</sup> of which ion density is much lower than the YAG-laser-driven LPP.
--[p246]-- The OoB radiation is an important consideration as some wavelength regions might influence the performance of the inspection tool. The OoB radiation power measurements were carried out using a variety of bandpass filters. Figure 4B.9 is a summary of the OoB radiation power measurements, including the relative radiation power in each wavelength region with respect to inband EUV (2% bandwidth around 13.5 nm). Note that the power in l 150–300 nm was not well resolved in the experiment.
--[p246]-- Since this measurement was taken after the debris shield, the first collector optics received this radiation. However, according to the previous report,<sup>18</sup> most of the OoB radiation is not focused by the collector optics (only 5% with respect to inband EUV measured after intermediate focus, l 130–500 nm) and therefore is not transferred to the optical column of the inspection tool.
--[p246]-- 4B.4 EUV Spectrum and Out-of-Band Radiation
A typical EUV spectrum measured after the debris shield is shown in Fig. 4B.8.

===== [p182-182] Chapter 3A EUV Sources for High-Volume Manufacturing > 3A.3.7 Tin management (3块) =====
--[p182]-- 3A.3.7 Tin management
Besides keeping the collector free from debris, another important issue is properly managing tin accumulation in the vessel. The problem is very challenging due to the volume of Sn used by the source. A simple calculation assuming 50-kHz operation of the source with a 20% dose margin and 80% pulse utilization shows tin usage by the source verses droplet size over the 7-year lifetime of a vessel (Fig. 3A.50).
--[p182]-- Another important function of debris mitigation is to prevent any Sn from entering the scanner volume. Because there are no materials that transmit EUV photons with material thickness over 1 mm, the source and the scanner are connected through an open aperture, which means that if proper care is not taken, Sn can flow from the source into the scanner volume.
--[p182]-- Only the droplets that were hit by the laser are used to calculate the total Sn consumption in this graph, as the unused droplets are trapped in the droplet catcher and removed periodically. The source consumes on the order of 100 L or more over its lifetime, at the current droplet size of 30-mm diameter. The Sn has to be properly captured and removed from the vessel while minimizing the chances that this Sn will end up on the collector before it is removed from the vessel.

===== [p119-119] Chapter 2 The EUV LLC: An Historical Perspective > 2.5.1.4 Supplier involvement (2块) =====
--[p119]-- If suppliers had been more actively involved from the beginning and had assigned personnel on site at the VNL to be responsible for technology transfer and for providing inputs to the program on a continuing basis, more effort could have been directed toward solving the suppliers specific problems.
--[p119]-- 2.5.1.4 Supplier involvement
Suppliers were not as involved in the program as they could have been, resulting in less technology transfer and commercialization than planned. Varying levels of IC company interest discouraged suppliers from investing more aggressively.

===== [p472-473] Chapter 7 EUV Mask and EUV Mask Metrology > 7.6.4 Multilayer defect compensation (5块) =====
--[p472]-- By doing so, the final printed image will be compensated with the proximity effect between the trimmed pattern and the defect, yielding the original designed pattern.<sup>114</sup> The reflectivity loss from ML defects can be compensated in the EUV scanner by removing absorber around the defective area.
--[p472]-- The accurate repair shape and the area can be determined by simulations.<sup>115</sup> A ML pit and a ML bump, both previously printing with a strong dependency on the focus setting during wafer printing, were successfully compensated over a 200-nm focus range. 116
Also, the absorber pattern can directly cover the ML defect (Fig. 7.34). This is especially attractive in the case of a dark-field mask, such as a contact layer mask, where most of the mask areas are covered by the absorber patterns.
--[p473]-- Ultimately, the effectiveness of the pattern shift depends on the defect size, the number of defects and location accuracy in the inspection, and the alignment overlay of the e-beam writing.<sup>117,118</sup>
--[p472]-- 7.6.4 Multilayer defect compensation
The ML defect compensation scheme can be divided into two approaches: optical proximity correction (OPC) and ML defect avoidance (MDA). The efficiency of these two methods depends on the location of the defects and the type of the mask (clear field or dark field). OPC on an EUV mask is similar to that on an optical mask. When a defect causes a printed pattern distortion, the absorber pattern near the defect is trimmed (Figs. 7.31–7.33).
--[p473]-- To implement the MDA techniques, several steps are required; (1) fiducial alignment marking on the ML, (2) defect identification (size and location) from the ML inspection tool, (3) mask pattern data matching with ML defect locations so that a maximum number of ML defects are covered by the absorber with an appropriate corrective mask pattern translation and rotation, and (4) e-beam writing with compensated data.

===== [p120-120] Chapter 2 The EUV LLC: An Historical Perspective > 2.5.1.7 Missed opportunities (3块) =====
--[p120]-- Many of the RDC problems were not EUV-specific and could have been avoided if, for example, the processing capabilities essential for the user facility had been integrated in a pilot line fashion. However, this would have required EUV LLC members to provide the personnel and material resources to run the RDC by themselves.
Another aspect of the RDC may have provided an even greater benefit than delivering exposed wafers to RDC customers: EUV technology learning.
--[p120]-- 2.5.1.7 Missed opportunities
The VNL RDC user facility did not meet its objective because the EUV LLC overestimated the technical readiness of the ETS to support a pilot line exposure service, and because the VNL underestimated the resources required to provide exposure to the ETS that could have retained current users and attracted potential new users.
--[p120]-- Although EUV is an optical lithography technology, many of its subsystem technologies are different from those used in current 193-nm lithography tools. Significant learning could have been captured by running the ETS for customer use and by capturing and understanding all of the EUV-specific problems in a systematic way. This may have been possible within a year, and semiconductor equipment manufacturers and EUV system subcomponent suppliers could have greatly benefited from this learning.

===== [p131-131] Chapter 2 The EUV LLC: An Historical Perspective > • Personnel participation (1块) =====
--[p131]-- • Personnel participation
– more than 770 FTE personnel years with a peak of 170 FTEs in 1998 and a minimum of 58 FTEs in 2002.
– program participation by approximately 250 different personnel at the VNL; and
– program participation by more than 160 different personnel at member companies.

===== [p128-128] Chapter 2 The EUV LLC: An Historical Perspective > • Developed reflective EUV mask technology including ML-coated, LTEM mask blanks complete with metrology, ML defect-repair methods, patterning inspection, and repair processes (3块) =====
--[p128]-- • Developed reflective EUV mask technology including ML-coated, LTEM mask blanks complete with metrology, ML defect-repair methods, patterning inspection, and repair processes
– ML repair methods for phase and amplitude defects with Monte Carlo analysis predicting mask blank yield as a function of defect type and location;
– metrology for quantifying mask blank flatness;
--[p128]-- – defect smoothing methods for covering up to 70-nm substrate defects, thus minimizing metrology and defect-removal requirements;
– optimization of a reflective ML stack with absorber and buffer layers;
– evaluation of a number of absorbers, including Ti, TiN, AlCu, Cr, TaSiN, TaSi, Ta, and TaN, with selection of Cr and TaN providing the best characteristics; and
--[p128]-- – provision of framework for EUVL Semiconductor Equipment and Materials International (SEMI) standards, including wavelength, mask materials and format, reticle handling, chucking and clamping, allowable thermal and deformation tolerances, etc.

===== [p109-111] Chapter 2 The EUV LLC: An Historical Perspective > 2.4.2.1 EUV LLC U.S. patent portfolio (10块) =====
--[p110]-- Figure 2.10 also shows a patent that pre-dated the EUV LLC. This patent, filed in 1994, belongs to a group of EUV source patents filed by the University of Central Florida and seems to have been acquired by the EUV LLC. Of the 151 EUV LLC patent disclosures filed with the U.S. PTO, 144 resulted in granted patents. However, not all of these 144 patents were maintained by the EUV LLC (see Fig. 2.11). The U.S.
--[p110]-- PTO patent status of those 144 patents shows that 125 of them were active as of April 2016.
Given the many years of EUV technology development and commercialization after the EUV LLC technical program ended (15 years as of 2017), the 19 U.S. patents the EUV LLC choose not to maintain represent a surprisingly small fraction ( 13%) of the total number of EUV LLC patents issued.
--[p109]-- Patent and Trademark Office (PTO) database status as of April 2016 is included in Appendix 2B.
As can be seen in Fig. 2.10, the EUV LLC continued to file U.S. patents well beyond the end of the technical program, which was completed at the end of December 2002. According to data retrieved from the U.S. PTO public database through the first quarter of 2016, the last EUV LLC patent was filed in 2006, and EUV LLC patents were granted as late as 2011.
--[p110]-- However, a closer look at this part of the portfolio shows that the EUV LLC chose to discontinue only those patents whose areas were covered by multiple filings or, in a single case, where the technology was more of the ancillary type than core EUV IP. In this case, the technology would be considered background IP for anybody either practicing EUV or building EUV tools or materials.
--[p110]-- Similar considerations may have applied to the discontinuation of EUV LLC patents in the “Miscellaneous” patent group ( 26%) representing ancillary-type EUV exposure tool patents or patents where new developments went beyond what the EUV LLC patent covered.
It certainly took much longer (than what was expected at the end of the EUV LLC technical program in December 2002) to commercialize and mature EUV technology and infrastructure to a level that seems almost ready to support HVM.
--[p109]-- 2.4.2.1 EUV LLC U.S. patent portfolio
During the development of the initial EUV LLC concept, a key decision was to capture an extensive IP portfolio from the work at the VNL and the member companies. This goal did two things: (1) it supported assembling a large patent portfolio for use by suppliers, and (2) it minimized the possibility that a single development organization would capture blocking IP that could inhibit or prevent efficient implementation of the technology.
--[p110]-- patents (40%) is highest for EUV source, as the technology in this area had evolved farther from the development status at the end of 2002 than, e.g., EUV optics and mask technology; all of the four discontinued EUV source patents covered capillary-discharge source IP, which is not the technology pursued for highvolume manufacturing (HVM) exposure tools. The second highest percentage ( 29%) of discontinued EUV LLC patents is found in the metrology area.
--[p111]-- However, as shown in Fig. 2.12, the remaining lifetime of EUV LLC U.S. patents seems to still cover the likely introduction of EUV into HVM in the next 2–3 years, and then one—or maybe even two—more generations of EUV tools and materials after that.
--[p109]-- Individual VNL researchers were encouraged to disclose new ideas, and a formal VNL team of consultants was established to process the disclosures and develop the formal patent applications. The disclosure review resulted in patent filings, classification as copyright material, classification as CRADA-protected material, or classification as trade secrets. A detailed listing of the EUV LLC U.S. patents based on the U.S.
--[p110]-- This indicates that the EUV LLC achieved its goal in this area, i.e., developing a strong patent portfolio to safeguard the continued development and commercialization of EUV technology and infrastructure. It is no surprise that the relative number of discontinued U.S.

===== [p435-442] Chapter 6B Collector Contamination: Normal-Incidence (Multilayer) Collectors > References (3块) =====
--[p442]-- His research centers on the interaction of plasmas with materials; and applications include magnetic fusion energy as well as microelectronic processing. Professor Ruzic has a passion for teaching, particularly about energy sources, because he gets to blow something up in almost every class.
--[p442]-- collector contamination and mitigation. His research interests are plasma– material interactions, laser–material interactions, and metrology development.
David N. Ruzic is a professor in the Department of Nuclear, Plasma and Radiological Engineering at the University of Illinois at Urbana-Champaign. He joined the faculty in 1984 after receiving his Ph.D. in physics from Princeton University and doing post-doctoral work at Princeton Plasma Physics Laboratory.
--[p435]-- References
Shailendra N. Srivastava worked as a post-doctoral fellow in the Department of Nuclear, Plasma and Radiological Engineering at the University of Illinois at Urbana-Champaign. Dr. Srivastava obtained his Ph.D. from Technische Universität Kaiserslautern, Germany, in experimental physics, where he worked extensively on laser-produced plasmas. He has been working in the semiconductor industry for many years, focusing on EUV source technology development and the study of EUV

===== [p267-268] Chapter 5 Optical Systems for EUVL > 5.2.5 Preproduction system: Starlith<sup>®</sup> 3100 (10块) =====
--[p268]-- While the ADT was delivered without actinic system metrology, actinic metrology was essential for the accuracy of the final adjustments of the Starlith<sup>®</sup> 3100 projection optics. In 2008, machines for both EUV and the nonactinic metrology were completed and ready for the first measurements. The stability of the metrology setup and the measurement procedures were proven by repeated measurements.
--[p268]-- 8$ is achievable, and an illumination setting change is possible by the utilization of diaphragms. The diaphragm is placed close to the pupil plane, creating a specific setting by blocking the unwanted light directly in the pupil. The disadvantage of this mechanism is that the light of the blocked pupil facets is lost, decreasing the throughput of the whole scanner. Only the use of the large conventional setting with s 0.8 gives the full transmission.
--[p268]-- In the nonactinic setup, this criterion was met for the higher coefficients, equivalent to high-order aberrations, but not for the low-order aberrations. The repeatability of the lower coefficients is highly dependent on the stability of the setup, the light source, and the environment. For the actinic interferometer, the requirements for the low-order aberrations were within specification. Higher-order aberrations were measured with a repeatability of less than 0.03 nm.
--[p267]-- 5.2.5 Preproduction system: Starlith<sup>®</sup> 3100
Learning from the prototype tools was essential for improving core optics technologies such as mirror polishing. These improvements were realized in the successor of the ADT optics, the Starlith<sup>®</sup> 3100 [Fig. 5.6(b)]. The layout for the projection optics remained the same; consequently, the NA of 0.25, the MAG of 4 and the full-field size remained unchanged. Following the ADT,
--[p268]-- The amount of this stray light increases in proportion to the reciprocal of the squared wavelength l, making it significantly more challenging for EUV compared to DUV to achieve satisfying roughness levels. The ADT exhibited a flare level of 16%. This high flare level together with the aberrations led to concerns regarding the image contrast. Therefore, a general target for flare of <8% was set.
--[p268]-- Several standard off-axis settings are available by default. In addition, customized annular settings and polar settings are offered. These illumination settings can indeed be used to improve the resolution. For instance, 27-nm lines and spaces can be printed with the large conventional setting, 25-nm lines and spaces with the annular setting, and 22-nm lines and spaces with the dipole setting.<sup>45</sup>
--[p268]-- The aberrations are described by Zernike polynomials.<sup>46,47</sup> Zernike polynomials form an orthogonal base and have the convenient property that they can be linked very directly to the imaging properties of the projection optics.<sup>48</sup> A set of Zernike coefficients is then used to describe the aberration. For the projection optics of the Starlith<sup>®</sup> 3100, all Zernike coefficients were specified with a repeatability of below 0.25 nm.
--[p268]-- The Starlith<sup>®</sup> 3100 generation with flare values <6%—clearly below the original flare target—was shipped to chipmakers and research organizations. Thus, a reduction of flare by a factor of three was achieved between 2004 and 2008. In addition, reflectivity losses caused by Mo/Si interface roughness were reduced, increasing the transmission of the Starlith<sup>®</sup> 3100 by 50%.
--[p268]-- In order to keep the OPC effort within reasonable limits, currently, a flare target of <4% is required and was indeed achieved for the Starlith<sup>®</sup> 3300/3400 family.
Compared to the ADT with one conventional illumination setting at $\mathbf { \sigma } _ { \mathbf { {sigma } } \mathbf { { \sigma } } } _ { \mathbf { { 0 } } } = 0 . 5$ , the illuminator for the Starlith<sup>®</sup> 3100 [Fig. 5.6(a)] offers two basic enhancements: a maximum partial coherence factor of $\sigma = 0 .
--[p268]-- ASML built a high-volume, serial-production platform for EUV named NXE. The first shipment of the scanner NXE:3100 was in 2010. As mentioned in Section 5.2.2, flare was originally rated as the most critical issue for EUV optics. The source of flare is the scattering of EUV light from the roughness of the mirror surfaces.

===== [p119-120] Chapter 2 The EUV LLC: An Historical Perspective > 2.5.1.6 Program termination (4块) =====
--[p120]-- EUV LLC companies purchased ETS usage shifts for their proprietary experiments, the shift subscriptions were not sufficient to guarantee the necessary support for the ETS for a full year. Instead, a compromise was made to operate the ETS for a partial year at a reduced level of support.
--[p119]-- First, even though SEMATECH funded a number of projects, the level of funding and difficulty in establishing formal projects resulted in smaller projects than the laboratories needed to maintain a critical resource base and support the technology development. Second, even though the VNL started a marketing program, the high VNL costs and the industry’s ever-changing target for commercial implementation of EUVL discouraged suppliers from investing in VNL projects. Third, even though the
--[p120]-- This decision, coupled with the loss of key operating and engineering personnel, had a disastrous effect in early 2003 that resulted in operational errors and technical problems with EUV sources that could not be adequately solved. This experience with the ETS user facility was disappointing to the EUV LLC companies; most of them received fewer good operational shifts than purchased, and the imaging results were distorted by lack of experimental control.
The net result was that the system was completely shut down at the end of June 2003 because of a lack of continuing demand by the EUV LLC members.
--[p119]-- 2.5.1.6 Program termination
The program termination could have been handled differently. Although the intent was to leave the EUVL research operations intact with an operating ETS for use by the VNL Resource Development Center (RDC), the transition did not go as smoothly as desired.

===== [p389-389] Chapter 6A Optics Contamination > 6A.5 Cleaning and Contamination Control (7块) =====
--[p389]-- 6A.5 Cleaning and Contamination Control
Carbon deposition on surfaces can be of several different forms.
--[p389]-- A significant advance of the first prong was described in 2000 by Mertens et al.:<sup>92</sup> a dynamic gas lock reduced the conductance of heavy organics by five orders of magnitude while reducing EUV transmission by only 5%.
--[p389]-- More recently, ASML has advanced this approach as reported in its patents for gas locks and curtains.<sup>78–80</sup> The atmosphere within the scanner is proprietary, but it most likely includes hydrogen as a mitigating gas, which interacts with high-intensity EUV radiation to produce atomic and ionic hydrogen.
--[p389]-- The EUVdeposited carbon on the projection optics is in a hydrogenated, polymeric form,<sup>85</sup> while that deposited in the environment of the source has a predominant diamond-like nature,<sup>86</sup> with the former version having a much faster cleaning rate than the latter.<sup>85,87</sup> Activated oxygen, such as ozone or atomic oxygen, has been commonly used to clean synchrotron optics and was demonstrated to be effective at removing EUV-deposited carbon from a TiO<sub>2</sub>-capped multilayer.<sup>88</sup> If overused, however, these gases can irreversibly oxidize the optical surface, especially a non-oxide cap layer material such as ruthenium. Nishiyama et al.
--[p389]-- have achieved some success in reversing oxidation in ruthenium-capped multilayers with atomic hydrogen,<sup>89</sup> but there is concern that repeated cleanings using activated oxygen might create a stoichiometric version that cannot be reversed. Atomic hydrogen for standalone systems can be created efficiently using a hot filament,<sup>90</sup> and such a system was used to demonstrate efficient and nondamaging removal of EUVdeposited polymeric carbon.<sup>91</sup>
--[p389]-- ASML and its collaborating laboratories have studied this phenomenon<sup>93</sup> and its capability to remove carbon.<sup>2</sup> Finally, research in generating plasmas for both in situ and ex situ cleaning operations is being conducted by ASML and its collaborating laboratories<sup>2,94</sup> in the event that the real-time mitigation is inadequate.
--[p389]-- Controlling contamination in an actual tool requires a three-pronged strategy. First, measures are taken to reduce the transport of the resist outgas from the wafer to the optical surfaces; second, a mitigating gas, which can provide real-time cleaning action is introduced; and third, periodic in situ or ex situ cleaning cycles may be provided.

===== [p295-295] Chapter 5 Optical Systems for EUVL > 5.5 Optical Modules: Illuminator (1块) =====
--[p295]-- 5.5 Optical Modules: Illuminator

===== [p106-106] Chapter 2 The EUV LLC: An Historical Perspective > 2.4 Program Results (1块) =====
--[p106]-- 2.4 Program Results

===== [p215-216] Chapter 3B High-Power EUV Source by Gigaphoton for High-Volume Manufacturing > 3B.3.3 Latest data of the Pilot #1 system (3块) =====
--[p215 [表]]-- This data shows very good stability and corresponds to 92.3% die yield.
The tin mitigation simulation of the collector mirror of the Pilot #1 system also shows significant improvement in cleanness compared to the
Porformance
Conversion Efficiency | 4.9%
Power (average at IF] | 111W
Duly Cycle | 95%
Power (in band) | 117W
Operation Pulsa Number | 3.8Bpls
Operatlon TIme | 22hrs
Dose Margin | 25%
CO2 Power | 9.5kW
Pulse Rate | 50kHz
Pulse Duration | ~10ns
Availability (4 week average) | 17%
--[p216]-- Proto #2 system (Fig. 3B.28) due to optimization of the hydrogen gas flow on the collector mirror. This data promises an increased lifetime of the collector mirror of the Pilot #1 system.
--[p215]-- 3B.3.3 Latest data of the Pilot #1 system
Operation of the Pilot #1 system started in September 2016; an example of the operational data of this system is shown in Fig. 3B.26. The EUV inband power is 117 W, with 95% duty cycle, 50 kHz (111-W average power), and an operation time of 22 hours. The $\mathrm { C O } _ { 2 }$ laser power is only 9.5 kW because of the 5% high-CE operation. The dose stability data (taken during 22 hours) is shown in Fig. 3B.27.

===== [p33-33] Chapter 1 EUV Lithography: An Historical Perspective\* (2块) =====
--[p33]-- Chapter 1 EUV Lithography: An Historical Perspective\*
Hiroo Kinoshita University of Hyogo, Kobe City, Hyogo Prefecture, Japan
Obert Wood Advanced Micro Devices, Sunnyvale, California, USA
1.1 Introduction
1.2 The Early Stage of Development—1981 to 1992
1.3 The Second Stage of Development—1993 to 1996
1.3.1 Two-mirror imaging system development
1.3.2 Three-mirror imaging system development
1.3.3 MOS device demonstration using EUVL
1.4 Other Developments in Japan and Europe
--[p33]-- 1.5 The Development of Individual Technologies
1.5.1 Selection of the exposure wavelength
1.5.2 Design of reflective imaging systems
1.5.3 Fabrication and evaluation of aspherical mirrors
1.5.4 Multilayer coatings and reflection masks
1.5.5 EUV resist development
1.5.6 EUV light source development
1.6 EUVL Conferences
1.7 Summary Acknowledgments References

===== [p131-131] Chapter 2 The EUV LLC: An Historical Perspective > • Intangible program strengths demonstrated (2块) =====
--[p131]-- • Intangible program strengths demonstrated
– technical breadth and teamwork across VNL laboratories;
– superb VNL team quality (technical expertise and innovation, ownership of problems and issues, dedication to completing milestones, and leadership by managers);
– accelerated EUVL progress as a result of the competition provided by other NGL technologies;
– optimum blending of commercial and laboratory cultures; and
--[p131]-- – growth of EUVL development from work by a few laboratories in 1997 to a worldwide effort involving more than 100 industrial companies, universities, and laboratories in 2003.

===== [p228-229] Chapter 4A The EQ-10 Electrodeless Z-Pinch<sup>™</sup> Metrology Source > 4A.2 Diagnostics for the EQ-10 (4块) =====
--[p229]-- Size, position, and positional stability are measured using an x-ray pinhole camera incorporating a retractable 45-deg multilayer mirror and zirconiumcoated pinhole to provide an inband image.
The dual diagnostic design allows near-simultaneous acquisition of power and imaging information, which together are analyzed to produce source brightness profiles. Mechanically, the diagnostic is anchored very rigidly to the source itself, to minimize errors due to mechanical drift.
--[p229]-- An insertable glass filter allows verification of foil integrity. Xenon pressure in the diagnostic beamline is monitored to correct for gas transmission. In addition, the beamline is heavily pumped to reduce uncertainty due to gas temperature.
--[p228]-- 4A.2 Diagnostics for the EQ-10
Developing the diagnostic capability for consistent and reliable EUV power/ brightness metrology is a task as challenging as source development itself. Figure A4.5 shows the layout of our combined power/imaging diagnostic— the “dual diagnostic.” Features to note are the use of multiple zirconium foils
mounted on retractable valves; this allows independent measurement and calibration of foil transmission.
--[p229]-- The power diagnostic itself uses a custom near-normal multilayer mirror designed and produced for us by the CXRO group at Berkeley; the mirror response is very close to ±1% bandwidth, which reduces errors due to assumptions about the source natural spectral bandwidth. The diagnostic (mirror photodiode) is routinely recalibrated by the Synchrotron Ultraviolet Radiation Facility (SURF) at NIST, Gaithersburg, Maryland.

===== [p329-329] Chapter 5 Optical Systems for EUVL > 5.6.5 Optics manufacturing: mirror coating (1块) =====
--[p329]-- 5.6.5 Optics manufacturing: mirror coating

===== [p105-105] Chapter 2 The EUV LLC: An Historical Perspective > 2.3.4.4 Website (2块) =====
--[p105]-- It also provided access to reference material, and in many instances the foils and illustrations from the site were used by the EUV LLC member company personnel to prepare presentations at their facilities.
--[p105]-- 2.3.4.4 Website
Midway through the program, a password-controlled website was established for the EUV LLC member companies and VNL personnel. The site contained copies of the foils presented at the quarterly reviews, minutes from the working groups, selected abstracts and written versions of published papers, calendars, and personnel listings with contact information.

===== [p340-342] Chapter 5 Optical Systems for EUVL > 5.7.2 Principle and application (10块) =====
--[p341]-- The AIMS approach to this is conceptually simple: It takes images of the structure to be investigated (e.g., imperfections found by patterned mask inspection or blank inspection) under the same imaging conditions as will be present in the scanner exposure system. This is called scanner emulation and explains the close link of the optical properties of the scanner exposure tool to those of the AIMS tool. Figure 5.69 illustrates this approach.
--[p342]-- Whereas UV masks are used in transmission, EUV masks are used in reflectance; therefore, their substrate is coated with a reflective multilayer beneath an absorber. The absorber defines the mask pattern. This more complex structure of EUV masks leads to additional classes of defects, as explained in Fig. 5.71. Defects on the substrate and within the multilayer generate bumps and pits that penetrate the multilayer.
--[p341]-- The AIMS generates a magnified version of the aerial image of the scanner system by using the same mask-side imaging conditions. Due to its magnification, the AIMS has a lower wafer-side NA compared to the scanner system. Neglecting the vector nature of the electrical field, i.e., treating the electrical field as a scalar, the image is not changed apart from magnification.
--[p342]-- It has been shown that for topological or phase defects, despite the small CD variation in the nominal focus plane, a defect may be significant when the reticle or wafer is slightly defocused.<sup>188</sup> From an application point of view, the ZEISS AIMS EUV is the natural extension of the established AIMS tools into the EUV.
--[p340]-- The transfer of mask defects to the wafer is not just a demagnification factor but heavily depends on the imaging conditions, e.g., NA, illumination setting, imaging wavelength, and defocus. Since neither a mask inspection tool nor a mask review SEM has imaging conditions even close to the actual imaging conditions in the scanner, they cannot always reliably judge the printability of a discovered defect.
--[p340]-- To answer these kind of questions it is important to understand the following two points: (1) What really matters is not the physical deviation of the mask from its design structure but the effect on the printed wafer structure. (2) The mask imperfection is transferred to the wafer by imaging with the wafer fab scanner exposure system.
--[p342]-- These defects change the phase of the reflected light, in contrast to absorber defects, which predominantly change the amplitude of the reflected light. The impact of these phase defects is highly dependent on the wavelength. Thus, it is particularly important for the review of EUV masks to use the EUV wavelength, i.e., an AIMS EUV needs to be actinic. Furthermore, the ability to measure the impact of defects on the process window and, in particular, on the through focus behavior, is required.
