Repository: NARUTOBEST/semiconductor-knowledge-qa

# heldout 泛化集出题管线(v2,2026-10-01)

与 `pipeline/dev/` 平行、互不混放的 heldout 侧出题管线。
总协议见 `../protocol_v2.md`(v2:取消 source 隔离红线,全库遴选文档)。

## 本目录内容
| 文件 | 用途 |
|---|---|
| `fetch_material.py` | 从 Qdrant(16333 转发)抓取本 track 8 篇文档的真实 chunk 原文 |
| `draft_material/` | 8 篇素材 txt + 草稿 json(每篇 25 题,含 evidence 逐字摘录) |
| `build_datasets_heldout.py` | 草稿 -> `eval/qa_sets/v2_20261001/heldout_200.json` + 校验报告 |
| `_extract_result.py` | 出题 agent 结果恢复(从会话 transcript) |
| `_verify_acceptance.py` | evidence 溯源覆盖率校验(自动发现本目录全部草稿) |
| `_prompt_template.txt` | 出题 agent 提示词模板 |
| `acceptance_report.json` / `_acceptance_failures.txt` | AI 验收记录(heldout 侧) |
| `verify_log.md` | 人工核对清单(heldout 200) |

File: eval/pipeline/heldout/draft_material/11_Chemistry_Lithography.txt (part 20 of 53)
--[p99]-- This instrument allowed Fraunhofer to construct for the first time a map of the dark line spectra from the Sun, the principal lines from which he named with the letters A through G—the now-familiar Fraunhofer lines. In 1814–1815, he published his Sun and stellar studies that gave spectral analysis a real boost.<sup>142</sup>
--[p100]-- <sup>145</sup>The power of this law is aptly illustrated in the discovery of the element helium, which was first discovered via a series of unexplained dark lines in the Sun’s spectrum, lines that were not related to emission lines then known on Earth. Later, helium gas was found on the Earth.
<sup>146</sup>E. Hecht, Optics, 2nd ed., p. 10, Addison Wesley, Menlo Park (1990).
<sup>147</sup>M.I. Sobel, Light, p. 81, University of Chicago Press, Chicago (1987).
--[p99]-- The key to understanding the dark lines, also called absorption lines, came when it was discovered that the frequencies at which they occurred were the same as the frequencies in the bright line spectrum of glowing gases. Gustav Kirchhoff (1824–1887), in 1859, had shown that he could produce dark lines in the spectra of a blackbody by passing that light through a region of cool gas, which led him to deduce that such a process was responsible for the absorption spectrum of the Sun.
--[p101]-- Each chemical element emits a unique set of wavelengths, which made it possible for the spectroscope to become a device that could be used to identify the elements, just as fingerprints identify the individual.<sup>150</sup> The body of data on bright line spectra of gases obtained during this period presented a serious challenge to physicists and chemists as great as that of blackbody radiation—a challenge that in some ways was greater, since the continuous emission from hot solid objects was largely independent of the nature of the objects, whereas the line spectrum was different for each element.<sup>151</sup>
--[p98]-- 3.2.1.16 Bright and dark line spectra
The origin of spectroscopy lies in the spectral analytical work of Thomas Melville, already described above, and the development of the spectroscope by William Wollaston and Josef Fraunhofer (1787–1826) (see Fig. 3.23).
--[p100]-- Although there was some agreement that the spectra contained chemical information characteristic of the flame analyzed, there was however no consensus on the role of light in the production of these spectra.<sup>148</sup> It was not until the early twentieth century that it was discovered that these line spectra are not the result of light interaction with specific compounds, but rather
<sup>144</sup>ibid.

===== [p463-466] Antireflection Coatings and Reflectivity Control > 9.7.2 Electric field in photoresist films (15块) =====
--[p465]-- \tau _ { \mathrm { D } } = \exp ( - i \phi ) = \exp \biggl ( - i \frac { 2 \pi \tilde { n } _ { 2 } } { \lambda } d \biggr ) ,\tag{9:38}
$$
$$
\alpha = \frac { 4 \pi k _ { 2 } } { \lambda } ,\tag{9:39}
$$
$$
\mathsf { \beta } = \frac { 4 \pi n _ { 2 } } { \lambda } ,\tag{9:40}
$$
$$
R _ { 2 3 } = r _ { 2 3 } r _ { 2 3 } ^ { * } .\tag{9:41}
$$
The standing wave intensity in the photoresist film is given by
$$
--[p464]-- <sub>oeffic</sub>i<sub>ents</sub> i<sub>n</sub> <sub>the</sub> <sub>reflect</sub>i<sub>v</sub>i<sub>ty</sub> <sub>equat</sub>i<sub>on</sub> <sub>for</sub> <sub>typ</sub>i<sub>ca</sub>l <sub>res</sub>i<sub>st–BARC–s</sub>ili<sub>con</sub> w<sup>afer</sup> <sup>substrate</sup> <sup>s</sup> <sub>hs,</sub> w<sup>here</sup> <sup>n1and</sup> <sup>k1are</sup> <sup>the</sup> <sup>opt</sup>i<sup>ca</sup>l <sup>constants</sup> <sup>for</sup> <sup>the</sup> <sup>res</sup>i<sup>sts;</sup> <sup>n2and</sup> <sup>k2are</sup> <sup>the</sup> <sup>opt</sup> <sub>and</sub> <sub>k3</sub> <sub>are</sub> <sub>the</sub> <sub>opt</sub>i<sub>ca</sub>l <sub>constants</sub> <sub>for</sub> <sub>the</sub> <sub>s</sub>ili<sub>con</sub> w<sup>afer</sup> <sup>substrate.</sup> <sup>(Sourc</sup> <sub>nti-reflection</sub> <
--[p465]-- \begin{array} { r l r l } & { D = 2 \frac { k _ { 2 } ^ { 2 } - k _ { 3 } ^ { 2 } + n _ { 2 } ^ { 2 } - n _ { 3 } ^ { 2 } } { ( n _ { 2 } + n _ { 3 } ) ^ { 2 } + ( k _ { 2 } + k _ { 3 } ) ^ { 2 } } , } & & { \mathcal { C } } \\ & { E = 4 \frac { n _ { 3 } k _ { 3 } - n _ { 5 } k _ { 2 } } { ( n _ { 2 } + n _ { 3 } ) ^ { 2 } + ( k _ { 2 } + k _ { 3 } ) ^ { 2 } } , } & & { \mathcal { C } } \\ & { F = \frac { n _ { 4 } k _ { 3 } - n _ { 5 } k _ { 2 } } { ( n _ { 2 } + n _ { 3 } ) ^ { 2 } + ( k _ { 1 } + k _ { 2 } ) ^ { 2 } } , } & & { \mathcal { C } } \\ & { F = \frac { 2 } { [ ( n _ { 1 } + n _ { 2 } ) ^ { 2 } + ( k _ { 1 } + k _ { 2 } ) ^ { 2 } ] [ ( n _ { 2 } + n _ { 3 } ) ^ { 2 } + ( k _ { 2 } + k _ { 3 } ) ^ { 2 } ] } [ - k _ { 2 } ^ { 4 } - 4 n _ { 1 } n _ { 2 } k _ { 2 } k _ { 3 } } \\
--[p463]-- \begin{array} { r l r } {  { E _ { s } = t _ { 1 2 } E _ { 0 } e ^ { \ i ( 2 \pi n _ { 2 } z / \Lambda ) } + t _ { 1 2 } E _ { 0 } r _ { 2 3 } \overline { { \tau } } _ { D } ^ { 2 } e ^ { i ( 2 \pi n _ { 2 } z / \Lambda ) } + t _ { 1 2 } E _ { 0 } r _ { 2 3 } r _ { 2 1 } \overline { { \tau } } _ { D } ^ { 4 } e ^ { \ i ( 2 \pi n _ { 2 } z / \Lambda ) } } } \\ & { } & { + t _ { 1 2 } E _ { 0 } r _ { 2 3 } ^ { 2 } r _ { 2 1 } \tau _ { D } ^ { 6 } e ^ { i ( 2 \pi n _ { 2 } z / \Lambda ) } + t _ { 1 2 } E _ { 0 } r _ { 2 3 } ^ { 2 } \overline { { \tau } } _ { D } ^ { 8 } e ^ { i ( 2 \pi n _ { 2 } z / \Lambda ) } + \cdots } \\ & { } & { = t _ { 1 2 } E _ { 0 } [ e ^ { \ i ( 2 \pi n _ { 2 } z / \Lambda ) } + r _ { 2 3 } \tau _ { D } ^ { 2 } e ^ { i ( 2 \pi n _ { 2 } z / \Lambda ) } ] ^ { * } ( 1
--[p464]-- sub>coatings</sub>: <sub>theory</sub> <sub>and</sub> <sub>practice,”</sub> <sub>SPIE</sub> <sub>Short</sub> <sub>Course</sub> N
Wavelength | n1 | k1 | n2 | k2 | n3 | k3 | R12 | R23 | α | β | C | D | G | H
435 | 1.690 | 0.025 | 1.833 | 0.150 | 4.850 | 0.192 | 0.002899 | 0.203309 | 4.3332 | 52.9520 | 0.036953 | 0.031501 | 0.039193 | -0.028666
365 | 1.700 | 0.020 | 1.650 | 0.300 | 6.522 | 2.705 | 0.007144 | 0.389392 | 10.3285 | 56.8069 | 0.002605 | 0.105450 | -0.019678 | -0.103631
--[p463 [表]]-- + r _ { 2 3 } r _ { 1 2 } \tau _ { D } ^ { 2 } ( 1 + r _ { 2 3 } r _ { 2 1 } \tau _ { D } ^ { 2 } ( 1 + r _ { 2 3 } r _ { 2 1 } \tau _ { D } ^ { 2 } \dots , } \\ & { } & { = \frac { t _ { 1 2 } E _ { 0 } [ e ^ { \ i ( 2 \pi n _ { 2 } z / \Lambda ) } + r _ { 2 3 } \tau _ { D } ^ { 2 } e ^ { i ( 2 \pi n _ { 2 } z / \Lambda ) } ] } { 1 - r _ { 2 3 } r _ { 2 1 } \tau _ { D } ^ { 2 } } ) } \\ & { } &  = \frac { t _ { 1 2 } E _ { 0 } [ e ^ { \ i ( 2 \pi n _ { 2 } z / \Lambda ) } + r _ { 2 3 } \tau _ { D } ^ { 2 } e ^ { i ( 2 \pi n _ { 2 } z / \Lambda ) } ] }  1 - r _  2 \end{array}
$$
--[p463]-- 9.7.2 Electric field in photoresist films
The interference of the infinite series of reflections of an incoming ray in a thin film leads to the formation of standing waves. The electric field vector is then given by the sum of the rays as
$$
--[p466]-- \begin{array} { l } { { I _ { \mathrm { s } } ^ { \mathrm { n } } = \frac { I _ { \mathrm { s } } } { I _ { \mathrm { s } } ( z = 0 ) } } } \\ { { = e ^ { \mathrm { \alpha } c } \frac { e ^ { 2 \alpha d } + e ^ { 2 \alpha z } R _ { 2 3 } + e ^ { \mathrm { \alpha } \alpha ( d + z ) } D \cos \mathrm { \beta } ( d - z ) + e ^ { \mathrm { \alpha } ( d + z ) } E \sin \mathrm { \beta } ( d - z ) } { e ^ { 2 \alpha d } + R _ { 2 3 } + e ^ { \mathrm { \alpha } d } D \cos \mathrm { \beta } d + e ^ { \mathrm { \alpha } d } E \sin \mathrm { \beta } d } . } } \end{array}\tag{9:48}
$$
As seen from the above equation, the normalized standing wave intensity is not dependent on $n _ { 1 }$ and $k _ { 1 }$ .
--[p465]-- I _ { \mathrm { s } } ( z = 0 ) = E _ { 0 } ^ { 2 } T _ { 1 2 } \frac { e ^ { 2 \alpha d } + R _ { 2 3 } + e ^ { \ \alpha d } D \cos \beta ( d ) + e ^ { \alpha d } E \sin \beta ( d ) } { e ^ { 2 \alpha d } + R _ { 1 2 } R _ { 2 3 } + 2 e ^ { + \alpha d } ( F \cos \beta d + 2 G \sin \beta d ) } .\tag{9:47}
$$
The normalized intensity in the resist film $( I _ { \mathrm { s } } ^ { \mathrm { n } } )$ is given by
$$
--[p466]-- This suggests that the change in the reflectivity at the top of the resist caused by a top antireflection coating can only lead to exposure dose changes (due to different amounts of light being reflected from the surface).
--[p465]-- \begin{array} { r l } { I _ { s } } & { E _ { s } \bullet E _ { s } ^ { * } \quad \frac { t _ { 1 2 } E _ { 0 } [ e ^ { - i ( 2 \pi \widetilde { n } _ { 2 } z / \lambda ) } + r _ { 2 3 } \tau _ { D } ^ { 2 } e ^ { i ( 2 \pi \widetilde { n } _ { 2 } z / \lambda ) } ] } { 1 + r _ { 2 3 } r _ { 1 2 } \tau _ { D } ^ { 2 } } \bullet \frac { t _ { 1 2 } ^ { * } E _ { 0 } [ e ^ { - i ( 2 \pi \widetilde { n } _ { 2 } z / \lambda ) } + r _ { 2 3 } ^ { * } \tau _ { D } ^ { * 2 } e ^ { - i ( 2 \pi \widetilde { n } _ { 2 } z / \lambda ) } ] } { 1 + r _ { 2 3 } ^ { * } r _ { 1 2 } ^ { * } \tau _ { D } ^ { * 2 } } } \\ & { E _ { 0 } ^ { 2 } T _ { 1 2 } e ^ { - \alpha z } \frac { e ^ { 2 \alpha d } + e ^ { 2 \alpha z } R _ { 2 3 } + e ^ { - \alpha ( d + z ) } D \cos \beta ( d - z ) + e ^ { \alpha ( d + z
--[p464]-- 1.700 | 0.020 | 1.650 | 0.600 | 6.522 | 2.705 | 0.029198 | 0.362493 | 20.6571 | 56.8069 | 0.024739 | 0.020427 | 0.015108 | -0.205203
248 | 1.650 | 0.030 | 1.680 | 0.330 | 1.575 | 3.598 | 0.008103 | 0.410804 | 16.7214 | 85.1270 | 0.092598 | 0.068848 | -0.057007 | -0.100323
1.650 | 0.030 | 1.680 | 0.600 | 1.575 | 3.598 | 0.028366 | 0.318908 | 30.4025 | 85.1270 | 0.152951 | 0.113092 | -0.083593 | -0.170869
--[p464]-- 193 | 1.710 | 0.023 | 1.600 | 0.300 | 1.010 | 2.909 | 0.008031 | 0.418181 | 19.5332 | 104.1770 | 0.067761 | 0.094030 | -0.107428 | -0.043512
1.710 | 0.023 | 1.600 | 0.600 | 1.010 | 2.909 | 0.021339 | 0.333709 | 32.5554 | 104.1770 | 0.123819 | 0.114686 | -0.138599 | -0.096303
157 | 1.550 | 0.060 | 1.600 | 0.316 | 0.622 | 1.975 | 0.006704 | 0.364141 | 25.2928 | 128.0650 | 0.099137 | -0.004335 | -0.083021 | -0.054355
where
$$
--[p465]-- & { + 4 k _ { 1 } n _ { 2 } ( k _ { 3 } n _ { 2 } - k _ { 2 } n _ { 3 } ) + k _ { 1 } ^ { 2 } ( k _ { 2 } ^ { 2 } - k _ { 3 } ^ { 2 } + n _ { 2 } ^ { 2 } - n _ { 3 } ^ { 2 } ) - ( n _ { 1 } - n _ { 2 } ) ( n _ { 1 } + n _ { 2 } ) ( k _ { 3 } ^ { 2 } - n _ { 2 } ^ { 2 } + n _ { 1 } } \\ & { + k _ { 2 } ^ { 2 } ( k _ { 3 } ^ { 2 } + n _ { 2 } ^ { 2 } - 2 n _ { 2 } ^ { 2 } + 4 n _ { 1 } n _ { 3 } + n _ { 3 } ^ { 2 } ) ] , } & & { \mathcal { C } } \\ &  G = \frac { 4 }  [ ( n  \end{array}\tag{9:43}
$$
9:44)
9:45)
9:46)
In order to simplify the equation and to make it independent of the incident dose, it is customary to normalize it to the intensity at the top of the resist film (i.e., at $z \_ { 0 }$ :
$$
--[p465]-- ) } E \sin \beta ( d - z ) } { e ^ { 2 \alpha d } + R _ { 1 2 } R _ { 2 3 } + 2 e ^ { + \alpha d } ( F \cos \beta d + 2 G \sin \beta d ) } , } \end{array}\tag{9:42}
$$
where
$$

===== [p483-484] The Semiconductor Lithographic Process > 11.2 Adhesion Promotion (5块) =====
--[p484]-- In fact, the chemical vapor deposition of silicon dioxide forms only a silanolated surface. Being fairly hydrophobic, resists do not adhere well to hydrophilic surfaces such as $\mathrm { S i O } _ { 2 } .$ These surfaces contain hydroxyl groups as illustrated in Reaction [11.1]. The adhesion failure of resist films on such surfaces is often observed in the course of development or wet etching.
As a result, a surface treatment to promote adhesion is necessary before the resist film is deposited on such surfaces.<sup>5</sup>
--[p484]-- A method for enhancing adhesion of resist materials onto surfaces of silicon dioxide and other semiconducting substrates was invented by Collins and Deverse,<sup>6</sup> and involves subjecting the surface to an atmosphere containing the vapor of hexamethyldisilazane $\mathrm { ( H M D S ) } ^ { 7 }$ for a period of time at a temperature sufficient for the surface to react with this reagent (see Reaction [11.1]).
--[p483]-- 11.2 Adhesion Promotion
The most commonly used insulator in semiconductor devices is silicon dioxide $\left( \mathrm { S i O } _ { 2 } \right)$ , which is typically formed on the surface of the silicon wafer by thermal oxidation of the surface with oxygen or water vapor at a temperature between 1000 and $1 2 0 0 ^ { \circ } \mathrm { C }$ . It is also possible to deposit the oxide layer onto a substrate that is not
<sup>3</sup>P. Castrucci, W. Henley, and W.
--[p484]-- In this reaction, HMDS acts as a silane-coupling agent that converts hydrophilic silanol groups on the surface into hydrophobic siloxanes.
<sup>4</sup>S. Nonogaki, T. Ueno, and T. Ito, Microlithography Fundamentals in Semiconductor Devices and Fabrication Technology, p. 133, Marcel Dekker, New York (1998). <sup>5</sup>ibid.
<sup>6</sup>R.H. Collins and F.T. Deverse, “Process for improving photoresist adhesion,” U.S. Patent No. 3,549,368 (1970).
[11:1]
--[p483]-- Liebmann, “Lithography at an inflection point,” Solid State Technol., p. 127, (Nov. 1997).
necessarily silicon, basically by the vapor-phase oxidation of silane with oxygen at a temperature between 400 and $5 0 0 ^ { \circ } \dot { \mathrm { C } } .$ 4
A fresh surface of thermally grown silicon dioxide, it must be pointed out, is hydrophobic. However, it quickly reacts with water vapor in the atmosphere to form silanol (Si—OH) and gradually becomes hydrophilic.

===== [p160-162] Optical and Chemical Origins of Lithography > 3.2.3.9.4 Development of polymer chemistry (12块) =====
--[p161]-- On the one hand, organic chemists were more interested in determining the structure of ordinary-sized organic molecules during the early years of the twentieth century, and this probably contributed to their reluctance to look beyond structures of convenient size.
--[p162]-- His products—polyesters and polyamides—contained many ester and amide linkages, in contrast to the single ester or amide linkages in products formed from simple organic molecules undergoing similar reactions. Physical chemists such as Flory, Kuhn, Guth and Mark, and a host of others eventually turned their attention to polymers, and soon they were applying thermodynamics, statistics, and crystallography to describe the multitude of forms that long-chain molecules 392 could assume.
--[p160]-- These early investigators found it easier to interpret the results in terms of colligative properties than to simply accept the possibility that these substances were high-molecular-weight compounds, composed from smaller units that are held together by covalent bonds.
--[p160]-- <sup>388</sup>ibid., p. 379.
<sup>389</sup>ibid.
The late and slow development of polymer chemistry is generally agreed to be due mainly to lack of interest on the part of organic and physical chemists—the main two types of chemists whose research interests should naturally intersect with polymer chemistry.
--[p162]-- Today, studies on and about polymers span the entire gamut of physical sciences and engineering: polymer chemistry, polymer physics, polymer engineering, and so on. Improvements in the manufacture and the processing of the resins used in all forms of lithography derive directly from advances in these fields of polymer science.
<sup>392</sup>ibid.
--[p161]-- In 1920, he proposed the chain formulas we use today, maintaining that structures are held together by covalent bonds that are equivalent in every way to those in low-molecular-weight compounds. These were rather controversial ideas at the time. Nevertheless, over time, these ideas were slowly accepted, culminating in his being awarded the Nobel Prize in 1953.
--[p160]-- In spite of these critical roles polymers play in our lives and activities, precious little was known about them until very recently.
Early attempts, at least in the modern era, to characterize polymeric substances generally indicated that polymers possess high molecular weights, even if the results were not particularly accurate.
--[p160]-- As early as 1826, Faraday had already arrived at ${ \mathrm { C } } _ { 5 } { \mathrm { H } } _ { 8 }$ as the empirical formula of rubber, and by 1860, isoprene was identified as a product of the destructive distillation of rubber. However, the idea that a natural polymer such as rubber somehow “contained” isoprene gradually emerged, but the nature of its involvement was more elusive and sometimes outright contentious.<sup>390</sup>
<sup>386</sup>ibid., p. 376.
<sup>387</sup>ibid., pp. 377 378.
--[p161]-- In addition to the intramolecular covalent bonds that keep the polymer molecules intact, we now know that intermolecular forces—hydrogen bonds, dipole-dipole interactions, and London forces—hold assemblies of these molecules together in the bulk state.
<sup>390</sup>For excellent books on polymer chemistry, see for example, P.C. Hiemenz, Polymer Chemistry: The Basic Concepts, p. 1, Mercel Dekker, New York (1984); H.R. Allcock and F.W.
--[p161]-- Physical chemists, on the other hand, were more interested in intermolecular forces at this period, and the idea that polymers were the result of some sort of association between lowmolecular-weight constituent molecules prevailed for far much longer than it should have.<sup>391</sup>
Hermann Staudinger (Fig. 3.41) is generally credited with being the father of modern polymer chemistry, although a foreshadowing of his ideas can be traced through older literature.
--[p160]-- 3.2.3.9.4 Development of polymer chemistry
From very early in their history to the present time, humans have used polymeric materials to satisfy many needs, i.e., wood; hide; natural resins and gums; and fibers such as cotton, wool, silk, resins used in lithography, and so forth. All forms of life, including ours, depend on polymer molecules, i.e., carbohydrates, proteins, nucleic acids, and so on.
--[p161]-- Lampe, Contem porary Polymer Chemistry, 2nd ed., Prentice Hall, Englewood Cliffs, NJ (1990); P.J. Flory Principles of Polymer Chemistry, Cornell University Press, Ithaca (1953). <sup>391</sup>ibid.
By the 1930s, Carothers started synthesizing polymers by applying wellestablished reactions of organic chemistry such as esterification and amidation.

===== [p453-454] Antireflection Coatings and Reflectivity Control > 9.3.2 Inorganic bottom antireflection coatings (3块) =====
--[p453]-- 9.3.2 Inorganic bottom antireflection coatings
Inorganic BARCs are thin inorganic sputtered layers, which, as opposed to their organic counterparts, may in some cases be left in the finished device or be removed during etch steps. Typical inorganic BARCs include silicon oxynitride, amorphous carbon, tantalum silicide, titanium nitride, etc. The type of inorganic BARC used depends on the nature of the reflecting substrate.
--[p453]-- The inorganic antireflection coatings such as SiON are intrinsically absorbing, with n and k values in the range of $n \approx 2 . 0 , k \approx 0 . 5 – 2 . 0$ at 248-nm and 193-nm wavelengths. Only the first reflectivity minimum is possible with these antireflection coatings. They are highly conformal and can be prone to poisoning, necessitating the use of ashing or plasma treatment to cap the surface of the silicon wafer substrate.
<sup>18</sup>ibid.
--[p454]-- Inorganic BARCs are typically deposited by chemical vapor deposition (CVD) techniques, which affords the possibility of tuning the refractive index n and the extinction coefficient k by adjustments of the film composition and thickness.

===== [p289-291] Chapter 5 Lithographic Chemicals > 6.6.3 Dye-sensitized initiation (12块) =====
--[p289]-- Remarkably, the amount of dye required for the photoinitiation event was extremely small (-0.1% of the weight of monomer), and the quantum yield of monomer consumption was in excess of 4000 monomer units per photon.<sup>241</sup>
Illustrated in the following reaction sequence is a description of the mechanism of dye-sensitized photoinitiation. Here, Q stands for the dye (a quinonoid structure) and HD represents the hydrogen or electron donor:
$$
--[p289]-- \mathrm { { ~ Q ~ } \stackrel { { ~ h \nu } } {  } { { ~ \Lambda ^ { * } } } \longrightarrow { ^ 3 { Q ^ { * } } } , }\tag{½6:28}
$$
$$
^ { 3 } { \bf Q } ^ { * } + { \bf H } { \bf D } \ \longrightarrow \ { \bf H } { \bf Q } ^ { * } + { \bf D } ^ { * } .\tag{½6:29}
$$
The donor radical $\mathbf { D ^ { \bullet } }$ represents the initiating species.
--[p289]-- Although the semiquinone radical HD<sup>†</sup> is usually not reactive enough to act as initiator, it may however disproportionate to generate Q and form the fully reduced hydroquinone $\mathrm { H } _ { 2 } \mathrm { Q } .$
$$
2 \mathrm { H Q } ^ { \bullet } \longrightarrow \mathrm { Q } + \mathrm { H } _ { 2 } \mathrm { Q } .\tag{½6:30}
$$
The quinone can also be regenerated by the reaction of the semiquinone or the hydroquinone with atmospheric oxygen<sup>242</sup> as
$$
--[p290]-- ^ { 3 } \mathrm { Q } ^ { * } + ^ { 3 } \mathrm { O } _ { 2 } \longrightarrow \mathrm { ~ \mathrm { Q } ~ } + ^ { 1 } \mathrm { O } _ { 2 } ^ { * } .\tag{½6:33}
$$
For fluorescein (XXXIX), in a medium pH 7, Reactions [6.29] and [6.30] take the form shown in Reactions [6.34] and [6.35]:<sup>243</sup>
<sup>243</sup>ibid., p. 120.
--[p289]-- 6.6.3 Dye-sensitized initiation
The use of dye-sensitized initiation in polymerization dates to 1949 when Bamford and Dewar<sup>239</sup> observed that some vat dyes could sensitize the photopolymerization of styrene.
--[p291]-- Quite a number of the classes of photoreducible dyes have been identified.<sup>244</sup> These include the xanthenes (fluorescein, rose bengal), the thiazines (methylene blue, thionine), the acridinium dyes (acriflavin), and some natural products, such as riboflavin.<sup>245</sup>
--[p291]-- In addition, a wide range of electron and hydrogen donors have been discovered to work in these systems.<sup>246</sup> A comprehensive list of these compounds has been compiled.<sup>247</sup> In particular, tertiary amines are the most important of these donors<sup>248</sup> since they transfer an electron from the lone pair of nitrogen to the acceptor, in a step that is followed immediately by the dissociation of a proton from the acidic a C—H bond to yield a resonance-stabilized radical.<sup>249</sup>
--[p289]-- This was quickly followed up by Gerald Oster’s discovery<sup>240</sup> in 1954 that the polymerization of acrylonitrile and of acrylamide could be photoinitiated by fluorescein, rose bengal, and similar dyes, in the presence of reducing agents (such as phenylhydrazine, ascorbic acid) and oxygen.
--[p291]-- Other types of donors include arylsulfonates (such as $\mathrm { A r S O } _ { 2 } \mathrm { N A } )$ 250 ethers such as isobenzofurane, and even suitably substituted aromatic hydrocarbons,<sup>251</sup> enolates of diketones such as dimedone,<sup>252</sup> carboxylates (ascorbic acid),<sup>253</sup> and finally organometallics such as benzyltrimethylstannane, PhCH Sn(CH ) .<sup>254</sup>
--[p289]-- \mathrm { H Q } ^ { \bullet } + \mathrm { O } _ { 2 } \longrightarrow \mathrm { Q } + \mathrm { H O O } ^ { \bullet } ,\tag{½6:31}
$$
$$
\mathrm { H } _ { 2 } \mathrm { O } + \mathrm { O } _ { 2 } \longrightarrow \mathrm { O } + \mathrm { H } _ { 2 } \mathrm { O } _ { 2 } .\tag{½6:32}
$$
<sup>239</sup>C.H. Bamford and M.J.S. Dewar, “Photosensitization by vat dyes,” Nature 163, 214 (1949).
<sup>240</sup>G. Oster, “Dye sensitized photopolymerization,” Nature 173, 300 (1954).
<sup>242</sup>R.S.
--[p291]-- Typical lithographic applications of dye-sensitized photopolymerization today include direct laser imaging of printed wiring boards, based on a visible lasersensitive resist (Riston $\mathsf { L } \mathbf { \breve { V } } ^ { \mathbf { \breve { \mathbf { \alpha } } } } )$ developed by Dupont.<sup>255</sup>
--[p289]-- Davidson and K.R. Tretheway, “The mechanism of the dye sensitised photo oxygenation of amines,” J. Chem. Soc., Commun., p. 674 (1975).
<sup>241</sup>A. Reiser, Photoactive Polymers: The Science and Technology of Resists, p. 118, John Wiley & Sons, Hoboken, NJ (1989).
And finally, oxygen may react with the triplet state of the dye to produce singlet oxygen in a parallel process as
$$

===== [p314-315] Chapter 5 Lithographic Chemicals > (ii) Synthesis (6块) =====
--[p315]-- Reiser, Photore active Polymers: The Science and Technology of Resists, p. 187, John Wiley & Sons, Hoboken, NJ (1989).
Reiser<sup>37</sup> asserts that in some resist fomulations, the DNQ is directly attached to the phenolic resin, as is the case in the methacrylamide derivative shown in structure (V). This resist has found application in multilayer systems where the diffusion of the inhibitor into adjacent resist layers cannot be tolerated. However, this resist has poor thermal stability.
--[p314]-- (ii) Synthesis
A review of synthetic methods for the most popular photoactive compounds used in diazoquinone resists—DNQ-5-sulfonate and DNQ-4-sulfonate—has been provided by Ershov et al.<sup>31</sup> The synthesis typically begins with naphthalene derivatives, and proceeds via introduction of a sulfonic acid group, followed by diazotization and reaction with thionyl chloride to yield the sulfonic acid chloride (Scheme 7.2).
--[p314]-- Reiser, Photoreactive Polymers: The Science and Technology of Resists, p. 187, John Wiley & Sons, Hoboken, NJ (1989); R. Dammel, Diazonaphthoquinone based Resists, pp. 13 15, SPIE Press, Bellingham, WA (1993).
For resists designed for applications in the near-UV region, good absorption at 365 nm (i-line) and at 405 nm and 436 nm (g-line) is required, and aromatic substituents present the best option.
--[p315]-- The most commonly used ballast compound is polyhydroxybenzophenone, where one to three (or even four) hydroxyl groups can be esterified with diazoquinone sulfonyl-chloride, as discussed above. A popularly used dissolution inhibitor is a substituted 2,3,4-trihydroxy benzophenone of structure (III),<sup>34</sup> where DQ stands here for diazonaphthoquinone.<sup>35</sup> One other popular diazoquinone derivative found in commercial resists is the sulfonyl ester of cumylphenol.
--[p314]-- In the next step, the chloride is reacted in a base-catalyzed esterification with a suitable ballast group or backbone, which usually is a multifunctional phenol, less frequently a monofunctional phenol or an aliphatic alcohol.<sup>32</sup>
<sup>30</sup>The story is a fascinating one that is explored in depth in Chapter 3.
<sup>31</sup>V.V. Ershov, G.A. Nikiforov, and C.R.H.I. de Jonge, Quinone Diazides, Elsevier, Amsterdam (1981). <sup>32</sup>A.
--[p315]-- Similar materials such as shown in structure (IV) have also been employed in resist applications.<sup>36</sup>
<sup>33</sup>R. Dammel, Diazonaphthoquinone based Resists, p. 14, SPIE Press, Bellingham, WA (1993).
<sup>34</sup>A. Reiser, Photoreactive Polymers: The Science and Technology of Resists, p. 187, John Wiley & Sons, Hoboken, NJ (1989).
<sup>35</sup>ibid.
<sup>36</sup>D.W. Johnson, “Thermolysis of positive photoresists,” Proc. SPIE 469, 72 (1984); A.

===== [p202-203] Chapter 4 Evolution of Lithography > 4.17 Molecular Self-Assembly Lithography (10块) =====
--[p203]-- Gerber, “Golden interfaces: the surface self assembled monolayers,” Adv. Mater. 8, 719 729 (1996).
<sup>191</sup>M.J. Madou, Fundamentals of Microfabrication: The Science of Miniaturization, 2nd ed., pp. 62, 63, CRC Press, New York (2002).
--[p202]-- Hirowatari, “Real three dimensional micro fabrication using stereolithography,” in Proc. IEEE Micro Electro Mechanical Systems (MEMS ’93), Ft. Lauderdale, pp. 42 47 (1993); K. Ikuta, K. Hirowatari, and T. Ogata, “Three dimensional integrated fluid systems (MIFS) fabricated by stereo lithography,” in IEEE Int. Workshop on Micro Electro Mechanical Systems (MEMS ’94), Oiso, Japan, pp. 1 6 (1994).
<sup>185</sup>M.J.
--[p203]-- p> are well-known precursor materials for SAMs on gold, the most extensively studied substrate. Organosilanes are often used to form SAMs on Si surfaces through Si–O-substrate siloxane bond; the alkyl group R is responsible for the ordered nature of the film.<sup>191</sup>
--[p202]-- Madou, Fundamentals of Microfabrication: The Science of Miniaturization, 2nd ed., pp. 66, 67, CRC Press, New York (2002).
<sup>186</sup>C.R.K. Marrian and E.S. Snow, “Proximal probe lithography and surface modification,” Micro electron. Eng. 32, 173 189 (1996).
used to pattern SAMs. Device features smaller than 20 nm have been successfully   
patterned on SAMs with STMs and conventional electron-beam lithography 187   
systems.
--[p202]-- 4.17 Molecular Self-Assembly Lithography
Molecular self-assembly, a chemical process in which molecules spontaneously organize to form larger-ordered structures, represents one of the newest emerging lithographic techniques.
--[p203]-- Gunze, “Nanostructuring of alkanehtiols with ultrasharp field emitters,” J. Vac. Sci. Technol. B13, 2846 2849 (1995).
<sup>188</sup>H.A. Biebuyck, N.B. Larsen, E. Delamarche, and B. Michel, “Lithography beyond light: micro contact printing with monolayer resists,” IBM J. Res. Dev. 41 (1997).
<sup>189</sup>R.G. Nuzzo and D.L. Allara, “Adsorption of bifunctional organic disulfides on gold surfaces,” J. Am. Chem. Soc. 105, 4481 (1983).
<sup>190</sup>E. Delamarche, B. Michel, H.A. Biebuyck, and C.
--[p203]-- A new variant of this technique, called directed self-assembly lithography, pioneered within the last five years in Tom Russel’s group at the University of Massachusetts at Amherst and Paul Nealy’s group at the University of Wisconsin, Madison, involves the use of external fields (such as interfacial interactions, electric fields, thermal fields, capillary force, solvent evaporation, and flow fields), internal fields, gradient fields, and coupled fields to direct the self-assembly of appropriate precursors, typically block copolymers, on surfaces into desired patterns that can be imaged with various types of energetic radiation including DUV, soft x rays, and electron beams, and be transferred into underlying substrates.
<sup>187</sup>H.U. Muller, C. David, B. Volkel, and M.
--[p202]-- These SAM films can be molecularly engineered to be patterned by various types of energetic radiation including DUV, soft x rays, ion beams, and low-energy electrons.<sup>186</sup> Scratching and microcontact printing (see Section 4.13.1) have been
<sup>183</sup>M.J. Madou, Fundamentals of Microfabrication: The Science of Miniaturization, 2nd ed., p. 61, CRC Press, New York (2002).
<sup>184</sup>K. Ikuta and K.
--[p202]-- In one form of this technique, self-assembling precursor molecules from solutions or vapor phases react at interfaces to produce layers of monomolecular thickness that are chemically bonded to solid surfaces through thermodynamically favorable bond formation involving chemisorption. Such layers belong to a class of SAMs and make good ultrathin film resist candidates.
--[p203]-- Resists based on SAMs have also been successfully deposited on metals such as gold, aluminum, titanium, zirconium, silver, copper, and platinum as well as $\mathrm { S i O } _ { 2 } ,$ GaAs, and other surfaces,<sup>188</sup> inspired no doubt by the first demonstration of the formation of long-chain v-substituted dialkyldisulfides on gold in 1983.<sup>189</sup> Alkane thiols and dialkydisulfides, which are lipidlike organic molecules having the general formula $\mathrm { H S } - ( \mathrm { C H } _ { 2 } ) _ { n } - X$ and $X _ { - } ( \mathrm { C H } _ { 2 } ) { - } \mathrm { S S } { - } ( \mathrm { C H } _ { 2 } ) _ { m } { - } Y ,$ respectively, where n and m indicate alkyl chain length and X, Y indicate the end groups $[ \mathrm { - C H } _ { 3 } ,$ –azobenzene, –OH, etc.],<sup>190</su

===== [p196-196] Chapter 4 Evolution of Lithography > 4.12 Extreme Ultraviolet Lithography (6块) =====
--[p196]-- 4.12 Extreme Ultraviolet Lithography
Extreme ultraviolet lithography (EUV) is a promising next-generation lithographic technique for replacing optical lithography, perhaps at the sub-22-nm technology nodes.
--[p196]-- Due to the strong absorptivity of all materials at EUV wavelengths, the lithography process is performed in vacuum. In particular, the mirrors are coated with multiple layers that produce distributed quarter-wave Bragg reflectors. The mask blank is also multilayer coated to maximize its reflectivity at wavelengths of 10–14 nm.<sup>156</sup>
--[p196]-- The major problems of EUV lithography include low source power and mask defects, exacerbated by the difficulty of producing defect-free mask blanks and protecting the fabricated masks from contaminants and defects, given the lack of pellicles to protect the masks. Also, mask defect inspection and repair are extremely difficult.
--[p196]-- Invented independently in the mid-1980s by researchers at NTT and AT&T Bell Laboratories,<sup>155</sup> who were inspired by the availability of mirrors of reasonable efficiency at soft x-ray wavelengths $( \lambda \approx 1 0 \mathrm { - } 1 5 \mathrm { n m } )$ , it offers distinct advantages of wide process margins and extendibility to multiple lithographic nodes. Its main drawback is the enormous cost of bringing up its infrastructure.
--[p196]-- Furthermore, producing resists that simultaneously meet the resolution, line edge roughness, and sensitivity requirements for sub-22-nm half-pitch patterning is proving to be extremely difficult.
--[p196]-- The soft x rays with wavelengths of 10–14 nm used in EUV lithography are produced from a laser-produced plasma or synchrotron radiation. A mask that is produced by patterning an absorber material deposited on multilayer-coated flat silicon is used to reflect the EUV radiation from the nonabsorbing regions of the mask through a 4- reduction camera and imaged onto a thin layer of resist on the wafer.

===== [p405-405] Chapter 5 Lithographic Chemicals > 7.2.2.3.6 Evolution of poly(hydroxy styrene)-based resists (3块) =====
--[p405]-- 7.23, and are based on t-BOC chemistry (developed by IBM and Shipley, 1988), ESCAP chemistry (developed by IBM and Shipley, 1995), and acetal chemistry (developed by Wako and Shinetsu, 1995). All these resists have shown great environmental stability and excellent imaging and etch performance, and have been employed in patterning critical layers in the 250-nm and 130-nm device technology nodes, using KrF laser lithographic exposure tools, between 1997 and 2002 (see Table 4.1).
--[p405]-- 7.2.2.3.6 Evolution of poly(hydroxy styrene)-based resists
Not too long after its invention, the chemically amplified poly(t-BOC styrene) resist platform was widely adopted across the entire semiconductor industry, and many variations of it were developed by different resist companies for specific applications comprising line and space printing, isolated line printing, and contact hole printing. The three main platforms that animate the resist industry today are shown in Fig.
--[p405]-- Their usage has now been extended to EUV lithography.
<sup>342</sup>ibid. <sup>343</sup>ibid.

===== [p467-467] Antireflection Coatings and Reflectivity Control > 9.7.4 Substrate reflectivity and photoresist absorbance (2块) =====
--[p467]-- 9.14).
<sup>34</sup>R. Dammel, “Anti reflection coatings: theory and practice,” SPIE Short Course No. SC118 (2005).
--[p467]-- 9.7.4 Substrate reflectivity and photoresist absorbance
Because of the addition of the returning wave to the bulk intensity, the intensity drop-off is less steep for more reflective substrates (see Fig. 9.14). This implies that resists will have straighter sidewalls on reflective substrates, provided the standing waves can be diffused out. Also, resists to be used on nonreflective substrates need to be more transparent than those used for highly reflective materials such as aluminum (see Fig.

===== [p296-296] Chapter 5 Lithographic Chemicals > 6.8.1.1 Initiation (2块) =====
--[p296]-- 6.8.1.1 Initiation
<sup>269</sup>C.B. Morgan, F. Magnotto, and A.D. Ketley, “Thiol/ene photocurable polymers,” J. Polym. Sci., Polym. Chem. Ed. 15, 627 (1977).
<sup>270</sup>A. Reiser, Photoactive Polymers: The Science and Technology of Resists, p. 148, John Wiley & Sons, Hoboken, NJ (1989).
<sup>271</sup>J.V. Crivello, in UV Curing: Science and Technology, S.P. Pappas, Ed., pp. 24 75, Technology Marketing Corp., Norwalk, CT (1980).
<sup>272</sup>R.W.
--[p296]-- Lenz, Organic Chemistry of Synthetic High Polymers, p. 247, Interscience, New York (1967).
<sup>273</sup>A. Reiser, Photoactive Polymers: The Science and Technology of Resists, p. 147, John Wiley & Sons, Hoboken, NJ (1989).

===== [p318-323] Chapter 5 Lithographic Chemicals > (v) Reactions of DNQs (25块) =====
--[p321]-- SC104 (2003).
<sup>59</sup>J. Pacansky and J.R. Lyerla, “Photochemical decomposition mechanisms for Az yype photore sists,” IBM J. Res. Dev. 23, 42 (1979).
<sup>55</sup>T. Itoh, Y. Yamashita, R. Kawazu, K. Kawamura, S. Ohno, T. Asano, K. Kobayshi, and G. Nagamatsu, “A negative resist, LMR (low molecular weight resist), for deep UV lithography,” Polym. Eng. Sci. 26, 1105 (1986).
<sup>56</sup>A. Reiser, Photoreactive Polymers: The Science and Technology of Resists, p.
--[p322]-- Willson, in Introduction to Microlithography, L.F. Thompson, C.G. Willson, and M.J. Bowden, Eds., ACS Symp. Ser. 219, p. 117, American Chemical Society, Washington, DC (1984). <sup>63</sup>A. Reiser, Photoreactive Polymers: The Science and Technology of Resists, pp. 182 183, John Wiley & Sons, Hoboken, NJ (1989).
<sup>60</sup>S.A. MacDonald, R.D. Miller, C.G. Willson, G.M. Feinberg, R.T. Gleason, R.M. Halverson, M.W.
<sup>61</sup>M.L.
--[p318]-- In the presence of small amounts of water in the novolac binder,<sup>46</sup> hydration of the ketene leads to the formation of indene carboxylic acid (IX). The main feature of the process is the transformation of a fairly hydrophobic and nonionizable compound (diazoquinone) to an ionizable hydrophilic species (indene carboxylic acid).<sup>47</sup>
<sup>44</sup>O. Su¨ss, “U<sup>¨</sup> ber die Natur der Belichtungsprodukte von Diazoverbindungen.
--[p321]-- In point of fact, the reaction of ketene with the anhydrous base resin has been exploited to produce negative resist images with strongly undercut profiles, which have found applications in lift-off processes (Figure 7.3).<sup>54</sup> Furthermore, Itoh et al.<sup>55</sup> have reported that exposure of a novolac-DNQ positive resist to DUV (250 nm) radiation, to which it is very absorptive, leads to the creation of a cross-linked crust on the top of the resist.<sup>56</sup>
--[p323]-- Imhof, and C.M. Stein, “The role of the latent image in a new dual image, aqueous developable, thermally stable photoresist,” Polym. Eng. Sci. 26, 1101 (1986); W.E. Feely, “Micro plastic structures,” Proc. SPIE 631, 48 (1986).
<sup>67</sup>A. Reiser, Photoreactive Polymers: The Science and Technology of Resists, p. 184, John Wiley & Sons, Hoboken, NJ (1989).
--[p322]-- Long, “Image reversal techniques with standard positive photoresist,” Proc. SPIE 469, 189 (1984).
<sup>64</sup>R. Dammel, Diazonaphthoquinone based Resists, pp. 140 141, SPIE Press, Bellingham, WA (1993); R.M.R. Gijsen, H.J.J. Kroon, F.A. Vollenbroek, and R. Vervoordeldonk, “A quantitative assessment of image reversal, a candidate for a submicron process with improved line width,” Proc. SPIE 631, 108 (1986).
<sup>65</sup>R. Dammel, “Diazonaphthoquinone based resists,” SPIE Short Course No.
--[p319]-- Johnson, “Photochemical studies on a substituted naphthalene 2,1,diazooxide,” J. Electrochem. Soc. 124, 862 (1977); J. Pacansky and J.R. Lyerla, “Photochemical decomposition mechanisms for AZ type photoresists,” IBM J. Res. Dev. 23, 42 (1979).
<sup>49</sup>A.D. Erlikh, N.P. Protsenko, L.N. Kurovkaja, and G.N. Rodionova, Zh. Vses. Khim. Obua., “Pho tolysis of onaphthoquinonediazides: Structure of substituted indenecarboxylic acids,” 20, 593 (1975) [cited in A.
