Repository: NARUTOBEST/semiconductor-knowledge-qa

# heldout 泛化集出题管线(v2,2026-10-01)

与 `pipeline/dev/` 平行、互不混放的 heldout 侧出题管线。
总协议见 `../protocol_v2.md`(v2:取消 source 隔离红线,全库遴选文档)。

## 本目录内容
| 文件 | 用途 |
|---|---|
| `fetch_material.py` | 从 Qdrant(16333 转发)抓取本 track 8 篇文档的真实 chunk 原文 |
| `draft_material/` | 8 篇素材 txt + 草稿 json(每篇 25 题,含 evidence 逐字摘录) |
| `build_datasets_heldout.py` | 草稿 -> `eval/qa_sets/v2_20261001/heldout_200.json` + 校验报告 |
| `_extract_result.py` | 出题 agent 结果恢复(从会话 transcript) |
| `_verify_acceptance.py` | evidence 溯源覆盖率校验(自动发现本目录全部草稿) |
| `_prompt_template.txt` | 出题 agent 提示词模板 |
| `acceptance_report.json` / `_acceptance_failures.txt` | AI 验收记录(heldout 侧) |
| `verify_log.md` | 人工核对清单(heldout 200) |

File: eval/pipeline/heldout/draft_material/12_先进封装材料.txt (part 20 of 34)
--[p469 [表]]-- 14.1.2 Modeling and Design Considerations ofMagnetic Inductors
Key device properties of the embedded inductors are the inductance, resistance, and quality factor. Analytical models for these properties are discussed below.
Table 14. 1 Summary of magnetic and electrical properties of magnetic core materials (based on Ref. [24])
Materials | $\mu _ { \mathrm { r } }$ | FMR (GMz) | $\mathrm { H } _ { \mathrm { c h a r d } } ( \mathrm { O e } )$ | Resistivity (µΩ−cm) | Reference
--[p469]-- CoZrTa | 600~780 | ~1.5 | &lt; 1 | ~100 | [18]
CoZrNb | ~850 | ~0.7 | &lt; 1 | ~120 | [19]
FeCoN | 1200 | 1.5 | &lt; 1 | 50 | [25]
CoFeHfO | 140~170 | ~2.4 | &lt; 1 | ~1600 | [22]
FeAlO | 500~700 | ~1.5 | 50~2000 | [23]
CoFeSiO | ~200 | ~2.9 | ~6 | ~2200 | [26]
CoFeAlO | ~300 | ~2.0 | 1~5 | 200~300 | [27]
A schematic design of an embedded inductor with magnetic core is shown in Fig. 14.5.

===== [p202-203] Chapter 5 Lead-Free Soldering > 5.5.1 Temperature Tolerance (4块) =====
--[p203]-- Table 5.4 SnPb eutectic process – classification temperature $\mathrm { ( T _ { c } ) }$
Package thickness | Volume $\overline { { \mathrm { m m } ^ { 3 } < 3 5 0 } }$ | $\mathrm { V o l u m e } \mathrm { m m } ^ { 3 } \geq 3 5 0$
$< 2 . 5$ mm | $2 3 5 ^ { \circ } \mathrm { C }$ | $2 2 0 ^ { \circ } \mathrm { C }$
$> 2 . 5$ mm | $2 2 0 ^ { \circ } \mathrm { C }$ | $2 2 0 ^ { \circ } \mathrm { C }$
--[p202 [表]]-- 5.5.1 Temperature Tolerance
JEDEC/IPC J-STD-020D defines the classification temperature for SMD packages, with a higher temperature tolerance demanded for a smaller packages, as shown in Tables 5.3 and 5.4 [45]. In general, the classification temperature for Pb-free process is about $2 5 { - } 4 0 ^ { \circ } \mathrm { C }$ higher than that for Sn63 process.
Table 5.3. Pb-free process – classification temperature $\left( \mathrm { T _ { c } } \right)$
--[p202 [表]]-- Package thickness Volume mm³ &lt; 350 Volume mm³ 350–2000 | ) Volume $\mathrm { m m } ^ { 3 } >$ 2000
$< 1 . 6$ mm | $2 6 0 ^ { \circ } \mathrm { C }$ | $2 6 0 ^ { \circ } \mathrm { C }$ | $2 6 0 ^ { \circ } \mathrm { C }$
1.6 mm–2.5 mm | $2 6 0 ^ { \circ } \mathrm { C }$ | $2 5 0 ^ { \circ } \mathrm { C }$ | $2 4 5 ^ { \circ } \mathrm { C }$
$> 2 . 5$ mm | $2 5 0 ^ { \circ } \mathrm { C }$ | $2 4 5 ^ { \circ } \mathrm { C }$ | $2 4 5 ^ { \circ } \mathrm { C }$
--[p203]-- The thermal stability is comprised of both chemical structural stability and physical structural stability. The chemical structural stability reflects thermal decomposition. The physical structural stability is related to delamination and warpage. In the study of Chung et al., the evolutions ofpackage warpage of two kinds of potential halogen-free compounds during thermal cycling test (TCT) reliability process was monitored.
The compound with larger package warpage generated larger cumulate plastic work in solder joint that caused early failure during TCT process [46].

===== [p371-371] Chapter 11 Electrically Conductive Adhesives (ECAs) > 11.1 Introduction (3块) =====
--[p371]-- 11.1 Introduction
Electrically conductive adhesives (ECAs) are composites of polymeric matrices and electrically conductive fillers. Polymeric matrices have excellent dielectric properties and thus are electrical insulators. The conductive fillers provide the electrical properties and the polymeric matrix provides mechanical properties.
--[p371]-- Therefore, electrical and mechanical properties are provided by different components, which is different from metallic solders that provide both the electrical and mechanical properties. ECAs have been with us for some time. Metal-filled thermoset polymers were first patented as electrically conductive adhesives in the 1950s [1–3]. Recently, ECA materials have been identified as one of the alternatives for lead-bearing solders for microelectronics packaging applications.
--[p371]-- There are two types of conductive adhesives: anisotropically conductive adhesives (ACAs) and isotropically conductive adhesives (ICAs).
D.D. Lu (\*) Intel Corporation, Henkel Corporation, Henkel Loctite (China) Co., Ltd., No.90 Zhujiang Road, Yantai ETDZ, Shandong, China 264006,Chandler, AZ e-mail: daniel.lu@cn.henkel.com

===== [p348-348] Chapter 10 Development Trend of Epoxy Molding Compound for Encapsulating Semiconductor Chips > 10.2 Introduction to Epoxy Molding Compounds (2块) =====
--[p348]-- A typical composition of an EMC for semiconductor is shown in Fig. 10.4. These raw materials are mixed and kneaded under heat into homogeneous mixture in a kneader or a roll mixer. Generally, the materials are kneaded while cooled into a sheet shape, which is then pulverized. The powdery material is palletized into pellets, which are used in the transfer molding step (Figs. 10.5 and 10.6).
--[p348]-- 10.2 Introduction to Epoxy Molding Compounds
Various raw material ingredients are added to an epoxy molding compound (EMC) to meet the requirements on reliability, physical properties and moldability. Examples of some typical ingredients are epoxy resins, phenolic resins, fused silica as filler, coupling agents, curing promoter, and a release agent, all of which are important raw materials that influence the adhesion strength and moldability of the resulting product.

===== [p388-389] Chapter 11 Electrically Conductive Adhesives (ECAs) > 11.4.2.4 Effect of Moisture Absorption (4块) =====
--[p388]-- It was determined that moisture absorption can cause an increase in contact resistance, especially if the metallization on the bond pads and components are not noble metals [55]. Effects of moisture absorption on conductive adhesive joints are summarized in Table 11.1. In order to achieve high reliability, conductive adhesives with low moisture absorption are required.
--[p389]-- Promote the growth of voids present in joints
Give rise to swelling stress in joints
Induce the formation of metal oxide layers resulting from corrosion
--[p388]-- 11.4.2.4 Effect of Moisture Absorption
Moisture absorption can influence the reliability of conductive adhesive interconnection joints. Moisture in polymer composites is known to have an adverse effect on both mechanical and electrical properties of epoxy laminates [53, 54]. Studies relating to the reliability and moisture sensitivity of electronic packages indicate similar degrading effects.
--[p388 [表]]-- High adhesion strength to pad and component metallization is a necessary property for conductive adhesives used for interconnections in electronic assemblies. Epoxy-based ICAs tend to have better adhesion strength than polyimide and silicone-based ICAs. However, a silicone matrix tends to have lower moisture absorption than epoxy resins [48].
Table 11.1 Effects of Moisture on ICA Joints
Major effects
Degrade bulk mechanical strength
Decrease interfacial adhesion strength and cause delamination

===== [p351-351] Chapter 10 Development Trend of Epoxy Molding Compound for Encapsulating Semiconductor Chips > 10.2.4 Curing Promoter (2块) =====
--[p351]-- 10.2.4 Curing Promoter
The curing promoter is a catalyst promoting the reaction between the epoxy resin and the hardener. A promoter having a rapid curing property is desirable from the viewpoint of productivity. However, its impact to the electrical properties of an EMC after curing and storage stability at low temperature is an important consideration as well.
--[p351]-- The transfer molding temperature is normally $1 7 0 { - } 1 8 0 ^ { \circ } \mathrm { C } .$ , considering the balance among the heat-resistant temperature of the semiconductor chip, curing chemistry, and the melt viscosity of the EMC. Organic phosphine compounds such as triphenylphosphine, organic phosphonium compounds, and amine compounds including amidine compounds such as DBU (1,8-diaza-bicyclo (5,4,0) undecene-7) are frequently used as curing promoters in this temperature range.

===== [p421-421] Chapter 12 Die Attach Adhesives and Films > 12.1.7.2 Dicing / Die Attach Dual Functioning Film (2块) =====
--[p421]-- To meet the requirements, a dicing / die attach double functioning film has been developed and launched in 2005 [30, 31]. The film was composed of two layers, a UV reaction type dicing film and a thermosetting type die attach film.
Figure 12.9 shows conventional process of manufacturing Stacked-MCPs. Two lamination steps are necessary for a dicing film and a die attach film.
Figure 12.10 shows new process for the stacked package. The dicing/die attach film is laminated by one step.
The double functioning film realized to reduce the number of manufacturing steps and to handle thinner wafers easily in the process [30].
--[p421]-- 12.1.7.2 Dicing / Die Attach Dual Functioning Film
Stacked multi-chip package (Stacked-MCP; Fig. 12.3), in which plural chips are stacked up, has been widely noticed and is under further development by the demands on advanced packages being smaller, thinner, and higher performance [28, 29]. The requirements of a die attach film for Stacked-MCP are to reduce the number ofmanufacturing steps and to handle thinner wafers easily.

===== [p384-384] Chapter 11 Electrically Conductive Adhesives (ECAs) > 11.3.5.2 Ceramic Chip Carriers vs. Organic Chip Carriers (3块) =====
--[p384]-- The ceramic chip carrier has AgPd thick film bonding pads and the organic chip carrier is a conventional PCB (1 oz Cu clad FR5 laminate) with sub-micron Au-coated Cu pads. It was determined that uniform conductivity and high yield were more readily achieved with organic chip carrier rather than ceramic chip carriers. This is because bonding pads on the FR5 chip carrier have better coplanarity compared to the thick-film ceramic chip carrier.
--[p384]-- It was demonstrated that the optimum process conditions and adhesive material choice were very different for organic and ceramic chip carriers. ACAs with finer particles exhibited worse overall performance on both chip carriers, while ACAs with larger and polymer-cored particles exhibited better performance because the deformable polymer-cored particles compensated the gap variations between the chip bumps and the chip carriers.
--[p384]-- 11.3.5.2 Ceramic Chip Carriers vs. Organic Chip Carriers
A ceramic chip carrier and an organic chip carrier, whose configuration is equivalent to that of micro-ball grid array (-BGA) style chip scale package (CSP) and broadly representative of BGA and flip-chip devices, were evaluated using ACAs with conducting particles of various sizes [36].

===== [p363-364] Chapter 10 Development Trend of Epoxy Molding Compound for Encapsulating Semiconductor Chips > 10.6 Warpage Improvement of Area-Array Packages (5块) =====
--[p364]-- Area-array packages have lower moisturized reflow resistance than lead frame packages and thus there is a need for improving the moisturized reflow resistance, in addition to warpage reduction. Therefore, EMCs with low curing shrinkage and excellent moisturized reflow resistance is highly desired.
In addition to reduce molding shrinkage, decreasing the elastic modulus of an EMC at a high temperature above the Tg is also effective in reducing the area array package’s warpage (Fig. 10.22).
--[p364]-- There has been ongoing research work to develop new raw materials for the resin, filler, cure promoter, additives, and new mixing methods for formulating the next generation high performance EMCs for area array packages.
--[p364]-- A resin with a low water-absorption and low elastic modulus can be used to improve both warpage and moisturized reflow resistance [7].
There has been ongoing effort in reducing area array package warpage by modifying the interposer and the die attach material, in addition to the EMC.
As described above, it is a challenging task to improve both moldability and reliability simultaneously.
--[p363]-- 10.6 Warpage Improvement of Area-Array Packages
An area-array package which is molded only on one side, differently from lead frame packages, often show warpage when it is cooled down to room temperature after molding because of the CTE mismatch between the substrate and the EMC (Fig. 10.21). The package warpage leads to deterioration in the reliability of the connection between the circuit board and the solder bumps.
--[p364]-- It is necessary to reduce both cure shrinkage and residual thermal shrinkage in order to decrease the warpage in an area array package. An EMC system (such as triphenolmethane-type epoxy resin and a hardener) with a high-Tg and low curing shrinkage is desired [10]. Another technique for reducing cure shrinkage is to increase the filler loading in the EMC.

===== [p13-14] Chapter 1 3D Integration Technologies – An Overview > 1.1.1.3 3D-Packaging (2块) =====
--[p13]-- 1.1.1.3 3D-Packaging
3D-packaging provides the least disruptive way to make integrated microsystems by stacking packaged ICs in 3D. There are many versions ofthis category of 3D integration. Two versions, wire-bonded die-stack and Ball-Grid-Array (BGA)-stack, are illustrated in Figs. 1.4a and 1.4b. Currently, 3D packages are widely used in many consumer applications. Some of the advanced concepts of
3D packages are difficult to differentiate from 3D IC-stacking (second category).
--[p14]-- In this chapter, I have differentiated between the second and third categories, based on how die-to-die interconnections are made. If the interconnections are made with thru-Si vias, the technology is categorized as 3D IC-Stacking (second category) and if the interconnections are made outside of the die, then it has been categorized as 3D-Packaging.

===== [p268-268] Chapter 7 Advanced Substrates: A Materials and Processing Perspective > 7.5.5.2 OSP and AFOP (3块) =====
--[p268]-- 7.5.5.2 OSP and AFOP
One of the early solutions was to solder directly to Cu because Cu forms different, more robust intermetallics. However the oxidation of Cu prior to solder ball placement needed to be avoided. Again the PCB industry pointed the way with an organic solder preservative (OSP). OSPs are Cu complexing compounds based on imidazole derivates. Imidazoles of the latest generation have the proper substituents to make them high temperature stable.
--[p268]-- Because both gold and OSP are required, another photo lithography process step is needed to protect the ball pads during NiAu plating of the bond fingers. The cost of the additional process steps usually outweighs the savings in gold.
For FC applications, OSP can be used on both the ball pad and the FC pad thereby providing a low cost surface finish.
--[p268]-- They can withstand multiple reflows at $2 6 0 ^ { \circ } \mathrm { C }$ and are therefore lead-free process compatible. At the same time, the bond fingers do require NiAu to be free of organic residues. Here is some of the differentiation of the various suppliers of OSPs who use additives to keep the gold surface clean. For wirebond applications, the term AFOP, gold (Au) on finger and OSP on ball pad, has been coined.

===== [p402-402] Chapter 11 Electrically Conductive Adhesives (ECAs) > 11.8.2 Approaches to Stabilize Contact Resistance (1块) =====
--[p402]-- 11.8.2 Approaches to Stabilize Contact Resistance

===== [p392-392] Chapter 11 Electrically Conductive Adhesives (ECAs) > 11.5.1.3 Curing (2块) =====
--[p392]-- Once the bumped wafers are diced, chips are picked from the wafers, flipped over, and then placed on and bonded to chip carriers. Different process procedures are utilized to bond thermosetting polymer bumps to similar thermoplastic bumps as noted in Fig. 11.9. Final processing involves a heat cure for thermosetting bumps, while thermoplastic bump connections only require a few seconds under heat and pressure to melt the thermoplastic.
--[p392]-- 11.5.1.3 Curing
The polymer bumps are then either fully cured or partially cured to the so-called B-stage for thermosetting polymer bumps. For thermoplastic polymer bumps, after stencil printing the solvent is removed to form solid bumps. Bump heights are typically 50–75 mm and process can accommodate pitches down to 5 mils. Bump densities of up to 80,000 bumps/wafer have been formed with excellent co-planarity.

===== [p303-305] Chapter 8 Advanced Print Circuit Board Materials > 8.3.1 Dielectric Constant (13块) =====
--[p304]-- Homogeneous materials such as LCP and Polyimide or very fine blend composites such as ${ \mathrm { R o } } 3 0 0 3 ^ { \textcircled { \mathrm { R } } }$ or $\mathrm { T M M } ^ { \textregistered }$ will not have spatial variations of the dielectric constant. Random fiber reinforcements, such as Aramid fibers will also significantly reduce spatial variations.
--[p304]-- The yarn size and yarn spacing is larger than most common traces widths of 3–5 mils. As a result, the dielectric constant and propagation velocity of individual traces on a PCB will vary depending on how they are oriented relative to the glass matrix and whether the trace is directly over a glass yarn or in between two yarns. This difference can result in spatial variations in dielectric constant of 0.3–0.4 when using standard E-glass reinforcements [3].
--[p304]-- The variation in dielectric constant between cores of different thickness lead to high speed signal timing issues in multilayer PCBs as different fabrics can be selected for each layer in order to meet a final board thickness or other requirements. Even small differences between individual layers within a PCB design can impact signal timing.
--[p303]-- 8.3.1 Dielectric Constant
The dielectric constant of material systems reinforced with woven glass fabric is a function of the resin content. In these material systems the dielectric constant is not uniform across all laminate thickness as thickness is dependent on the selected glass fabric and the resin content. Common resins used in PCB materials have a lower dielectric constant than the glass used for reinforcement.
--[p304]-- Homogenous materials such as pure resin or composite blends of resin and small particle fillers also yield PCB laminates with uniform dielectric constant across all available laminate thicknesses. Typical fillers include ceramic, areogels, silica, etc. Examples of near homogenous materials include TMM<sup>1</sup> which is a ceramic loaded thermoset resin and RO3000 series which is a ceramic loaded PTFE material.
--[p304]-- This results in both impedance variations between individual traces and trace segments as well as differences in propagation velocity between different traces on the same dielectric layer. Figure 8.19 shows the impedance and measured effective dielectric constant for 64 equally spaced parallel traces.
--[p303]-- Figure 8.16 shows the relationship between resin content and dielectric constant for Nelco’s N4000-6 material using E-glass reinforcements.
The reinforcement used in thinner cores is made from smaller, finer glass yarns which results in a higher resin content and lower dielectric constant than thicker cores. The relationship of thickness and dielectric constant is not linear as there are multiple combinations of prepregs that will yield a given laminate thickness.
--[p303]-- For cores above 12–13 mils in thickness, the dielectric constant is fairly constant as most of the thickness consists of multiple plys of a thick glass fabric such as 7628. The thick glass fabrics are utilized as they have a lower cost per weight and thickness as they use fewer weaving picks per inch and maximize thickness by utilizing larger yarns.
--[p303]-- For example, a high resin content 2113 or low resin content 2116 can be approximately the same thickness yet have a different dielectric constant due to different ratio of resin and glass. Figure 8.17 shows a typical relationship between dielectric constant and core thickness. In general, the thicker cores have higher dielectric constant.
--[p305]-- As is common, the dielectric constant decreases with frequency. The difference in variation between the two fabrics is due to the spatial differences of the two fabrics. Some of the specialized RF materials will have a flatter response over frequency.
--[p304]-- For example, in a stripline configuration the difference between a dielectric constant of 3.6 and 4.0 results in signal propagation difference of 8.7 ps/inch. A class of advanced PCB materials, such as RO4000<sup>1</sup> series or N4380-13RF, uses only one or two types of glass fabric to ensure that the dielectric constant is same across all available thicknesses.
--[p304]-- The dielectric constant difference between resin and glass also lead to spatial variations across a PCB material made with woven fabrics. The fabric consists of a grid of glass yarns. As seen from the cross-section in Fig. 8.18, the region along a glass yarn results in a low resin content and the area between two glass yarns is a resin rich area. Manufacturing processes and common design practices result in a high occurrence of traces running parallel with the glass yarns.
--[p304]-- New reinforcements such as SI glass with a lower glass dielectric constant or non-twist, spread glass fabrics have been shown to also reduce the variation.
The dielectric constant of PCB materials is not constant over frequency resulting in signal dispersion. For most all materials the dielectric constant decreases over frequency. Figure 8.20 shows the frequency dependency of random traces on a FR-4 core using 1500 fabric and a FR-4 core using 2113 fabric.

===== [p362-362] Chapter 10 Development Trend of Epoxy Molding Compound for Encapsulating Semiconductor Chips > 10.5.3.2 High Filler Loading Technique (3块) =====
--[p362]-- However, increase in filler loading raises the melt viscosity of the EMC and also decrease the adhesion strength because of the deterioration of moldability and wettability of EMC to the die, lead flame, substrate and the like.
Some work has been done to modify fused silica filler so that it will not increase melt viscosity much even at a high filler loading.
--[p362]-- 10.5.3.2 High Filler Loading Technique
In addition to the modification of resin structure, it is also effective to increase the filler loading for improving moisturized reflow resistance of an EMC.
As shown in Fig. 10.19, increasing filler loading leads to decreasing the moisture absorption, and thus decreasing the vapor pressure generated during reflow.
--[p362]-- For example, by utilizing a mixture of filler with optimized size distribution, a higher filler packing density (lower porosity), shown in Fig. 10.20(a), and higher filler loading can be achieved without increasing the melt viscosity of the EMC. Figure 10.20(b) shows a cross-sectional image of a cured EMC with fillers with optimized size distribution.

===== [p380-380] Chapter 11 Electrically Conductive Adhesives (ECAs) > 11.3.3 ACA Bumped Flip Chipsfor High Frequency Applications (5块) =====
--[p380]-- Polymeric resins with a low dielectric constant and conductive particles with low inductance are desirable for high-resonance frequency applications [28].
--[p380]-- It was predicted that Au-coated polymer-particle-filled ACF flipchip interconnections exhibited comparable transfer and loss characteristics to solder bumped flip chips up to about 13 GHz and thus they can be used for up to 13 GHz, but Ni-filled ACF joints can only be used for up to 8 GHz because the Ni particle has a higher inductance compared the Au-coated particle.
--[p380]-- demonstrated that ACA-bonded flip chips can provide performance equivalent to solder flip chips in the frequency range of 45 MHz–2 GHz on FR4 chip carriers and 1–21 GHz on a highfrequency Telfon-based chip carrier. The different particle sizes and materials in the conductive adhesives gave little difference in high frequency behavior of ACA joints [26, 27].
Myung-Jin Yim et al.
--[p380]-- developed a microwave frequency model for ACFbased flip chip joints based on microwave network analysis and S-parameter measurements. By using this model, high frequency behavior of ACF flip chip interconnections with two filler particles, Ni and Au-coated polymer particles, was simulated.
--[p380]-- 11.3.3 ACA Bumped Flip Chipsfor High Frequency Applications
In many low frequency applications, conductive adhesive joining has proved to be a cost effective and reliable solution. The high frequency behavior of ACA interconnections has attracted much attention in the past several years. The high frequency behavior of ACAs in flip chip packages has been reported by several investigators. Rolf Sihlbom et al.

===== [p57-57] Chapter 1 3D Integration Technologies – An Overview > References (1块) =====
--[p57]-- References

===== [p402-402] Chapter 11 Electrically Conductive Adhesives (ECAs) > 11.8.2.3 Use of Oxygen Scavengers (2块) =====
--[p402]-- 11.8.2.3 Use of Oxygen Scavengers
Since oxygen accelerates galvanic corrosion, oxygen scavengers can be added into ICA formulations to slow down the corrosion rate [103]. When oxygen molecules diffuse through the polymer binder, they react with the oxygen scavenger and are consumed. However, when the oxygen scavenger is completely depleted, then oxygen can again diffuse into the interface and accelerate the corrosion process.
--[p402]-- Therefore, oxygen scavengers only delay the galvanic corrosion process. Similar to corrosion inhibitors, the oxygen scavengers used must not react with the epoxy resin at its cure temperature [103, 107–110].

===== [p390-390] Chapter 11 Electrically Conductive Adhesives (ECAs) > 11.4.3.4 Low-Melt Fillers (2块) =====
--[p390]-- 11.4.3.4 Low-Melt Fillers
In order to improve electrical and mechanical properties, low-melting-point alloy fillers have been used in ICA formulations. A conductive filler powder is coated with a low-melting-point metal. The conductive powder is selected from the group consisting ofAu, Cu, Ag, Al, Pd, and Pt. The low-melting-point metal is selected from the group of fusible metals, such as Bi, In, Sn, Sb, and Zn.
--[p390]-- The filler particles are coated with the low-melting-point metal, which can be fused to achieve metallurgical bonding between adjacent particles and between the particles and the bond pads that are joined using the adhesive material [62, 63].

===== [p209-209] Chapter 5 Lead-Free Soldering > 5.8 Assembly with Lead-Free Wave Soldering (1块) =====
--[p209]-- 5.8 Assembly with Lead-Free Wave Soldering

===== [p387-387] Chapter 11 Electrically Conductive Adhesives (ECAs) > 11.4.2 Adhesive Matrix (1块) =====
--[p387]-- 11.4.2 Adhesive Matrix
Polymer matrices of isotropic conductive adhesives are similar to anisotropically conductive adhesives. An ideal matrix for ICAs should exhibit a long shelf life (good room temperature latency), fast cure, relatively high glass transition temperature (Tg), low moisture pickup, and good adhesion [46].

===== [p412-412] Chapter 12 Die Attach Adhesives and Films (3块) =====
--[p412]-- Chapter 12 Die Attach Adhesives and Films
Shinji Takeda and Takashi Masuko
Abstract This chapter outlines the strong correlation between developments in electronic packaging technologies and required properties of die attach materials. An overview of die attach materials is summarized with the trends in the market. Die attach paste, adhesive tape for a lead on chip (LOC), die attach film, and the prospects of advanced die attach film are described in each section.
--[p412]-- The technical requirements of the die attach materials, which include high purity, fast curing, low stress and high package crack resistance are discussed.
Die attach films have become the main stream of die attach materials owing to their excellent properties and reliability. The future of advanced die attach films is explained with the introduction of adhesive film with dicing / die attach dual functionality.
--[p412]-- The effects of adhesive properties such as peel strength and water absorption to improve package crack resistance are reported in detail. The development of die attach films with excellent reliability for advanced packages such as BGA/CSP is also reviewed.
Keywords die attach - adhesives - films - package crack resistance - advanced BGA/CSP - low stress - peel strength - water absorption - chip warpage - polyimide - epoxy resin

===== [p376-376] Chapter 11 Electrically Conductive Adhesives (ECAs) > 11.3.1 ACA Flip Chipfor Bumped Dies (1块) =====
--[p376]-- 11.3.1 ACA Flip Chipfor Bumped Dies

===== [p231-232] Chapter 6 Thin Die Production > 6.2.1 Material Removal (3块) =====
--[p232]-- Ideally, we would like to take off the material without impact to the remaining wafer. However, in reality, because grinding was mainly done by scratching the bulk silicon material with the exposed diamonds, many defects such as cracks will be inevitably introduced by the grinding process (as shown in Fig. 6.8).
--[p231]-- 6.2.1 Material Removal
The standard technique for reducing the thickness of silicon wafers is the abrasive destruction ofthe silicon crystal by grinding using grinding wheels. After grinding, some finishing steps need to be done to the silicon surface. These finishing steps will heal the silicon crystal and are also called damage removal or stress release.
--[p231]-- The grinding wheels contain grinding teeth which are made of sintered composite of diamond particles, bonding material, and pores (as shown in Fig. 6.6). Synthetic diamond, rather than natural diamond, is used for forming the wheels because it shows constant form, controlled size distribution, and thus improved reproducibility. The grinding of silicon wafer is done by the diamond particles which are exposed on the teeth (as shown in Fig. 6.7).

===== [p204-205] Chapter 5 Lead-Free Soldering > 5.6.2 Dimensional Stability (5块) =====
--[p204 [表]]-- When using the same soldering peak temperature, use of resin with a higher Tg reduces the adverse impact of high CTE above Tg, $\alpha _ { 2 } .$ . This effectively reduces the mismatch in dimension, and consequently alleviates the pad lifting problem.
Table 5.6 Materials with high and low values of Tg and Td
Material | Notation | Glass transition Temp, °C | Decomposition Temp, °C
Low Glass Transition Temp., Low Decomposition Temp. | LGLD | 140 | 320
--[p204]-- 5.6.2 Dimensional Stability
Maintaining board dimensional stability is getting more difficult under the elevated lead-free soldering temperature. This is particularly a concern when a large board is held on rails during soldering process. For wave soldering, this board sagging issue may be rectified by employing either a high Tg resin materials, as shown in Table 5.7, or by adding a supporting cable under the board. The form stability is also important for flex print circuit (FPC).
--[p205]-- Table 5.8 Typical laminate CTEs, in ppm/8C [53]
Material | x, y axes | Z axis
Polyimide E-glass | 15-18 | 45-60
Epoxy E-glass | 15-18 | 45-60
Modified epoxy/aramid | 6.5-7.5 | 95-110
Modified epoxy/quartz | 11.0-14.0 | 55-65
--[p204 [表]]-- Low Glass Transition Temp., High Decomposition Temp. | LGHD | 140 | 350
High Glass Transition Temp., Low Decomposition Temp. | HGLD | 175 | 310
High Glass Transition Temp., High Decomposition Temp. | HGHD | 175 | 350
Table 5.7 Resin type and Tg (8C)
Resin | Tg (C)
Standard FR4 epoxies | 115-125
Modified FR4 epoxies | 120-130
Multi-functional epoxies | 140-180
BT epoxies | 160-180
Cyanate ester | 230-250
Modified polyimides | 220-260
Conventional polyimides | 250-270
--[p204]-- For fine pitch design, warpage of FPC can easily cause opens, and a high Tg resin is crucial for high yield performance.
Dimensional stability is also critical in preventing pad lifting at annual ring of through hole [53]. The coefficient of thermal expansion of copper is 17 ppm/8C, which is considerably lower than that of conventional laminates in the Z-axis direction, as shown in Table 5.8 [54]. Upon soldering, the laminate expands more than copper, thus causes lad lifting.

===== [p369-370] Chapter 10 Development Trend of Epoxy Molding Compound for Encapsulating Semiconductor Chips > 10.8 Future Trend (2块) =====
--[p369]-- 10.8 Future Trend
In the future, semiconductor packages will be becoming thinner, more miniaturized in size, and more sensitive to stresses. Also, advanced packages such as stack die package, SiP (System in Package), or the like makes the narrow gap filling during EMC molding more challenging, and thus the flowability of the EMC in the narrow gaps becomes more critical.
--[p370]-- In addition, more strict requirements in reliability, productivity, and environmental factors are being imposed for the EMC for semiconductor. More research effort need to be conducted to develop more advanced EMCs to meet all these requirements.

===== [p313-313] Chapter 8 Advanced Print Circuit Board Materials > 8.4.4 Solder Joint Reliability (4块) =====
--[p313]-- 8.4.4 Solder Joint Reliability
Solder joint reliability from a printed circuit board material perspective focuses on the quality and type of the surface finish. Poor quality of the surface finish can lead to oxidation of the soldering interface material, whether it be the underlying copper or a component of the surface finish itself, and lead to dewetting or non-wetting of the solder joint.
--[p313]-- A major cause of microvoids is an overly aggressive immersion silver bath which creates caves beneath the immersion silver plate in the underlying copper. The caves oxidize and form tiny bubbles at the intermetallic surface during solder reflow operations. The tiny bubbles or microvoids create a weakened interface which fractures during post assembly stresses creating open circuits.
--[p313]-- Black pad and microvoids have resulted in many adjustments to their respective plating processes with dramatically improved results. However, like any process control related defect, they can not be eliminated.
Many thanks go to Ed Kelley of Isola Group, Doug Eng of PPG Industries, Karl Dietz of Dupont, and Doug Sober of Kaneka Texas Corp for their insight and technical input towards this chapter on Advanced PCB Materials.
--[p313]-- Two additional defects related to specific surface finishes are black pad for electroless nickel immersion gold and microvoids for immersion silver. Black pad is the formation of a phosphor rich layer at the intermetallic layer between the bulk solder and the electroless nickel pad which is brittle. The solder joint fractures early at this interface, and the resulting surface is black in color, hence the name black pad.

===== [p467-467] Chapter 14 Embedded Passives > 14.1.1.2 Advantages of Magnetic Inductors as Embedded Inductors (3块) =====
--[p467]-- If the inductance enhancement is large enough, a smaller number of turns would be needed to meet a given inductance requirement, leading to a significant decrease in both the coil resistance and the device area consumed. Unfortunately, the classical model grossly overestimates the inductance enhancement attainable in practical embedded inductors, as we will see amply in the rest of this chapter.
--[p467]-- 14.1.1.2 Advantages of Magnetic Inductors as Embedded Inductors
Use of magnetic cores with high permeability in thin film inductors has been proposed to significantly increase the inductance while maintaining a low resistance and small inductor area. The classical model predicts that, with the inclusion of the magnetic core, the inductance of the solenoid inductor is enhanced by the relative permeability $( \mu _ { r } )$ of the magnetic core material [8]:
$$
--[p467]-- L _ { \mathrm { S o l e n o i d } } = \frac { \mu _ { 0 } \mu _ { r } N ^ { 2 } w _ { M } t _ { M } } { l _ { M } }\tag{14:1}
$$
where N is the number of coil turns, and $w _ { M } , ~ t _ { M }$ and $l _ { M }$ are the width, the thickness, and the length of the magnetic core, respectively.

===== [p213-213] Chapter 5 Lead-Free Soldering > 5.10.1 Cell Phone Rework (1块) =====
--[p213]-- 5.10.1 Cell Phone Rework
Goudarzi et al. studied rework of lead-free solder joints for cell phones [71]. After evaluation, the preferred equipment includes hot air unit, soldering iron, and bottom heater. Fifteen mils solder wire with 2.7% flux was selected based on reliability and visual inspection. The rework process was compared with typical tin-lead rework process, and is shown in Table 5.10.

===== [p348-350] Chapter 10 Development Trend of Epoxy Molding Compound for Encapsulating Semiconductor Chips > 10.2.1 Epoxy Resin (2块) =====
--[p348]-- 10.2.1 Epoxy Resin
Epoxy resins are advantageous because their physical properties are well balanced. For example, they have high adhesion strength, small shrinkage, superior chemical resistance and moisture resistance, relatively high heat resistance, and superior electrical properties. Also, use of epoxy is advantageous from the point of processing efficiency. For example, they offer relatively low temperature curing, short curing time and a low melt viscosity before curing.
--[p350]-- Novolac epoxy resins that are solid epoxy resins have been commonly used for increasing cross linking density of epoxy network after curing. Fillers are used increasingly at a higher loading for reducing water absorption by semiconductor packages and reducing the dimensional change. Crystalline lowviscosity epoxy resins with bi-phenol structures have become widely utilized recently because high filler loading can potentially be incorporated in these resin systems (Fig. 10.7).

===== [p168-168] Advanced Wire Bonding Technology: Materials, Methods, and Testing > 4.9 Advanced Concepts (1块) =====
--[p168]-- 4.9 Advanced Concepts

===== [p398-399] Chapter 11 Electrically Conductive Adhesives (ECAs) > 11.6.3 Fatigue Life ofICA Joints (6块) =====
--[p398]-- For fatigue tests, linear displacement was ramped up the pre-programmed maximum displacement and ramped back to the starting position. It was observed that the shear strain for ICA joints surviving 1000 cyclic loading was typically 10%, which is about an order of magnitude greater than solders. This suggests that using conductive adhesives may be advantageous for some flip chip applications.
--[p398]-- It is believed that since silver filler particles of ICAs cannot accommodate this large strain, the silver filler particles must move relative to one another as the epoxy matrix is strained. The most common pattern of resistance change was only increased to a point corresponding to about a 70% loss in interface contact resistance before sudden failure. This was an indication that the interface crack slightly propagated into the adhesive [83].
--[p399]-- This effect was attributed to the fact that as the frequency was decreased, the propagating crack was exposed to higher loads for longer periods of time, effectively resulting in high creep loading [84].
--[p398]-- 11.6.3 Fatigue Life ofICA Joints
There have been several studies investigating the fatigue life of ICA joints. Aiming to understand the performance of ICA interconnects under fracture and fatigue loading, J. Constable et al. [83] investigated performance of ICA interconnects under fracture and fatigue loading by monitoring resistance changes (micro-ohm sensitivity) of ICA joints during pull and fatigue testing (cyclic loading up to 1000 cycles).
--[p398]-- Observation of the fracture surface suggested that the ICA joint life depended upon the adhesive failure of the bond to the metal surface. It was observed that fracture strains for the ICAs were in the range of20–38%, and resistance remained approximately constant in the elastic region, but the resistance started to increase rapidly as soon as the pull-force departed from linear elastic behavior.
--[p399]-- In an effort to gain a fundamental understanding of the fatigue degradation of ICAs, R. Gomatam et al. [84] studied the behavior of ICA joints under temperature and humidity conditions. The fatigue life decreased at elevated temperature and high humidity conditions. It was also observed that the fatigue life of the ICA joints decreased considerably as the temperature cycle frequency was decreased.
