Repository: NARUTOBEST/semiconductor-knowledge-qa

# heldout 泛化集出题管线(v2,2026-10-01)

与 `pipeline/dev/` 平行、互不混放的 heldout 侧出题管线。
总协议见 `../protocol_v2.md`(v2:取消 source 隔离红线,全库遴选文档)。

## 本目录内容
| 文件 | 用途 |
|---|---|
| `fetch_material.py` | 从 Qdrant(16333 转发)抓取本 track 8 篇文档的真实 chunk 原文 |
| `draft_material/` | 8 篇素材 txt + 草稿 json(每篇 25 题,含 evidence 逐字摘录) |
| `build_datasets_heldout.py` | 草稿 -> `eval/qa_sets/v2_20261001/heldout_200.json` + 校验报告 |
| `_extract_result.py` | 出题 agent 结果恢复(从会话 transcript) |
| `_verify_acceptance.py` | evidence 溯源覆盖率校验(自动发现本目录全部草稿) |
| `_prompt_template.txt` | 出题 agent 提示词模板 |
| `acceptance_report.json` / `_acceptance_failures.txt` | AI 验收记录(heldout 侧) |
| `verify_log.md` | 人工核对清单(heldout 200) |

File: eval/pipeline/heldout/draft_material/10_EUV_Lithography.txt (part 21 of 32)
--[p341]-- The differences resulting from the electrical field vector orientation at the wafer side are small for the NAs of current EUV systems. The high-NA DUV ZEISS AIMS tool is equipped with scanner mode emulation, allowing one to measure these vector
Stepper / Scanner
effects. This tool does not need to simulate the effect of potential defects with all of the uncertainties about the real mask stack properties and thus does not need to know the mask stack parameters.
--[p342]-- It measures the effect of the potential defect on the scanner aerial image. With this approach, the ZEISS AIMS has become the established industry standard and the tool of reference for the review of potential defects.
Figure 5.70 shows how the AIMS is typically used in the maskmanufacturing process. This generic flow is similar for UV and EUV masks. However, there are significant differences between UV and EUV masks.
--[p340]-- 5.7.2 Principle and application
During the process of mask making, inspection tools usually find deviations of the real mask from its design or from other nominally identical structures on the mask. Furthermore, scanning electron microscopy (SEM) or other tools will likely be able to identify differences in repaired sites compared to sites without repair. How to decide which deviations need repair and how to verify the success of repairs?

===== [p184-185] Chapter 3A EUV Sources for High-Volume Manufacturing > Tin removal from the vessel (5块) =====
--[p185]-- The main problem here is associated with the source geometry and collector facing upward such that a wall is needed directly above the collector (see Fig. 3A.5).
Another problem with molten Sn is that, when hydrogen radicals are present, small Sn droplets can be ejected into the gas above the molten Sn surface.
--[p185]-- These Sn droplets present a real challenge to the Sn management system in the source since many of them cannot be controlled with gas flow or require unacceptably large amounts of gas flow. Therefore, the molten Sn should only be allowed to accumulate in the vessel for a limited time.
--[p185]-- This type of accumulation should be avoided since, in this form, Sn quickly fills a significant volume, which leads to blockage of gas flows and pumping paths, and protrusion of Sn into the EUV optical path. Tin deposition on hot surfaces leads to formation of dense Sn that occupies the minimum volume possible for the given mass. Also, Sn above its melting point can flow under gravity; therefore, can be made to flow into a dedicated collection location.
--[p184]-- Tin removal from the vessel
Sn removal is a very important function of Sn mitigation, since most of the Sn (ideally, more than 95%) needs to be removed. Technically, Sn removal can be done either online or offline with EUV production. Online Sn removal is much preferred since it does not lead to interruptions in the source operation, while offline Sn removal is a service action and thus reduces source availability.
--[p184]-- Removal of vapor phase debris is done with the gas flow of hydrogen, as already discussed. Once the Sn vapor is removed from the main volume of the vessel and is outside of the optical path, it is very desirable to separate this Sn vapor debris from the rest of the hydrogen exhaust flow so that it does not clog the gas pump lines.
We found that keeping surfaces cold leads to Sn accumulation in a fluffy, low-density form.

===== [p229-229] Chapter 4A The EQ-10 Electrodeless Z-Pinch<sup>™</sup> Metrology Source > 4A.3 Source Performance (1块) =====
--[p229 [表]]-- 4A.3 Source Performance
The requirements for the three main metrology tools (as of $2 0 1 1 ) ^ { 6 }$ are shown in Table 4A.1. While the EQ-10 source does not meet the brightness
Table 4A.1 Metrology source requirements as determined by toolmakers in 2011.
Application | Brightness W/mm^2/Sr | Etendue mm^2-Sr
AIMS EUV | 100 | 5.00E-04
Pattern mask Inspection | 40 | 1.50E-02
EUV Mask Blank Inspection | 80 | 4.00E-03
requirements, nevertheless, it has been used successfully in both the AIMS and mask blank inspection roles.

===== [p104-104] Chapter 2 The EUV LLC: An Historical Perspective > 2.3.4.1 White papers (1块) =====
--[p104]-- 2.3.4.1 White papers
In response to SEMATECH requests, several white papers were published during the early phases of the program to summarize the technology status and challenges.<sup>21</sup> These 200-page reports introduced the technology; outlined the program organization; and documented the technical progress, remaining problems, cost of ownership model, and plans for resolving the remaining technical issues.

===== [p117-117] Chapter 2 The EUV LLC: An Historical Perspective > 2.4.4.3 Economic downturn (2块) =====
--[p117]-- 2.4.4.3 Economic downturn
Although the development of EUVL and other NGL technologies began in the mid-1990s when industry and technology advancement interest was high, the subsequent economic downturn caused many companies to delay investments in advanced lithography technologies. Economic fluctuations caused oscillations in the technology interest, the expected manufacturing insertion date, and development schedule, which also tended to increase costs.
--[p117]-- In addition, the projected high tool cost, on the order of US \$25M, discouraged company commitments. Even though the cost was high by I-line and DUV standards, the projected cost was well in line with SEMATECH’s predictions for an NGL technology based on the increasing cost trends associated with decreasing technology node dimensions and time lines.

===== [p128-129] Chapter 2 The EUV LLC: An Historical Perspective > • Implemented EUV optics fabrication project with industry to demonstrate continuous improvement in the fabrication technology (2块) =====
--[p129]-- – precision visible-light PSPDI metrology system with initial accuracy <0.25-nm rms, with extension to a lensless system having 0.1-nm rms accuracy to support optics fabrication; and
– successful championing and fabrication of only the clear aperture of large aspheric optics to reduce tool size and optic blank manufacturing requirements.
--[p128]-- • Implemented EUV optics fabrication project with industry to demonstrate continuous improvement in the fabrication technology
– development of a process for production-quality figure, mid-spatialfrequency roughness (MSFR), and high-spatial-frequency roughness (HSFR) polishing with Tinsley using flat and spherical samples;
– fabrication of two sets of ETS mirrors, three sets of 0.1-NA, 10 microstepper optics, and two sets of 0.3-NA, 5 MET optics with demonstrated continuous improvement;

===== [p198-200] Chapter 3B High-Power EUV Source by Gigaphoton for High-Volume Manufacturing > 3B.2.2 Tin droplet generation technology (3块) =====
--[p200]-- In addition, the pre-pulse laser and the $\mathrm { C O } _ { 2 }$ laser shooting positions are monitored in order to obtain a stable CE, a stable EUV source position, and stable debris mitigation, which are all essential for industrial usage. Figure 3B.4 is a schematic of the droplet position sensing and control system, and the pre-pulse laser and $\mathrm { C O } _ { 2 }$ laser position control system, which stabilize the plasma position and the EUV pulse energy, respectively.
--[p198]-- 3B.2.2 Tin droplet generation technology
The generation of small Sn droplets is essential to Sn debris mitigation; i.e., the mass of the Sn droplet should be minimized for generating a given number of EUV photons. The liquid Sn droplets are generated by the droplet generator (DLG), and the droplet diameter is around $2 0 ~ { \mu \mathrm { m } }$ . The Sn supply tank is heated above the melting temperature of Sn $( > 2 3 1 . 9 3 \ ^ { \circ } \mathrm { C } )$ .
--[p198]-- Photographs of droplet generation with 60 m/s (at 100 kHz), 90 m/s (at 100 kHz), and 90 m/s (at 50 kHz) are shown in Fig. 3B.3.
The long-term positional stability of the droplets guarantees long-term EUV power stability at IF. The droplet position is measured by a CCD camera, and its value is fed back to the DLG stage. This is one of the key steps because the droplet position determines the EUV source position.

===== [p104-104] Chapter 2 The EUV LLC: An Historical Perspective > 2.3.4 Documentation (1块) =====
--[p104]-- 2.3.4 Documentation
A variety of reporting mechanisms were used to document the program results, including monthly committee meetings and weekly status meetings. Minutes were written for all meetings and distributed to the EUV LLC members and interested EUV LLC managers.

===== [p96-96] Chapter 2 The EUV LLC: An Historical Perspective > 2.2.3 Organizational structure (2块) =====
--[p96]-- Although some of the key personnel changed during the five-year program, the figure includes the responsible personnel in the various positions at the end of the program in early 2003.
--[p96]-- 2.2.3 Organizational structure
The EUV LLC organization consisted of a central business office, a management board, an advisory board, a number of coordinating committees and working groups, representatives from the semiconductor equipment manufacturers and component and subsystem suppliers, and the VNL, as shown in Fig. 2.2.

===== [p375-375] Chapter 6A Optics Contamination > 6A.3 Optics Contamination Experiments (1块) =====
--[p375]-- 6A.3 Optics Contamination Experiments

===== [p286-287] Chapter 5 Optical Systems for EUVL > 5.4.2 EUV collector types (9块) =====
--[p287]-- In the following subsections, both kinds of collectors will be discussed individually together with application examples: the grazing-incidence collector of the ADT and the normal-incidence collector for most of the NXE:3100 tools.
--[p287]-- This can be achieved with simple ellipsoid collector mirror designs, as the plasma of LPP sources is small, even though such designs with only one reflection of the light at the collector surface are not aplanatic and exhibit varying magnification over their free aperture.
--[p287]-- The Wolter-type grazing-incidence collector offers the necessary large object field for DPP due to its nearly aplanatic design with two consecutive reflections, as will be shown in the next paragraph. Normal-incidence collectors can easily surround the LPP plasma, collect more light, and deliver less distortion of the imaging quality under high thermal loads. That makes them better suited for the highpower LPP sources.
--[p286]-- At the same time, the illuminator needs a precisely determined and constant plasma image at its entrance at the intermediate focus (IF) to fulfill its functionality. Both grazing and normal-incidence EUV mirrors can be used to build suitable collection optics around the source plasma. But the different types of EUV sources each require different properties of the optics. For example, compared to LPP sources, DPP sources exhibit a higher Sn contamination load onto the collector.
--[p286]-- The plasma light source properties are transported via the optical imaging quality of the collector into a small and sharp plasma image on the IF. The DPP source has a much larger plasma volume and thus requires a collector capable to image a larger object field into a sharp image on the IF. A DPP source has a large electrode system on one side of the plasma that would make a mirror for light collection on that side useless.
--[p286]-- 5.4.2 EUV collector types
The surface of a collector mirror in the source is bombarded with ions and fragments of the Sn fuel, eroding the reflection coating away from the mirror or contaminating the surface with nonreflecting Sn particles; strong electromagnetic radiation in all wavelength ranges between infrared and x-ray impinges the surface, and high thermal loads have to be carried away by the collector mirror.
--[p286]-- The laser light is also reflected from the plasma to some extent, heats up the collector, and enters the illuminator if no filtering is applied. Also, the plasma and thus the light source characteristics are different. In an LPP source, the laser hits a microscopic Sn target that forms a relatively small plasma cloud with high peak irradiance. The small dimension of the plasma is beneficial for the illuminator because it enables a small étendue and a small pupil fill ratio.
--[p286]-- Although debris mitigation techniques such as foil traps are installed, the amount of Sn used in this source type vessel is much higher. Another reason for the increased contamination load is the geometry of the liquid Sn electrodes for DPP. LPP sources work with only a microscopic portion of Sn-per-plasma pulse but need a very powerful mid-IR wavelength laser.
--[p286]-- The plasma in the LPP source is generated in free space where the Sn droplets cross the beam of the IR laser.
Grazing-incidence collectors are a natural choice for the DPP source because they are better adapted to the geometry and plasma size restrictions of this source type, as well as to the higher Sn and debris load.

===== [p187-187] Chapter 3A EUV Sources for High-Volume Manufacturing > 3A.4 Summary and Future Outlook (4块) =====
--[p187]-- MOPA pre-pulse technology has been validated as the path to higher power output, and stabilized power of 250 W at intermediate focus has been demonstrated, using advanced control technology to meet the dose stability target of <±0.5% 3s with reduced dose margin. Normal-incidence collector mirrors with >5-sr light collection and high average reflectivity are being produced in volume and are showing increasingly long lifetimes in the field.
--[p187]-- Enhanced collector protection and in situ cleaning technologies are both expected to further increase lifetime. Several more NXE:3400B sources are currently being built and are planned to be shipped to customers in 2017.
--[p187]-- Five NXE:3100, eight NXE:3300B, four NXE:3350B, and two NXE:3400B BLPP sources have been used by leading-edge chipmaker R&D sites around the world, accumulating the necessary knowledge and know-how to eventually move into the HVM environment.
--[p187]-- 3A.4 Summary and Future Outlook
With scalability to meet requirements of ASML scanners, laser-produced plasma sources have been shown to be the leading technology and provide a path toward the higher power needed by lithography tools as they evolve over their life cycle.

===== [p311-313] Chapter 5 Optical Systems for EUVL > 5.6.4.1 Significance of micro-roughness and flare in EUV systems (13块) =====
--[p313]-- In particular, it has a significant impact on the CD and the CDU of the printed features. The sensitivity of CD to dose errors becomes larger due to the reduced contrast; flare leads to proximity effects that depend on the local mask transmission and reduces the overlap of process windows due to dose offsets. In particular, isolated features on bright-field masks show the largest impact on flare.
In the following sections, a comprehensive overview of the basic theoretical background required for a precise estimation of flare is presented.
--[p312]-- This simplified consideration does not take into account the optical and mechanical design of the EUV projection optics: For each individual mirror surface in a specific design, lower and upper limits for spatial frequencies contributing to flare can be derived, and these limits usually are not sharp cutoffs.
--[p312]-- 5 6 ) ^ { 2 } \approx 1 3$ times larger than the stray light of a lens element surface with the same surface roughness. In summary, an EUV mirror surface would induce a factor 2600 more stray light compared to a DUV lens element surface with the same roughness.
On the one hand, surface scattering reduces the intensity of the specular reflection and consequently reduces transmission and throughput.
--[p312]-- The progress of optical lithography toward EUV entails increasing demands on the roughness of the optical surfaces. The reason is that, due to the total integrated scatter (TIS) (see Ref. 121),
$$
T I S _ { n o r m a l i n c i d e n c e } = \left( \frac { 2 \pi ~ \Delta n } { \lambda } \right) ^ { 2 } \cdot R M S ^ { 2 } ,\tag{5.12}
$$
the amount of stray light increases in proportion to the reciprocal of the squared wavelength l. Comparing the EUV wavelength $\lambda _ { E U V } = 1 3 .
--[p311]-- The provided relations between the surface roughness of the individual components and their corresponding contributions to flare at the wafer constitute the basis for deriving the component roughness specification from the product flare specification and allow, vice versa, a precise flare prediction for each individual EUV projection system from the roughness measurements of the individual mirror surfaces.
--[p312]-- While large-angle scattering by roughness in the HSFR mainly contributes to transmission loss, because this stray light leaves the optical path somewhere in the projection optics and is vignetted by obscuring boundaries (e.g., mechanics, mirror contours, stops, apertures, etc.), flare is predominantly determined by the MSFR and the random high-frequency part of the low-spatial-frequency roughness (LSFR, spatial wavelengths in the domain of $> . . . 1$ mm).
--[p312]-- The transition from aberrations to flare and from flare to obscured stray light (contribution to transmission loss) varies from mirror to mirror and depends on the mirror’s individual position in the optomechanical design. This point will be discussed in more detail later in this section.
The imaging impact of flare is significant. Stray light reaching the wafer as flare reduces the image contrast and the process window in the lithographic imaging process.
--[p312]-- Of course, this subdivision of spatial frequencies into classes of LSFR, MSFR, and HSFR and their association to aberrations, flare, and transmission loss, respectively, is only a rough characterization of the mirror surface roughness and its stray light impact.
--[p312]-- 5$ nm with the DUV wavelength $\lambda _ { D U V } = 1 9 3$ nm yields a factor of $1 4 . 3 ^ { 2 } \approx 2 0 4 ;$ i.e., the amount of stray light of an EUV mirror surface is more than 200 larger than the stray light of a DUV mirror with the same surface rms (rms of the roughness). While in DUV projection optics most of the optical elements are lens elements, all optical surfaces in EUV systems are mirrors.
--[p311]-- 5.6.4.1 Significance of micro-roughness and flare in EUV systems
In the previous section the achievements in reducing mirror surface roughness and flare over several EUV tool generations were presented. A fundamental understanding of the sources of flare is particularly important in making these improvements. Therefore, a comprehensive overview of the basic theoretical background required for a precise estimation of flare will be given in the following sections.
--[p312]-- On the other hand, (small-angle) scattered light may still propagate via the optical path to the wafer, thus contributing as flare to image blur and contrast loss.
--[p312]-- The subsequent mid- and lower-frequency components of the LSFR corresponding to figure errors describe the floating transition from statistical flare to deterministic wavefront aberrations, which are usually described in terms of Zernike polynomials.
--[p312]-- The amount of stray light is also proportional to the square of the factor $\Delta n .$ which in the case of a lens element surface (refraction) is the difference between the refractive index n of the lens material and 1 $( \Delta n \approx 0 . 5 6$ for $\mathrm { S i O } _ { 2 }$ @ $\lambda _ { D U V } = 1 9 3$ nm). In the case of a mirror surface (reflection), it is $\Delta n = 2 ;$ i.e., for a DUV optical system, the stray light of a mirror is a factor $( 2 / 0 .

===== [p97-97] Chapter 2 The EUV LLC: An Historical Perspective > 2.2.3.2 The EUV LLC office (3块) =====
--[p97]-- 2.2.3.2 The EUV LLC office
The EUV LLC office was responsible for providing program direction, funding, resist evaluation, mask pattering, and process development. This office ran the daily operations using personnel from the member companies consisting of a program director, business manager, business development manager, operations manager, legal advisor, and mask development manager.
--[p97]-- The office held weekly project status meetings and scheduled and organized workshops, review meetings, and press meetings as required. The office director reported to the management board and provided all interfaces between the EUV LLC representatives and the VNL.
The EUV LLC member company assignees provided onsite management and support.
--[p97]-- EUV LLC team representatives participated in all working group meetings, assisted in technical analysis and design projects, and served as an industry sounding board for the laboratory staff.

===== [p96-96] Chapter 2 The EUV LLC: An Historical Perspective > 2.2.3.1 Management board (2块) =====
--[p96]-- Formal meetings were held monthly in Santa Clara, California, where technical progress was reviewed and business and supplier issues were discussed. Detailed reports were presented by the finance, technology, and IP committees.
--[p96]-- 2.2.3.1 Management board
The management board, consisting of high-level representatives from each of the member companies and chaired by Intel Senior Vice President Sunlin Chou, was responsible for funding and overseeing the operation of the EUV LLC. The management board provided overall guidance for program objectives, budget, and spending plans, and evaluated the technical progress of the program.

===== [p340-340] Chapter 5 Optical Systems for EUVL > 5.7 Mask Inspection: The ZEISS AIMS EUV (1块) =====
--[p340]-- 5.7 Mask Inspection: The ZEISS AIMS EUV

===== [p117-117] Chapter 2 The EUV LLC: An Historical Perspective > 2.4.4.4 Industry indecision (2块) =====
--[p117]-- 2.4.4.4 Industry indecision
The lack of strong industry support for a specific NGL technology provided mixed messages for the manufacturing tool suppliers. Even though each technology had a strong sponsor, the levels of industry commitment varied.
--[p117]-- The semiconductor manufacturers’ vacillation in making investments and the apparent lack of consensus for NGL technology caused the equipment development companies and their suppliers to delay the advanced investment required to establish the infrastructure, which led to additional cascading delays.

===== [p330-331] Chapter 5 Optical Systems for EUVL > 5.6.5.2 Measuring the optical properties of coatings at EUV wavelengths (4块) =====
--[p331]-- For an effective production process, in-house reflectometry at the production site is also needed. Lab-based reflectometers have been developed for this purpose. These generate the EUV light in either plasma or x-ray sources. This limits the available power and therefore leads to higher noise level of the measurements.
--[p330]-- The lowest signal-to-noise ratio of those measurements can be reached at the intense and brilliant synchrotron-based light sources, e.g., the Advanced Light Source in of $\mathrm { L B N L ^ { 1 3 7 } }$ in Berkeley and the Physikalisch-Technische Bundesanstalt (PTB) at BESSYII in Berlin.<sup>138,139</sup> At the ALS, the samples are limited in size to about twice the dimensions of a mask blank, whereas at the PTB, full-size EUV optics such as normal-incidence collectors can be accommodated in the goniometer chamber. At both facilities, specular and nonspecular reflectivities can be measured. Recently, the PTB installed an EUV polarimeter that enables measurement of the full polarization properties of coatings.<sup>140</sup>
--[p331]-- Some of these lab-based reflectometers are designed for full-scale optics,<sup>141,142</sup> while others are optimized for mask blank characterization<sup>143</sup> or measurement of the angle-resolved scattering.<sup>144</sup>
--[p330]-- 5.6.5.2 Measuring the optical properties of coatings at EUV wavelengths
The optical properties of the coatings are essential for EUV lithography applications. Therefore, accurate and reliable measurement of both the specular reflectance and the off-specular stray light is needed.

===== [p382-383] Chapter 6A Optics Contamination > 6A.3.2.2 Wavelength dependence (4块) =====
--[p383]-- The general trend of increasing contamination rate with wavelength in the range of 10 to 80 nm has been observed experimentally<sup>56</sup> and predicted by models.<sup>16</sup> A likely explanation of this behavior is that both the (gas phase) photo-absorption cross-section and the secondary electron yield for C increase to a maximum around 70 nm and drop rapidly at shorter wavelengths down to the C 1s absorption edge at 4.4 nm.
--[p382]-- 6A.3.2.2 Wavelength dependence
The carbon growth rates were measured for three different species under identical conditions when irradiated by different bandwidths of EUV/UV light. Three different filters were used on BL8 at NIST to achieve the different irradiance spectra shown in Fig. 6A.10(b). Also included is the broadband output of BL1b. Figure 6A.10(a) plots the contamination rate per unit dose for each bandwidth in the photon-limited regime.
--[p383]-- It should be noted that the samples exposed on BL8 were $\mathrm { T i O } _ { 2 } { \mathrm { - c a p p e d } }$ multilayers, while those on BL1b were Ru-capped; however, the rates were very similar for both capping materials in all cases where growth rates were measured on both substrates. [Compare open and filled symbols in panels (a), (b), and (d) of Fig. 6A.7.]
--[p382]-- The rates are normalized to those measured for the inband configuration of BL8 with a Be filter. The dramatic increase in contamination rate with wavelength from 10 nm to
60 nm suggests that even low-intensity, out-of-band radiation could pose a contamination risk to lithographic systems.

===== [p272-273] Chapter 5 Optical Systems for EUVL > 5.3.1 Introduction (4块) =====
--[p272]-- 5.3.1 Introduction
EUVL has always been considered a multi-node technology. In order to continue the roadmap of the semiconductor industry using EUVL, the NA of the optical system has to be increased significantly beyond the present value of 0.33. An increase of NA beyond 0.5 enables a resolution below 8 nm with single exposure (Fig. 5.14). This section discusses specific effects that pose a challenge to high-NA: Firstly, the mask is becoming more important due to shadowing effects.
--[p273]-- SFET | 2006 | 0.6 x 0.2mm² | 5x | 0.3-0.7 | annular | 26nm
Research
MET5 | 2015 | 0.03 x 0.15mm² | 0.50 | 0.0-1.0 | flexible | 8nm
ADT | 2006 | 0.5 | fixed | 32nm
EUV1 | 2008 | 0.25 | 0.8 | conventional | 32nm
Starlith® 3100 | pre-production | 2010 | 26 x 33mm² | 4x | 0.3-0.8 | diaphragms
Starlith® 3300 | 2013 | 0.2-0.9 | flexible | 18nm
Starlith® 3350 | HVM | 2015 | 0.33 | 0.2-0.9 | flexible | 16nm
Starlith® 3400 | 2017 | 0.06-1.0 | highly flexible | 13nm
--[p272]-- Secondly, the angular spectrum on the second-to-last mirror increases significantly, such that the EUV coating on this mirror cannot reflect the light with sufficient intensity. As will be shown, these two effects necessitate new optics and force changes in the applied optical concepts when compared to the present optical systems.
--[p272 [表]]-- After discussing a potential solution on the level of the optical system, this section examines in more detail the theoretical background of the imaging effects induced by mask shadowing and central obscuration.
Figure 5.13 Overview of the product specifications for EUVL optical systems.
IntendedUse | Tool@site | Field size@image | MAG | NA | σ | Illumination | Resolution
MET | 2002 | 0.6 x 0.2mm² | 0.0-1.0 | flexible | 13nm
HiNA | 2001 | 0.5 x 0.3mm² | 0.30 | 0.8 | selectable | 30nm

===== [p462-462] Chapter 7 EUV Mask and EUV Mask Metrology > 7.5.2 Antireflection coating (4块) =====
--[p462]-- The EUV light reflection at the absorber can be decreased by adjusting the thickness as well as by selecting a material such that an ARC is not needed for actinic inspection. Coupled with the typical ML reflectivity of 55% to 60% at the DUV wavelength, a considerable reflection on top of the absorber layer requires the antireflection function of the ARC layer to reduce the light reflection from the top of the absorber.
--[p462]-- where $R _ { m l }$ and $R _ { a b s }$ are reflectivities measured on the ML and the absorber, respectively, as shown in Fig. 7.18. Note that when “ML” is used in equations and figures, it usually represents a ML with a capping layer deposited on top of it.
Since any metal layer (with Ta-based films being the strongest candidates for the absorber layer) would reflect too much of the DUV light, an ARC is needed for DUV inspection to reduce this reflection as much as possible.
--[p462]-- Image contrasts of 75% and 88% were reported with 33-nm SiON-ARC on TaSiN and 20-nm $\mathbf { A l } _ { 2 } \mathbf { O } _ { 3 ^ { - } } \mathbf { A R C }$ on TaN, respectively.<sup>75,76</sup> In addition to the low reflectivity at the inspection wavelength, the ARC should be easy to etch with zero etch bias and should be stable under mask cleaning chemistry.
--[p462]-- 7.5.2 Antireflection coating
A traditional optical mask can be inspected using transmission, reflection, or a combination of the two methods. However, EUV masks can only be inspected using the reflection mode. The image contrast depends on the reflectivity difference between the ML region and the absorber region. The image contrast is defined as
$$
{ \mathrm { I m a g e ~ c o n t r a s t } } = { \frac { R _ { m l } - R _ { a b s } } { R _ { m l } + R _ { a b s } } } \times 1 0 0 \% ,\tag{7.5}
$$

===== [p128-128] Chapter 2 The EUV LLC: An Historical Perspective > • Developed and integrated computer-aided design methods to support thermal, dynamic, and vibrational design and analysis of individual components, subsystems, and complete system operation (1块) =====
--[p128]-- • Developed and integrated computer-aided design methods to support thermal, dynamic, and vibrational design and analysis of individual components, subsystems, and complete system operation
– design aids used to support module and subsystem partitioning and analysis to optimize system interfaces;
– finite element analysis with extensive dynamical, thermal, and lithography modeling and simulation;
– validated design methods with experimental confirmation of system and component operation; and
– extensive visualization techniques applied to optimize the design process and minimize design errors.

===== [p95-96] Chapter 2 The EUV LLC: An Historical Perspective > 2.2.2.3 Resources (6块) =====
--[p96]-- The unique combination of expertise at the national laboratories could not have been found anywhere else, specifically in technology areas where semiconductor equipment manufacturers had little or no experience. The industry expertise of the EUV LLC members provided the critical mass to succeed in demonstrating the complex, challenging EUV technology.
--[p96]-- In addition to the VNL, each member company selected specific projects for advanced internal work to enable the technology and to gain advanced development experience. Much of the work was envisioned to provide a working knowledge of the technology within the company and therefore to accelerate the transfer of EUV technology into manufacturing at the appropriate time.
--[p95]-- If a new company had been formed, extensive delays would have been encountered in recruiting the required talent, locating and facilitating the laboratories, and establishing the management and support infrastructure. In addition, laboratory personnel were anxious to participate in a “new” nonconventional, industry-led R&D program.
--[p95]-- The decision to use the R&D resources at the DOE laboratories provided an optimum way to establish a virtual company with access to world-class talent in a very short period of time. The team that was assembled provided extensive background knowledge for EUV research, materials analysis, environmental issues, and metrology. In addition, the physical laboratories were already established for most of the initial work.
--[p96]-- This is most evident by comparing the EUV technology effort with competing next-generation lithography (NGL) technologies, which lacked resources in science, engineering, and manpower to achieve the required critical investment.
--[p95]-- 2.2.2.3 Resources
To the extent allowed by funding, the EUV LLC had access to almost unlimited resources through the VNL in a number of fields of expertise, including optics design, at-wavelength and visible wavelength metrology, ML engineering and deposition, vacuum engineering, precision engineering design and component fabrication, magnetic levitation stage design and fabrication, control software, and associated support technologies.

===== [p92-92] Chapter 2 The EUV LLC: An Historical Perspective > 2.2 Formation of the EUV LLC (1块) =====
--[p92]-- 2.2 Formation of the EUV LLC

===== [p301-301] Chapter 5 Optical Systems for EUVL > 5.5.4 Pupil tuning (2块) =====
--[p301]-- 5.5.4 Pupil tuning
Tuning of the illuminator pupil is a powerful means of image optimization.<sup>105</sup> Recently, SMO has further enhanced the imaging capabilities,<sup>106</sup> including discrete pupils,<sup>107</sup> and has been extended to EUV.<sup>50,108,109</sup> Customized settings, e.g., freeform pupils, are available in addition to the standard settings. Figure 5.42 shows how freeform pupils increase the process window.
--[p301]-- In particular, a small PFR of 20% significantly enhances the performance. A PFR smaller than 40% can be achieved by switching off certain field facets implying light loss. With the highly flexible illuminator of the NXE:3400B, a PFR of 20% can be achieved without light loss.

===== [p214-214] Chapter 3B High-Power EUV Source by Gigaphoton for High-Volume Manufacturing > 3B.3.2 CE measurements and improvement (2块) =====
--[p214]-- The improved homogeneity is due to the different excitation scheme of the $\mathrm { C O } _ { 2 }$ laser making the beam profile at the focus point of the $\mathrm { C O } _ { 2 }$ laser system.
--[p214]-- 3B.3.2 CE measurements and improvement
Differences between the $\mathrm { C O } _ { 2 }$ driver laser beam profiles of the focus point of Proto #2 and Pilot #1 are shown in Fig. 3B.25. The beam profile of the Pilot #1 system is much more symmetrical and homogeneous, which improves the CE. The Pilot #1 system therefore achieved a significant increase in CE to between 5.0% and 5.5%.

===== [p105-105] Chapter 2 The EUV LLC: An Historical Perspective > 2.3.4.2 Quarterly reports (1块) =====
--[p105]-- 2.3.4.2 Quarterly reports
Formal quarterly reports were prepared by the VNL program and project managers. These reports discussed the technical projects in detail, including problem areas, and disclosed possible inventions to be considered for patents or trade-secret classification.

===== [p25-26] List of Contributors (5块) =====
--[p25]-- Brandt ASML US, USA
Ron Collins Energetiq Technology, Inc., USA
Daniel T. Elg   
University of California, Berkeley,   
USA
Hartmut Enkisch Carl Zeiss SMT GmbH, Germany
Alexander I. Ershov ASML US, USA
Igor V. Fomenkov ASML US, USA
Gregg Gallatin   
Applied Math Solutions, LLC,   
USA   
Eric M. Gullikson   
Lawrence Berkeley National   
Laboratory, USA
Deborah Gustafson Energetiq Technology, Inc., USA
Dirk Hellweg Carl Zeiss SMT GmbH, Germany
Shannon B. Hill
--[p25]-- List of Contributors
Jinho Ahn Hanyang University, South Korea
David Attwood   
Lawrence Berkeley National   
Laboratory, USA   
Saša Bajt   
Deutsches Elektronen-Synchrotron,   
Germany
Vivek Bakshi EUV Litho, Inc., USA
Jos Benschop ASML Netherlands B.V., The Netherlands
Robert F. Berg   
National Institute of Standards and   
Technology, USA
Matthew M. Besen Energetiq Technology, Inc., USA
Paul A. Blackborow Energetiq Technology, Inc., USA
Robert L. Brainard University of Albany, USA
David C.
--[p26]-- Laboratory, USA
Jan B. P. van Schoot ASML Netherlands B.V., The Netherlands
Mark Neisser   
Kempur Microelectronics Inc.,   
China
Georgiy O. Vaschenko ASML US, USA
Obert Wood GLOBALFOUNDRIES, USA
Jens Timo Neumann Carl Zeiss SMT GmbH, Germany
Stefan Wurm ATICE, LLC, USA
Krysztof M. Nowak Gigaphoton Inc., Japan
Taku Yamazaki Gigaphoton Inc., Japan
Matthew J. Partlow Energetiq Technology, Inc., USA
Tatsuya Yanagida Gigaphoton Inc., Japan
--[p25]-- National Institute of Standards and   
Technology, USA
Stephen F. Horne Energetiq Technology, Inc., USA
Johannes (Hans) C. M. Jasper ASML Netherlands B.V., The Netherlands
David N. Ruzic University of Illinois at Urbana-Champaign, USA
Chan-Uk Jeon Samsung Electronics, South Korea
Takashi Saito Gigaphoton Inc., Japan
Winfried Kaiser Carl Zeiss SMT GmbH, Germany
Alexander A. Schafgans ASML US, USA
Hiroo Kinoshita University of Hyogo, Japan
Donald K. Smith Energetiq Technology, Inc., USA
--[p26]-- Bruno La Fontaine   
Hermes Microvision Inc., an ASML   
company, USA
Shailendra N. Srivastava University of Illinois at Urbana-Champaign, USA
Sascha Migura   
Carl Zeiss SMT GmbH,   
Germany
Yezheng Tao ASML US, USA
Hakaru Mizoguchi Gigaphoton Inc., Japan
Charles S. Tarrio   
National Institute of Standards and   
Technology, USA
Amrit Narasimhan GLOBALFOUNDRIES Inc., USA
Yusuke Teramoto   
BLV Licht- und Vakuumtechnik   
GmbH, Germany   
Patrick Naulleau   
Lawrence Berkeley National

===== [p370-370] Chapter 6A Optics Contamination > 6A.1.2 The chemical processes (2块) =====
--[p370]-- If an organic molecule is fragmented, this will lead to carbon deposition on the surface. If a water molecule is fragmented, the oxygen may diffuse into the mirror surface and create or increase the oxide layer.
--[p370]-- 6A.1.2 The chemical processes
Figures 6A.2 and 6A.3 schematically show the processes that lead to carbonization and oxidation, respectively. Several pathways are available after molecules adsorb onto the surface. The molecules may diffuse along the surface or thermally desorb. A photon may directly break a bond or stimulate desorption of the molecule, or it may do either of these indirectly via secondary-electron emission from the mirror.

===== [p150-150] Chapter 3A EUV Sources for High-Volume Manufacturing > Dose stability and control (1块) =====
--[p150]-- Dose stability and control
Process control in lithography relies on the ability to control the energy delivered to the wafer to expose the resist. For critical features, the exposure latitude is on the order of only a few percent. To achieve sufficient control, the source itself should contribute a fraction of a percent of the dose error. In a pulsed-source operation, this stability can be achieved with a high repetition rate and pulse-to-pulse energy control.
Current LPP sources operate at a repetition rate of 50 kHz and are capable of <0.5% dose error. 35

===== [p117-117] Chapter 2 The EUV LLC: An Historical Perspective > 2.5.1.1 Additional planning and slower ramp (2块) =====
--[p117]-- Later oscillations in funding resulted in personnel cutbacks with the accompanying reduction in morale. If more suppliers had been engaged before the program scaled up, and if a more uniform funding rate could have been supported, the funding could have been used more efficiently.
--[p117]-- 2.5.1.1 Additional planning and slower ramp
Because of the time pressures to implement the EUVL program, both to retain laboratory support and enthusiasm and to obtain industry support for the technology rather than other potential NGL technologies, the VNL program was scaled up during the first year from the minimal DOE investment to a higher level. As a result, various projects competed for personnel, and some projects were started prematurely.

===== [p127-127] Chapter 2 The EUV LLC: An Historical Perspective > • Pioneered the development of two types of plasma sources (1块) =====
--[p127]-- • Pioneered the development of two types of plasma sources
