Repository: NARUTOBEST/semiconductor-knowledge-qa

# heldout 泛化集出题管线(v2,2026-10-01)

与 `pipeline/dev/` 平行、互不混放的 heldout 侧出题管线。
总协议见 `../protocol_v2.md`(v2:取消 source 隔离红线,全库遴选文档)。

## 本目录内容
| 文件 | 用途 |
|---|---|
| `fetch_material.py` | 从 Qdrant(16333 转发)抓取本 track 8 篇文档的真实 chunk 原文 |
| `draft_material/` | 8 篇素材 txt + 草稿 json(每篇 25 题,含 evidence 逐字摘录) |
| `build_datasets_heldout.py` | 草稿 -> `eval/qa_sets/v2_20261001/heldout_200.json` + 校验报告 |
| `_extract_result.py` | 出题 agent 结果恢复(从会话 transcript) |
| `_verify_acceptance.py` | evidence 溯源覆盖率校验(自动发现本目录全部草稿) |
| `_prompt_template.txt` | 出题 agent 提示词模板 |
| `acceptance_report.json` / `_acceptance_failures.txt` | AI 验收记录(heldout 侧) |
| `verify_log.md` | 人工核对清单(heldout 200) |

File: eval/pipeline/heldout/draft_material/11_Chemistry_Lithography.txt (part 21 of 53)
--[p318]-- “U<sup>¨</sup> ber die Hofmann Curtiussche, die Beckmannsche und die Benzilsa¨ure Umlagerung,” Ber. Deutsch. Chem. Ges. 42, 2336 (1909); “U<sup>¨</sup> ber die Beziehungen zwischen den polymeren Ketenen und dem Cyclo butan 1.3 dion und seinen Derivaten,” 49, 2697 (1916).
<sup>46</sup>Under normal ambient working conditions, enough water is present in the novolac binder to ensure the formation of the carboxylic acid.
--[p321]-- A third side reaction is the decarboxylation of indene carboxylic acid during postbake, leading to formation of indene and indene dimer.<sup>59</sup> This reaction is interesting on a number of grounds because it can be used in the design of a well-controlled image reversal process, where a negative image is produced with a conventional positive resist.<sup>60</sup> The decarboxylation process is base catalyzed and can be initiated at relatively low temperatures by the addition of a strong base (imidazole, monazoline, triethanolamine, and ammonia vapor)<sup>61</sup> to the coating solution.<sup>62</sup> In areas where the carboxylic acid has been removed, the original low dissolution rate of the inhibited novolac can be restored.
--[p323]-- At high temperature, the indene carboxylic acid becomes effective in catalyzing the cross-linking reaction of the novolac resin with the melamine cross-linker (Scheme 7.6).<sup>67</sup>
The comparative inactivity of indene carboxylic acid (as other carboxylic acids) in catalyzing this reaction at room temperature makes it possible to use the system in two different ways that can afford either positive-tone or negativetone images.
--[p318]-- U<sup>¨</sup> berga¨nge von aroma tischen 6 Ringen in 5 Ringe,” Ann. Chem. 556, 65 (1944); “U<sup>¨</sup> ber die Natur der Lichtzersetzungspro dukte von Diazoaminoverbindungen und Diazophenola¨thern (III),” Annalen Chem. 557, 237 (1947). <sup>45</sup>L. Wolff, “Ueber Diazoanhydride,” Ann. Chem. 325, 129 (1902); “U<sup>¨</sup> ber Diazoanhydride (1,2,3 Oxydiazole oder Diazoxyde) und Diazoketone,” 394, 23 (1912); G. Schroeter.
--[p321]-- A second side reaction involves the formation of red azo dye due to a slow coupling process between multifunctional DNQ and the phenolate ions of the novolac resin that are formed in the developer; this can create cross-links, thus reducing solubility. This may also occur during development in the unirradiated areas, during which stage cross-linking is no longer objectionable (see Scheme 7.5).<sup>57</sup>
--[p319]-- Reiser, Photoreactive Polymers: The Science and Technology of Resists, p. 187, John Wiley & Sons, Hoboken, NJ (1989); R. Dammel, Diazonaphthoquinone based Resists, pp. 13 15, SPIE Press, Bellingham, WA (1993)].
<sup>50</sup>A. Reiser, Photoreactive Polymers: The Science and Technology of Resists, pp. 182 183, John Wiley & Sons, Hoboken, NJ (1989).
<sup>51</sup>R. Dammel, Diazonaphthoquinone based Resists, p. 23, SPIE Press, Bellingham, WA (1993).
<sup>52</sup>A.
--[p321]-- 7.4.<sup>64</sup> In this process, DNQ-4-sulfonate/novolac resist containing an acid-activated crosslinking component leads to formation of indene sulfonic acid in the exposed areas, leaving the unexposed areas unaffected. Postexposure bake causes crosslinking of the novolac resin in the exposed areas, catalyzed by the strong sulfonic acid generated in the exposure step.
--[p323]-- The indene carboxylic acid catalyst produced during exposure can be removed by a basic developer, and the system can be used as a normal positive resist. Alternatively, the irradiated areas can be cross-linked before development by heating them to between 80 and $1 0 0 ^ { \circ } \mathrm { C }$ and subsequently flood exposing the whole wafer, followed by development in alkali to remove the unexposed area to yield a negative image of the original.<sup>68</sup>
<sup>66</sup>W.E. Feely, J.C.
--[p319]-- They identified side reactions that are associated with the process, a summary of which has been provided by Reiser (see Scheme 7.4).<sup>50</sup> Also, contrary to Suss’ assumptions, these investigators established that it is not indene-1-carboxylic acid that is formed predominantly, but indene-3-carboxylic acid.<sup>51</sup>
These side reactions ultimately lead to cross-linking.
--[p318]-- (v) Reactions of DNQs
Su¨ss,<sup>44</sup> in 1944, was the first person to systematically investigate the photoreactions of DNQs. He proposed the mechanism for the photolysis of DNQs indicated in Scheme 7.3.
The first step in the reaction scheme involves the elimination of nitrogen from the diazoquinone (VI), forming a carbene (VII). The carbene undergoes a Wolf rearrangement,<sup>45</sup> involving ring contraction, and leading to the formation of ketene (VIII).
--[p321]-- 182, John Wiley & Sons, Hoboken, NJ (1989).
<sup>57</sup>ibid.; R. Dammel, Diazonaphthoquinone based Resists, p. 82, SPIE Press, Bellingham, WA (1993); M. Hanabata, Y. Uetani, and A. Furuta, “Novolak design for high resolution positive photoresists. II. Stone wall model for positive photoresist development,” Proc. SPIE 920, 349 (1988).
<sup>62</sup>H. Moritz and G. Paal, “Method of making a negative photoresist image,” U.S. Patent No. 4,104,070 (1978); C.G.
--[p321]-- In a subsequent flood exposure, the DNQ in the areas that had not been previously exposed is photolyzed to yield indene carboxylic acid, which enhances the dissolution of the novolac resin during development, while the cross-linked novolac in the areas that were exposed during the first exposure are not dissolved during development. The net result is a negative-tone image of the original mask.
<sup>54</sup>ibid.
<sup>58</sup>R. Dammel, “Diazonaphthoquinone based resists,” SPIE Short Course No.
--[p319]-- Scheme 7.3 describes a somewhat idealized picture of the chemistry underlying diazoquinone photolysis. Detailed investigations of this mechanism by a few researchers after Su¨ss, notably Pacansky et al.<sup>48</sup> and Erlikh et al.,<sup>49</sup> have essentially confirmed the basic accuracy of the mechanism proposed by Su¨ss, but with a few minor modifications.
--[p319]-- However, the scavengers may decarboxylate the acid on subsequent hydrolysis.<sup>52</sup>
<sup>47</sup>O. Su¨ss, “U<sup>¨</sup> ber die Natur der Belichtungsprodukte von Diazoverbindungen. U<sup>¨</sup> berga¨nge von aroma tischen 6 Ringen in 5 Ringe,” Ann. Chem. 556, 65 (1944); A. Reiser, Photoreactive Polymers: The Science and Technology of Resists, p. 182, John Wiley & Sons, Hoboken, NJ (1989).
<sup>48</sup>J. Pacansky and D.
--[p321]-- By flood-exposing the film, carboxylic acid (which increases the dissolution rate) can be produced in the previously unexposed areas. Subsequent development in alkali leads to a negative-tone image of the original mask. This procedure has found application in liftoff processes where a negative and undercut resist image is required.<sup>63</sup> A schematic of the image reversal process that is acid catalyzed is shown in Fig.
--[p319]-- In the first instance, in the presence of insufficient water content in the resist, the ketene (VIII) may react directly with the resin, producing cross-links that are highly undesirable in a positive resist. Suppression of this type of cross-linking is accomplished by the incorporation of ketene scavengers (amines) into the resist. These scavengers react with the ketene, thus preventing them from participating in cross-linking reactions.
--[p322]-- SC104 (2003).
The versatility of the diazoquinone photochemistry has been exploited in yet another interesting way by Feely et al.,<sup>66</sup> who have used the indene carboxylic acid generated in the photolysis of diazoquinone in hardening novolac resins to which melamine derivatives have been added as cross-linkers. Acid-hardening resins are usually cross-linked by strong protonic or Lewis acids.
--[p319]-- Reiser, Photoreactive Polymers: The Science and Technology of Resists, p. 182, John Wiley & Sons, Hoboken, NJ (1989).
<sup>53</sup>R. Dammel, “Diazonaphthoquinone based resists,” SPIE Short Course No. SC104 (2003).

===== [p335-336] Chapter 5 Lithographic Chemicals > (a) DUV 248-nm resists (8块) =====
--[p336]-- It was in fact the resist platform used to pattern critical layers in the device technology nodes of 250 nm, 180 nm, and 130 nm. Unfortunately, the resolution requirements of device technology nodes  90 nm mandated the shift to the next lithographic wavelength at 193 nm, based on ArF lithography.
--[p335]-- Fre´chet, “Chemical amplification in high res olution imaging systems,” Acc. Chem. Res. 27, 151 (1994); E. Reichmanis and L.F. Thompson, “Polymer materials for microlithography,” Chem. Rev. 89, 1273 (1989).
<sup>111</sup>W.M. Moreau and R.R. Schmidt, “Photoresist for high resolution proximity printing,” Extended Abstract 187, presented at 138th Electrochemical Society Meeting, Electrochemical Society, Pennington, NY (1970).
brand name of ODUR 10XX.
--[p336]-- This situation was the impetus that led to the design and development of “chemically amplified” resists<sup>114</sup> for DUV 248-nm (KrF laser) lithography (see below).
As different resist platforms were investigated and evaluated for use in KrF lithography, the poly(hydroxy styrene) resist platform emerged as the most dominant because of some inherent advantages in terms of transparency (see Fig. 7.9), sensitivity, etch resistance, etc.
--[p335]-- (a) DUV 248-nm resists
By the early 1990s, resolution requirements for printing device critical dimensions 0.25 mm mandated the switch to different classes of resist materials from the DNQ/novolac systems, with sensitivities to the DUV region of the spectrum. Research interest on DUV resists<sup>110</sup> was inspired by a much earlier report<sup>111</sup> that showed that it is possible to print images in poly(methyl methacrylate) at 254 nm.
--[p335]-- Influenced by this report, a number of attempts were made by different groups to develop materials based on acrylates and vinyl ketones. Tokyo Ohka Kogyo (TOK) was the first resist supplier to market a commercial DUV resist, which was based on poly(methylisopropenyl ketone). They sold it under the
<sup>109</sup>ibid.
<sup>110</sup>For excellent reviews on the history of DUV resists, see, for example, Introduction to Microlitho graphy L.F. Thompson, C.G. Willson, and M.J.
--[p336]-- Other remarkable approaches to the design of DUV   
resists were based on 1,3-diacyl-2-diazocompounds<sup>112</sup> and ortho nitrobenzylesters 113   
of carboxylic acids.
It must be mentioned that these early DUV resists were not sensitive enough to be successfully imaged with the Perkin Elmer 500 Micrascan exposure tools, the first production-worthy exposure tools capable of DUV projection printing.
--[p336]-- These Perkin Elmer 500 exposure tools, equipped with high-pressure Hg lamps in their illuminators, generated less than 10% as much power in the DUV (240–260-nm or UV-2 mode) as they do in the near-UV (350–450-nm or UV-4 mode). This meant that DUV resists designed to be used in this tool must have an order-of-magnitude-higher sensitivity than the DNQ/novolac resists to ensure an acceptable level of productivity.
--[p335]-- Bowden, Eds., American Chemical Society, Washington, D.C. (1994); Radiation Curing in Polymer Science and Technology, J. Fouassier and J. Rabe, Eds., Elsevier, London (1993); T. Iwayanagi, T. Ueno, S. Nonogaki, H. Ito, and C.G. Willson, in Electronic and Photonic Applications of Polymers, J.J. Bowdern and S.A.R. Turner, Eds., ACS Advances in Chemistry Series 218, American Chemical Society, Washington, DC (1988); S.A. MacDonald, C.G. Willson, and J.M.J.

===== [p305-305] Chapter 5 Lithographic Chemicals > 6.10.3 Printed circuit boards (6块) =====
--[p305]-- It should be noted that the increase in the operational speed of electronic devices has had a profound impact on wire board design. It has made possible the use of signal frequencies that are now in the microwave domain, ensuring that signals have to be routed essentially by microwave transmission lines rather than simply by electron conductors.
--[p305]-- Furthermore, laser scanning technology has also shown remarkable improvement, even to the point where laser direct imaging onto a laser-sensitive photoresist laminated onto the PCB has become economical. For this application, no intermediate photographic negatives are required, making the system extremely flexible and suitable for customization. The number of operations is effectively reduced, which improves the accuracy of the operation and reduces the number of defects. 304
--[p305]-- However, with the unrelenting introduction of ever-denser and more complex PCBs, the circuit pattern is now commonly generated by a computer. Here, the information is stored on disc and converted into raster scan image data, which are transferred by a laser scanner onto a dry resist film recording medium.
--[p305]-- Consequently, dimensional tolerances have shrunk well below one mil, and the patterning technology used in printed circuit boards continues to follow in the footsteps of IC microlithography.<sup>306</sup>
<sup>302</sup>ibid., pp. 162 163.
<sup>303</sup>ibid., pp. 163 165.
<sup>304</sup>ibid.
<sup>305</sup>ibid.
--[p305]-- Two dry film resists designed to address the needs of the laser direct-write applications for PCBs and PWBs are Riston $\mathbf { L U V } ^ { \mathbb { \left( B \right) } }$ and Riston $\mathbf { L V } ^ { \mathbb { ( B ) } }$ , developed by Dupont, and are reported to be sensitive to the UV and visible emission of argon lasers. In particular, Riston LV is based on the principles of dye-sensitized polymerization<sup>305</sup> (presented earlier).
--[p305]-- 6.10.3 Printed circuit boards
The first major dry film resist was introduced in 1970 by the Dupont Corporation and was marketed under the trade name Riston. It has undergone many updates since then and remains fairly competitive to this day. Other dry film resists have been developed since the invention of Riston, and have found applications in printed circuit board (PCB) and printed wiring board (PWB) manufacturing.<sup>303</sup>

===== [p67-67] Optical and Chemical Origins of Lithography > 3.2.1.3.2 Light as a wave or particle (4块) =====
--[p67]-- While energy transport by matter is associated with the movement of the material body or the medium in which the matter is contained, energy transport by waves is not accompanied by any bodily movement of the medium. When energy is transported, it is not easy to discern whether the mechanism of transport is matter or wave. But there is one fundamental difference—interference phenomenon—a difference that becomes the crucial factor in the history of the study of light phenomena.<sup>30</sup>
--[p67]-- Interference is the phenomenon that distinguishes waves from matter. While waves can interfere with one another in a constructive (when the superposition of the waves add up) or destructive (when the superposition of the waves cancel each other) manner, matter cannot. It was thus reasonable for many scientists of the seventeenth and eighteenth centuries to describe light either in terms of moving particles or of waves.<sup>31</sup>
--[p67]-- These fall into two broad categories, namely, (i) particle (also called the corpuscular or emission) theory and (ii) wave (or undulatory) theory.<sup>29</sup> Knowing that light is a form of energy that can be transferred from one place to another, many scientists of the seventeenth and eighteenth centuries sought to describe it by analogy with other methods of energy transport. They distinguished between two methods of energy transport, that is, transport of matter or by wave.
--[p67]-- 3.2.1.3.2 Light as a wave or particle
Toward the end of the seventeenth century, two opposing theories of light were being investigated.

===== [p204-204] Chapter 5 Lithographic Chemicals > 5.1 Introduction (3块) =====
--[p204]-- 5.1 Introduction
Present-day lithographic chemicals, including inks, resists, antireflection coatings, casting solvents, developers, strippers, etc., evolved largely from technologies developed in the printing industry. Integrated circuits and circuit boards were unheard of in 1798 when Senefelder invented lithography and in 1826 when Niepce´ invented photolithography.
--[p204]-- In this chapter, we present an overview of lithographic chemicals used in patterning integrated circuit devices and printing newspapers, textbooks, posters, and the like, while making historical references to similar materials used in lithography in earlier times.
--[p204]-- Since those early days, lithographic chemicals have evolved from being extracted from natural sources to being derived almost exclusively from synthetic sources today. They have also grown in importance along with the electronics industry, since even the simplest electronic systems today are patterned with resists, using ever more sophisticated arrays of lithographic chemicals.

===== [p69-71] Optical and Chemical Origins of Lithography > 3.2.1.3.4 Wave (or undulatory) theory of light (16块) =====
--[p70]-- The first scientist to suggest the trichromatic theory of color vision, Thomas Young, laid the foundation for the wave theory of light, stating that when a body becomes luminous it sends out waves of particular amplitude and wavelength.
--[p70]-- He noted that the length of these waves determines their color in much the same way that the wavelength of sound waves determines their pitch.<sup>39</sup> Furthermore, he felt that light waves were transported in a special medium, the luminiferous ether, which vibrates and transports the waves to some receptive body at a distance. 40
--[p71]-- The period starting from about the late seventeenth century saw very important advances in the techniques of experimental physics, and the number and accuracy of experiments on light witnessed significant increase. The observations obtained were in agreement with the wave theory, which became more exactly defined in the nineteenth century.<sup>46</sup> We describe below three important observations.
--[p69]-- Huygens’ theory was also able to explain Snell’s law of refraction, if one assumes that waves travel more slowly in a dense medium than in air.<sup>36</sup>
--[p69]-- Although the bending of light around an edge, otherwise called diffraction, had been observed by Grimaldi and Newton, the amount of light bent into the shadow is so extremely small that Newton did not regard the effect as evidence for the existence of light waves, but rather some property of the edge.<sup>37</sup> By the time the optical researches of Newton (1672) and Huygens (1678) were published, it was already well established that sound was a pressure wave in air.
--[p70]-- Young had previously published work on sound and light during the 1790s, but his primary work on light and color was published in 1801 in a lecture he delivered to the Royal Society of London, entitled “The theory of light and colors.”
<sup>39</sup>M.S. Barge and W.B. White, The Daguerreotype: Nineteenth Century Technology and Modern Science, p. 12, Johns Hopkins University Press, Baltimore (1991).
<sup>40</sup>M.S. Barge and W.B.
--[p70]-- Furthermore, he performed the simplest interference experiment, allowing a light beam to fall on two parallel slits, and observed the pattern of light and dark stripes, often called fringes, on a screen placed a finite distance beyond the slits. His findings showed that each color in the prism’s spectrum corresponds to a light wave of a particular wavelength, with the longer wavelengths toward the red end of the spectrum and the shorter wavelengths toward the blue and violet.<sup>42</sup>
--[p70]-- When Young first presented his ideas, the main problem facing scientists was that the corpuscular and wave theories of light could not be resolved using available experimental knowledge—a fact made all the more difficult because the wavelength of light is so small, making its wave characteristics very difficult and hard to detect, unless the dimensions of the apparatus used are very small.
--[p69]-- It was not until the research of the English physician Thomas Young (1773–1829) (see Fig. 3.6)
<sup>35</sup>R.W. Ditchburn, Light, pp. 7 8, Dover Publications, New York (1991).
<sup>36</sup>M.I. Sobel, Light, p. 10, University of Chicago Press, Chicago (1987).
<sup>37</sup>ibid., p. 10.
in 1801 that the wave theory of light was revived and the similarities and differences between light and sound were explained.<sup>38</sup>
--[p70]-- In his 1801 lecture on “The Theory of Light and Colors,” Young undertook to prove the wave theory of light by demonstrating interference effects; he also gave the first physical analysis of the nature of color. For instance, in explaining the basis of Newton’s rings, he postulated that there exists a thin layer of air between the convex lens and the flat surface beneath it.
--[p69]-- 3.2.1.3.4 Wave (or undulatory) theory of light
The earliest systematic wave theory was proposed by the Dutch astronomer Christian Huygens (1629–1695), a contemporary of Newton. Although Huygens did not fully develop his wave theory mathematically, he showed how a train of waves striking the edge of a barrier will be bent around the edge, thus making it possible for a wave of light to penetrate into regions behind a barrier.
--[p71]-- It was noted that while the wave theory cannot give a satisfactory account of exactly rectilinear propagation of light, it is well suited to describe approximately rectilinear propagation, provided that it is assumed that the wavelength of light is small in relation to the relevant dimensions of the apparatus.<sup>44</sup> Young’s ideas did not win immediate acceptance; however, powerful mathematical derivations based on experimental work in France and England helped sway many scientists of this era to the wave theory. Most importantly, work in the areas of color, interference, polarization, refraction, diffraction, and absorption were often better described by those who espoused Young’s wave theory of light than those who espoused Newton’s corpuscular theory of light.<sup>45</sup>
--[p70]-- Light being reflected from any boundary between two media, and in this case from the upper and the lower boundaries of the air layer, results in two such beams on arriving at the eye, having traveled paths of different lengths to either destructively interfere in order to create the dark ring or constructively interfere in order to create the bright ring. He found that the difference between the bright and dark rays depends on the path difference of one-half the wavelength.
--[p70]-- Thus, by observing the separation between the light and dark rings, he was able to calculate the wavelength of light of different colors. He found a value of 0.00007 cm for red light, about 0.00004 cm for violet, and values between for the intermediate colors in the spectrum. With one stroke, he explained Newton’s rings and a number of similar effects associated with thin films, such as the colors seen in soap bubbles or in thin layers of oil floating on water. 41
--[p70]-- White, The Daguerreotype: Nineteenth Century Technology and Modern Science, p. 12, Johns Hopkins University Press, Baltimore (1991).
<sup>41</sup>M.I. Sobel, Light, pp. 10 12, University of Chicago Press, Chicago (1987); M.S. Barge and W.B. White, The Daguerreotype: Nineteenth Century Technology and Modern Science, pp. 12 13, Johns Hopkins University Press, Baltimore (1991).
<sup>42</sup>M.I. Sobel, Light, p. 12, University of Chicago Press, Chicago (1987).
--[p70]-- For example, interference fringes can be seen only when the spacing between two reflection surfaces is very small. Diffraction can be easily seen only in the shadow of very small objects. That the path of a light beam deviates from a straight line by an extremely small angle makes it extremely difficult to detect diffracted light beams—those spreading around corners.<sup>43</sup>
<sup>38</sup>M.I. Sobel, Light, p. 10, University of Chicago Press, Chicago (1987).

===== [p389-390] Chapter 5 Lithographic Chemicals > (ii) Synthesis of alicyclic polymers (19块) =====
--[p390]-- Rhinehart and H.P. Smith, J. Polym. Sci. B, 3, 1049 (1965).
<sup>310</sup>J.P Mathew, A. Reinmuth, J. Melia, N. Swords, and W. Risse, “(h<sup>3</sup> Allyl)palladium(II) and palla dium(II) nitrile catalysts for the addition polymerization of norbornene derivatives with functional groups,” Macromol. 29, 2755 (1996); W. Risse and S. Breunig, “Transition metal catalyzed vinyl addition polymerizations of norbornene derivatives with ester groups,” Makromol. Chem. 193, 2915 (1992).
<sup>311</sup>U.
--[p390]-- <sup>308</sup>W. Risse and S. Breunig, “Transition metal catalyzed vinyl addition polymerizations of norbor nene derivatives with ester groups,” Makromol. Chem. 193, 2915 (1992); C. Mehler and M. Risse, “Addition polymerization of norbornene catalyzed by palladium(2þ) compounds. A polymerization reaction with rare chain transfer and chain termination,” Macromol. 25, 4226 4228 (1992); R.G. Schulz, Polym. Lett. 4, 541 (1966). C. Tanielian, A. Kiennemann, and T.
--[p389]-- Norbornene also undergoes cationic polymerization in the presence of $\mathrm { C } _ { 2 } \mathrm { \dot { H } } _ { 5 } \mathrm { A l } \mathrm { \dot { C } l } _ { 2 } ^ { 3 0 5 }$ , and FRP in the presence of di-tert-butyl peroxide<sup>306</sup> to reportedly yield poly(2,7-bicyclo[2.2.1]hept-2-ene), a saturated polymer, in both cases.
--[p390]-- THF (see Scheme 7.38),<sup>313</sup> and (iii) ROMP with dipotassium hexachloroiridate $\mathrm { ( K _ { 2 } I r C l _ { 6 } ) }$ in a mixture of water, acetic acid, and zinc at $5 0 ^ { \circ } \mathrm { C }$ (see Scheme 7.39).<sup>314</sup> They hydrogenated the ROMP polymers using diimide, produced in situ from hydrazine (see Scheme 7.39).<sup>315</sup>
<sup>306</sup>H. Ito, “Chemical amplification resists for microlithography,” Adv. Polym. Sci. 173, 37 (2005). <sup>307</sup>ibid.
--[p389]-- Furukawa, “Polymerization of norbornene by modified Ziegler catalysts,” Makromol. Chem. 85, 71 (1965). <sup>303</sup>H.S. Eleuterio, “Verfahren zur polymerisation cyclischer, insbesondere, mono , di , oder tricy clischer olefine,” German Patent No. 1072811 (1960). <sup>304</sup>F.W. Michelotti and W.P. Keaveney, “Coordinated polymerization of the bicyclo [2.2.1] heptene 2 ring system (norbornene) in polar media,” J. Polym. Sci. A 3, 895 (1965); R.E. Reinhart and H.P. Smith, J. Polym. Sci. B.
--[p389]-- Willson, “Novel functional polymers and copolymers for 193 nm and 248 nm chemically amplified resists,” Proc. SPIE 3049, 113 (1997); U. Okoroanyanwu, T. Shimokawa, S. Cho, P. Tsiartas, D. Medeiros, C.G. Willson, J.D. Byers, and R.D. Allen, “New single layer positive resists for 193 nm photolithography,” in Proc. of TECHCON ’96, Semiconductor Research Corp., p. 100 (1996); C.G. Willson, U. Okoroanyanwu, and D.
--[p390]-- Fre´chet, Q.J. Niu, J.D. Byers, and R.D. Allen, “New single layer photoresists for 193 nm photolithography,” Proc. SPIE 3049, 92 (1997); Q.J. Niu, J.M.J. Fre´chet, U. Okoroanyanwu, J.D. Byers, and C.G. Willson, “Novel functional polymers and copolymers for 193 nm and 248 nm chemically amplified resists,” Proc. SPIE 3049, 113 (1997); U. Okoroanyanwu, T. Shimokawa, S. Cho, P. Tsiartas, D. Medeiros, C.G. Willson, J.D. Byers, and R.D.
--[p389]-- (ii) Synthesis of alicyclic polymers
It has been known for some time that norbornene undergoes ring-opening metathesis polymerization in the presence of Ziegler-Natta catalysts,<sup>302</sup> reduced oxides of Cr, Mo, and W,<sup>303</sup> and hydrated halides of Ru, Os, and Ir,<sup>304</sup> resulting in an unsaturated polymer, poly(1,3-cyclopentylenevinylene).
--[p389]-- Willson, “Alicyclic polymers for 193 nm lithography,” Proc. of11th Int. Conf. on Photopolymers, 1, SPE, Mid Hudson Section of SPE, McAfee, NJ (1977); U. Okoroanyanwu, T. Shimokawa, D. Medeiros, C.G. Willson, J.M.J. Fre´chet, Q.J. Niu, J.D. Byers, and R.D. Allen, “New single layer photoresists for 193 nm photolithography,” Proc. SPIE 3049, 92 (1997); Q.J. Niu, J.M.J. Fre´chet, U. Okoroanyanwu, J.D. Byers, and C.G.
--[p389]-- Risse and co-workers<sup>310</sup> have reported on Pd(II)-catalyzed vinyl addition polymerization of norbornene derivatives bearing a variety of functional groups including esters.
<sup>301</sup>U. Okoroanyanwu, T. Shimokawa, J.D. Byers, and C.G. Willson, “Alicyclic polymers for 193 nm resist applications: synthesis and characterization,” Chem. Mater. 10(11), 3319 3327 (1998); U. Okoroanyanwu, J.D. Byers, T. Shimokawa, and C.G.
--[p389]-- Willson, “Alicyclic polymers for 193 nm resist applications: lithographic evaluation,” Chem. Mater. 10(11), 3328 3333 (1998); U. Okoroanyanwu, T. Shimokawa, J.D. Byers, and C.G. Willson, “Pd(II) catalyzed addition and ring opening metathesis polymerization of alicyclic monomers: routes to new matrix resins for 193 nm photolithography,” J. Mol. Catal. A 133(1 2), 93 114 (1998); U. Okoroanyanwu, J.D. Byers, T. Shimokawa, K. Patterson, and C.G.
--[p390]-- Osparpucu, “Influence de diffe´rents catalyseurs a\` base d’e´le´ments de transition du groupe VIII sur la polyme´risation du norbor ne\`ne,” Can. J. Chem. 57, 2022 (1979); A. Sen and T. W. Lai, “Catalytic polymerization of acetylenes and olefins by tetrakis(acetonitrile)palladium(II) ditetrafluoroborate,” Organometallics 1, 415 (1982); C. Mehler and W. Risse, “Pd(II) catalyzed polymerization of norbornene derivatives,” Mak romol. Chem. Rapid Commun. 12, 255 (1991).
<sup>309</sup>R.E.
--[p390]-- Adapting the above-mentioned precedents in norbornene polymerization chemistry, the University of Texas research team was able to synthesize cycloaliphatic polymers with pendant-free carboxylic acid groups and carboxylic acids protected with acid-cleaveable groups, such as tert-butyl esters tailored for 193-nm resist use.<sup>311</sup> They polymerized norbornyl derivatives such as CBN and its anologs via (i) vinyl addition polymerization (VAP) with bis-tetrafluoroboratetetrakis (cyanomethane) palladium $\mathrm { ( [ P d ( C H _ { 3 } C N ) _ { 4 } ] [ B F _ { 4 } ] _ { 2 } ) }$ , in nitromethane at room temperature (see Scheme 7.37),<sup>312</sup> (ii) FRP with di-tert-butyl peroxide at $1 1 8 { - } 1 3 0 ^ { \circ } \bar { \mathbf { C } }$ and AIBN at $6 5 \mathrm { { ^ \circ C } }$ in
--[p390]-- Willson, “Pd(II) catalyzed addition and ring opening metathesis polymerization of alicyclic monomers: routes to new matrix resins for 193 nm photolithography,” J. Mol. Catal. A 133(1 2), 93 114 (1998); U. Okoroanyanwu, J.D. Byers, T. Shimokawa, K. Patterson, and C.G. Willson, “Alicyclic polymers for 193 nm lithography,” in Proc. of 11th Int. Conf. on Photopolymers, SPE, Mid Hudson Section of SPE, McAfee, NJ, p. 1 (1977); U. Okoroanyanwu, T. Shimokawa, D. Medeiros, C.G. Willson, J.M.J.
--[p390]-- Allen, “New single layer positive resists for 193 nm photolithography,” in Proc. of TECHCON ’96, Semiconductor Research Corporation, p. 100
Scheme 7.37 Vinyl addition copolymerization of various norbornene derivatives using $[ \mathsf { P d } ( \mathsf { C H } _ { 3 } \mathsf { C N } ) _ { 4 } ] ( \mathsf { B F } _ { 4 } ) _ { 2 }$ in nitromethane at room temperature, using a procedure adapted from Risse and co-workers.<sup>316</sup>
--[p389]-- Gaylord et al.<sup>307</sup> attributed the unusual 2,7- enchainment of the polymer derived from free radical initiation to skeletal structural rearrangements of the bicyclic monomeric units that take place during the propagation reaction. Norbornene also undergoes vinyl addition polymerization in the presence of compounds of Pd(II)<sup>308</sup> and Ti(IV),<sup>309</sup> resulting in poly(2,3-bicyclo[2.2.1]hept-2-ene, a saturated polymer with 2,3-enchainment.
--[p389]-- 3, 1049 (1965). <sup>305</sup>J.P. Kennedy and H.S. Makwoski, “Carbonium ion polymerization of norbornene and its deriva tives,” Macromol. Sci. Chem. A-1, 345 (1967).
--[p390]-- Okoroanyanwu, T. Shimokawa, J.D. Byers, and C.G. Willson, “Alicyclic polymers for 193 nm resist applications: synthesis and characterization,” Chem. Mater. 10(11), 3319 3327 (1998); U. Okoroanyanwu, J.D. Byers, T. Shimokawa, and C.G. Willson, “Alicyclic polymers for 193 nm resist applications: lithographic evaluation,” Chem. Mater. 10(11), 3328 3333 (1998); U. Okoroanyanwu, T. Shimokawa, J.D. Byers, and C.G.
--[p389]-- Medeiros, “Photoresist compositions comprising norbornene derivative polymers with acid labile groups,” U.S. Patent No. 6,103,445 (2000). <sup>302</sup>A.W. Anderson, N.G. Merckling, “Polymeric bicyclo (2, 2, 1) 2 heptene,” U.S. Patent No. 2721,189 (1955); W.L. Truett, D.R. Johnson, I.M. Robinson, and B.A. Montague, “Polynorbornene by coordination polymerization,” J. Am. Chem. Soc. 82, 2337 (1960); T. Sujino, T. Saegusa, and J.

===== [p269-270] Chapter 5 Lithographic Chemicals > 6.3.5.4 Chemically amplified methacrylate negative resists based on acid-catalyzed esterification (7块) =====
--[p269]-- 51(6), June 24, 2008: http://www.electroiq.com/index/display/semiconductors article display/332554/articles/solid state technology/technology/lithography/2008/06/dow corning targets maskless lithography with latest e beam photoresists.html; Dow Corning XR 1541 E Beam Resist Product Information Sheet (2008): http://www.dowcorning.com/content/publishedlit/XR 1541 E Beam resist.pdf.
--[p270]-- The application of intramolecular esterification of resins bearing d-hydroxy acid moieties<sup>181</sup> has been demonstrated as a viable negative-imaging resist system for ArF lithography.
--[p269]-- 6.3.5.4 Chemically amplified methacrylate negative resists based on acid-catalyzed esterification
The esterification reaction of carboxylic acids and anhydrides has been exploited in the design of aqueous-base-developable negative resists because such a reaction changes the polarity of the resins from soluble to insoluble. A good number of negative resists designed for ArF lithography are based on this principle.
--[p270]-- Such resins are readily obtained from the free radical copolymerization of acrylates bearing pendant androsterone with dhydroxy acid and 3-b-acryloyloxyandrosterone, followed by oxidation with $\mathrm { C H _ { 3 } C O _ { 2 } } / \mathrm { H _ { 2 } O _ { 2 } }$ to form d-lactone, and followed by hydrolysis in tetrahydrofuran with 0.2N aqueous NaOH (Scheme 6.28).<sup>182</sup> This resin is able to overcome the above-mentioned problems associated with the g-hydroxy acid system.<sup>183</sup>
--[p269]-- It should be pointed out that the presence of unreacted carboxylic acid units in the exposed regions of the film causes the penetration of water into the film, causing swelling-induced distortion.<sup>180</sup>
<sup>178</sup>D. Vogler, “Dow Corning targets maskless lithography with latest e beam photoresist,” Solid State Technol.
--[p270]-- Furthermore, transesterification of hydroxyethyl ester moieties in methacrylate resists based on methacrylic acid and hydroxyethyl methacrylate resins has been demonstrated as a basis for negative-tone imaging in ArF lithography (Scheme 6.29).<sup>184</sup>
--[p269]-- Examples of such resists are based on the intramolecular esterifcation of resins bearing g-hydroxy acid moieties and prepared from the cyclopolymerization of dienes of norbonene and maleic anhydride in a reaction in which the anhydride is converted to g-hydroxy acid using NaBH , with a simultaneous formation of g-lactone [Scheme 6.27(a)].<sup>179</sup> The g-hydroxy acid moiety [in Schemes 6.27(a) and (b)] undergoes acid-catalyzed intramolecular esterification (known as ring closure) to form g-lactone, effectively a polarity switch for negative-tone imaging with aqueous base developer.

===== [p183-185] Chapter 4 Evolution of Lithography > 4.8 Semiconductor Lithography (15块) =====
--[p185]-- Positive resists do not usually suffer from swelling problems and have thus dominated the fabrication of leading-edge devices. Details of these processes are described by Moreau<sup>111</sup> and Thompson et al.,<sup>112</sup> In the following section, we briefly review the various semiconductor lithographic techniques that are either currently being used to manufacture IC devices or are under development for potential future lithographic applications.
<sup>110</sup>G.M. Whitesides and J.C.
--[p184]-- Borrowed from the printing industry, semiconductor lithography is ideally suited for the fabrication of ICs, which requires the patterning of many layers of thin-film materials used in building up the device on a semiconductor substrate. Looked at another way, semiconductor lithography is basically an extension of photography.
--[p184]-- The exposure process involves directing a beam of radiation (typically ultraviolet light from a mercury arc lamp or deep-ultraviolet light from exciplex and excimer lasers or electrons, or even ions) to a mask, creating a transmitted or reflected image that then is made to pass through a set of lenses or mirrors, as the case may be, which in turn focuses the image onto the resist on the surface of a semiconductor substrate such as a silicon wafer.<sup>108</sup>
--[p184]-- In semiconductor lithography, one first fabricates the equivalent of a photographic negative/positive containing the pattern required for some part of the microchip’s circuitry. This negative/positive, called the mask, is then used to copy the pattern onto the semiconductor substrate of an IC. The process comprises two parts, namely, the preparation of the mask (a one-time event that can be slow and expensive) and the transfer of the mask pattern to the semiconductor substrate.
--[p184]-- Finally, the image in the resist is etched into the underlying substrate by liquid-based substrate etching systems or a variety of plasma (dry) etch processes.<sup>110</sup> And at the end of the process, the remaining resist is stripped off, leaving the patterned features on the semiconductor substrate, which then undergoes subsequent processing to transform it into an actual IC device.
<sup>105</sup>J. Andrus, “Fabrication of semiconductor devices,” U.S. Patent No. 3,122,817 (1964).
--[p183]-- 4.8 Semiconductor Lithography
The beginning of semiconductor lithography dates to 1957, when Andruss, using etch-resistant photoresist, successfully transferred patterns of a device into a semiconducting substrate.<sup>105</sup> Since then, lithography has evolved to become a key technology in the semiconductor industry. The phenomenal growth of the semiconductor industry derives, to a significant extent, from improvements in lithographic technology.
--[p184]-- In effect, the semiconductor lithographic process involves transferring a circuit pattern—as might, for example, be contained in a mask—into a radiation-sensitive film (resist) and subsequently replicating that pattern in an underlying thin conductor or dielectric film of the semiconductor substrate.<sup>107</sup>
--[p183]-- Lithography also constitutes a significant economic factor, currently representing well over 35% of IC manufacturing costs.<sup>106</sup>
<sup>100</sup>ibid.
<sup>101</sup>ibid.
<sup>102</sup>International Technology Roadmap for Semiconductors, http://www.itrs.net/Links/2005ITRS/ Home2005.htm (2005).
<sup>103</sup>B. Hayes, “Computing in a parallel universe,” Am. Scientist, pp. 476 480 (Nov. Dec. 2007).
<sup>104</sup>H.J. Levinson, Private Communication (2007).
--[p184]-- Following exposure, the exposed resist film may be baked again, causing the catalytic photoacid<sup>109</sup> generated from the photoactive compound contained in the photoresist to act on the polymers. Next, the exposed resist film is developed in a solvent to produce a three-dimensional relief replica of the mask pattern.
