Repository: NARUTOBEST/semiconductor-knowledge-qa

# heldout 泛化集出题管线(v2,2026-10-01)

与 `pipeline/dev/` 平行、互不混放的 heldout 侧出题管线。
总协议见 `../protocol_v2.md`(v2:取消 source 隔离红线,全库遴选文档)。

## 本目录内容
| 文件 | 用途 |
|---|---|
| `fetch_material.py` | 从 Qdrant(16333 转发)抓取本 track 8 篇文档的真实 chunk 原文 |
| `draft_material/` | 8 篇素材 txt + 草稿 json(每篇 25 题,含 evidence 逐字摘录) |
| `build_datasets_heldout.py` | 草稿 -> `eval/qa_sets/v2_20261001/heldout_200.json` + 校验报告 |
| `_extract_result.py` | 出题 agent 结果恢复(从会话 transcript) |
| `_verify_acceptance.py` | evidence 溯源覆盖率校验(自动发现本目录全部草稿) |
| `_prompt_template.txt` | 出题 agent 提示词模板 |
| `acceptance_report.json` / `_acceptance_failures.txt` | AI 验收记录(heldout 侧) |
| `verify_log.md` | 人工核对清单(heldout 200) |

File: eval/pipeline/heldout/draft_material/10_EUV_Lithography.txt (part 22 of 32)
– LPP source with a variety of gas, cluster, liquid, and solid Xe targets with diffuser collectors;
– high-power (1500 W, 5000 Hz) laser with TRW;
– capillary discharge source tube with debris mitigation and thermal management; and
– high-current pulse power supply for discharge source.

===== [p78-87] Chapter 1 EUV Lithography: An Historical Perspective\* > References (2块) =====
--[p87]-- coauthor of 215 technical papers, and the inventor or co-inventor of 20 patents. He is a Fellow of the OSA, a senior member of IEEE, and a member of the AAAS, the American Physical Society, the American Vacuum Society, and SPIE.
--[p78]-- References
Obert Wood is a principal member of the technical staff in the Strategic Lithography Technology Department at Advanced Micro Devices. He was a member of the technical staff at Bell Labs for 34 years and has extensive experience in EUVL, ultrahigh-intensity lasers, and laser surgery. He received his B.S., M.S., and Ph.D. degrees in electrical engineering from the University of California, Berkeley in 1964, 1965, and 1969, respectively. He is the author or

===== [p93-93] Chapter 2 The EUV LLC: An Historical Perspective > 2.2.2 Implementation (2块) =====
--[p93]-- 2.2.2 Implementation
The EUV LLC, under Intel leadership, was incorporated in late 1996; in April 1997, it signed a three-year CRADA with the VNL. Motorola and AMD joined the LLC as founding members. Subsequently, Micron, Infineon, and IBM joined the virtual company. Although the investment levels by the members varied, the organization achieved a major goal of providing broad IC industry support for EUVL.
The EUV LLC / VNL CRADA had at least three unique characteristics.
--[p93]-- First, a single CRADA with the VNL incorporated the resources of each of the three laboratories. Second, the CRADA was completely funded by private industry and did not contain any matching funds from the DOE. Third, the provisions of the CRADA gave the EUV LLC complete ownership of the IP developed within the program and the right to patent the IP. The DOE retained the right to use the technology, royalty-free, for use in defense applications.

===== [p186-186] Chapter 3A EUV Sources for High-Volume Manufacturing > Laser-to-droplet timing (2块) =====
--[p186]-- Laser-to-droplet timing
The source $\mathrm { C O } _ { 2 }$ timing controller is responsible for specifying the delay time from a droplet detection event to the firing of the pre-pulse (PP) and main pulse (MP) lasers, as shown in Fig. 3A.51. The source contains metrology that allows it to detect when a droplet passes a defined location in space, nominally a few millimeters from where the plasma is to be created.
--[p186]-- Critical to this metrology is its ability to not be blinded by preceding plasma events (false triggers).

===== [p443-444] Chapter 7 EUV Mask and EUV Mask Metrology (4块) =====
--[p443]-- 7.6 Mask Inspection, Metrology and Repair 7.6.1 Multilayer defect inspection 7.6.2 Absorber pattern inspection 7.6.3 Multilayer defect repair 7.6.4 Multilayer defect compensation 7.6.5 Absorber defect repair 7.6.6 Next-generation repair 7.6.7 Aerial image metrology
7.7 Mask Contamination Protection and Cleaning 7.7.1 Pellicle 7.7.2 Mask cleaning
7.8 Advanced Mask Structure for Better Imaging   
7.8.1 Shadowing effect   
7.8.2 Bossung curve asymmetry and focus shift
--[p443]-- Chapter 7 EUV Mask and EUV Mask Metrology
Jinho Ahn Hanyang University, South Korea
Chan-Uk Jeon Samsung Electronics, South Korea
7.1 Introduction   
7.2 EUVL Mask Structure and Process Flow
7.3 Mask Substrate 7.3.1 Thermal Expansion Coefficient 7.3.2 Surface figure requirements 7.3.3 Defect requirements
--[p443]-- 7.4 Multilayer and Backside Conductive Coating 7.4.1 Multilayer deposition process 7.4.2 Multilayer characterization 7.4.3 Multilayer performance improvement techniques and defect mitigation 7.4.4 Capping layer 7.4.5 Backside conductive coating and mask handling
7.5 Absorber Stack and Pattern Fabrication 7.5.1 Absorber layer 7.5.2 Antireflection coating 7.5.3 E-beam patterning 7.5.4 Absorber stack etch
--[p444]-- 7.8.3 Alternative mask structures   
7.8.4 Etched ML binary mask   
7.8.5 Attenuated phase shift mask   
7.8.6 Alternating phase shift mask   
7.8.7 Black border   
7.8.8 Mask design for high-NA   
7.9 Summary and Future Outlook

===== [p216-217] Chapter 3B High-Power EUV Source by Gigaphoton for High-Volume Manufacturing > 3B.3.4 Change of collector mirror reflectance during operation (2块) =====
--[p216]-- 3B.3.4 Change of collector mirror reflectance during operation
As a latest result, we mounted a collector mirror on the Proto #2 system and recently tested the performance of the SM3 system. Figure 3B.29 shows the reflectance change during 25B pulses of operation. At the first and second trials, the reflectance decreased 10% per GPulse. However, after optimization of the
SM3, the reflectance decreased 0.4% per GPulse. This means that one month of operation is possible with SM3.
--[p217]-- We are now starting a >100-GPulse test with the SM3 system.<sup>55</sup> We also took data using several different capping layer materials during operation. Figure 3B.30 shows the difference between the capping layer materials. Material A shows blistering due to hydrogen penetration, material B shows deposition of tin, and material C shows a clean surface.<sup>55</sup> These phenomenon have not yet been explained and will be the focus of an important study in the near future.

===== [p234-234] Chapter 4A The EQ-10 Electrodeless Z-Pinch<sup>™</sup> Metrology Source > 4A.5 Conclusions (1块) =====
--[p234]-- 4A.5 Conclusions
The physics behind the electrodeless Z-pinch conspires to produce a simple and extremely stable EUV source, both temporally and spatially. As the industry moves towards HVM production levels, we expect further applications to appear as the industry knowledge base expands.

===== [p105-105] Chapter 2 The EUV LLC: An Historical Perspective > 2.3.4.3 Conference presentations and journal publications (2块) =====
--[p105]-- During the 6-year EUV LLC program, the review committees examined 590 abstracts and papers, as shown in Fig. 2.3, and provided feedback to the authors to improve the quality of material recommended for presentation or publication. A large majority of the proposals was recommended for publication.
--[p105]-- 2.3.4.3 Conference presentations and journal publications
The program supported the presentation of technical results at national and international conferences and the publication of articles in technical periodicals. This motivated laboratory research personnel and generated good public relations for the program. A formal process was used to review proposed presentations and publications.

===== [p0-0] Euv Lithography (Vivek Bakshi)_p1-500 (1块) =====
--[p0]-- SPIE.

===== [p225-225] Chapter 4A The EQ-10 Electrodeless Z-Pinch<sup>™</sup> Metrology Source (1块) =====
--[p225]-- Chapter 4A The EQ-10 Electrodeless Z-Pinch<sup>™</sup> Metrology Source
Stephen F. Horne, Matthew M. Besen, Paul A. Blackborow, Ron Collins, Deborah Gustafson, Matthew J. Partlow, and Donald K. Smith Energetiq Technology, Inc., Woburn, Massachusetts, USA
4A.1 Operating Principles
4A.2 Diagnostics for the EQ-10
4A.3 Source Performance
4A.3.1 Power and brightness
4A.3.2 Spatial and temporal stability
4A.4 Typical Installations
4A.5 Conclusions
References

===== [p385-385] Chapter 6A Optics Contamination > 6A.4 Resist Outgas Testing (1块) =====
--[p385]-- 6A.4 Resist Outgas Testing

===== [p145-145] Chapter 3A EUV Sources for High-Volume Manufacturing > Main types of EUV sources (1块) =====
--[p145]-- Main types of EUV sources
Two main types of EUV sources have been developed for lithography over the past 25 years: the discharge-produced plasma (DPP) sources and the LPP sources. Both are incoherent sources of EUV light pumped through collisional processes and emit over a large solid angle.<sup>15</sup> Only LPP sources are currently being pursued commercially for higher-power applications for EUVL scanners. In this chapter, we restrict our attention to LPP sources for lithography scanners.
The representative geometries of both first- and secondgeneration LPP source vessels are shown in Fig. 3A.5.

===== [p121-121] Chapter 2 The EUV LLC: An Historical Perspective > 2.5.3 Benefits (1块) =====
--[p121]-- 2.5.3 Benefits

===== [p272-272] Chapter 5 Optical Systems for EUVL > 5.3 The Future: High-NA (1块) =====
--[p272]-- 5.3 The Future: High-NA

===== [p450-450] Chapter 7 EUV Mask and EUV Mask Metrology > 7.4 Multilayer and Backside Conductive Coating (1块) =====
--[p450]-- 7.4 Multilayer and Backside Conductive Coating

===== [p234-234] Chapter 4A The EQ-10 Electrodeless Z-Pinch<sup>™</sup> Metrology Source > 4A.4 Typical Installations (1块) =====
--[p234]-- 4A.4 Typical Installations
The EQ-10 has been commercially available since 2005,<sup>7,8</sup> and since then there have been approximately 20 sources installed worldwide. The applications vary among resist development,<sup>9</sup> resist outgassing,<sup>10,11</sup> mask blank inspection,<sup>12</sup> and various proprietary applications, including optics development and testing.

===== [p446-446] Chapter 7 EUV Mask and EUV Mask Metrology > 7.3 Mask Substrate (1块) =====
--[p446]-- 7.3 Mask Substrate
The substrate is the starting material for EUV mask fabrication, and its quality assurance is necessary even though it is not a condition for successful mask fabrication. The SEMI P37-1102 standard specifies substrate requirements: average and spatial variation in thermal expansion, surface flatness, and defect level (Fig. 7.2). These requirements stem from EUV-specific issues as well as general nanoscale patterning applications.

===== [p117-117] Chapter 2 The EUV LLC: An Historical Perspective > 2.5.1 Improvements (1块) =====
--[p117]-- 2.5.1 Improvements

===== [p301-301] Chapter 5 Optical Systems for EUVL > 5.5.5 Technical challenges (3块) =====
--[p301]-- 5.5.5 Technical challenges
The main technical challenges are of thermal nature. Over 30% of the EUV light is absorbed on each mirror. The first mirrors in the system especially suffer additionally from out-of-band EUV light. These mirrors have to handle about 1 kW of absorbed energy for a source providing 250-W power with “clean” EUV photons at IF.
--[p301]-- There is a specific challenge for the field facet mirror because the heat conduction in the hinges of the actuated facets has to be optimized, durable materials have to be chosen, and an appropriate cooler has to be installed.
--[p301]-- Nevertheless, EUV multilayer coatings have to withstand a temperature of about $1 0 0 ~ ^ { \circ } \mathrm { C } .$ The field facets focus the EUV light onto the pupil facets, and the absorbed power density on the order of ${ \sim } 1 \ \mathrm { \bar W } / \mathrm { m m } ^ { 2 }$ is a major challenge. Thus, durable multilayer coatings and clean manufacturing processes are critical to guarantee the lifetime of the optics.

===== [p101-101] Chapter 2 The EUV LLC: An Historical Perspective > 2.3.1 Organization (1块) =====
--[p101]-- 2.3.1 Organization
The technical program was divided into seven major tasks with subtasks to support the overall program objectives (see Table 2.1). Each of the tasks was assigned to program managers at specific laboratories within the VNL, and a detailed work breakdown structure was developed that described the schedule, resources, and activities to be performed. Microsoft Project software was used for planning and documentation.

===== [p130-130] Chapter 2 The EUV LLC: An Historical Perspective > • Implemented formal program management (1块) =====
--[p130]-- • Implemented formal program management
– detailed work breakdown with over 50 major project elements;
– technology and interaction risk identification, scoring, and reporting; and
– formal working groups for each project with regular reporting.

===== [p482-482] Chapter 7 EUV Mask and EUV Mask Metrology > 7.7 Mask Contamination Protection and Cleaning (1块) =====
--[p482]-- 7.7 Mask Contamination Protection and Cleaning

===== [p130-130] Chapter 2 The EUV LLC: An Historical Perspective > • Obtained SEMATECH support for infrastructure technologies (1块) =====
--[p130]-- • Obtained SEMATECH support for infrastructure technologies
– reduction of risks and demonstration of sufficient development progress to gain acceptance of EUVL by the SEMATECH/SIA NGL Task Force as the lithography of choice for 45-nm half-pitch manufacturing;
– provision of technology transfer to support the SEMATECH Mask Blank Development Center (MBDC); and
– assistance with development of statements of work (SOWs) with deliverables for infrastructure and SEMATECH MBDC projects.

===== [p198-198] Chapter 3B High-Power EUV Source by Gigaphoton for High-Volume Manufacturing > 3B.2. High-Power LPP EUV Light Source with Pre-pulse Technology (1块) =====
--[p198]-- 3B.2. High-Power LPP EUV Light Source with Pre-pulse Technology

===== [p253-256] Chapter 4B High-Brightness LDP Source for Mask Inspection > References (2块) =====
--[p256]-- He is currently the leader of R&D Unit 1 of the EUV Business Project managed by Ushio Inc. and working on EUV and x-ray metrology source research and development.
--[p253]-- References
Yusuke Teramoto received a Ph.D. degree in 2002 from Kumamoto University, Japan. He joined Ushio Inc. in April 2002 and started research and development of Xe- and Sn-fueled discharge EUV sources. In 2008, he moved to Aachen, Germany to participate the co-development program between Ushio, XTREME, Philips, and Fraunhofer ILT. He engaged in source development for NXE3100, working especially on power scaling. Now he works for BLV Licht- und
Vakuumtechnik GmbH, an Ushio group company.

===== [p371-371] Chapter 6A Optics Contamination > 6A.2 Optics Contamination Research (1块) =====
--[p371]-- 6A.2 Optics Contamination Research

===== [p311-311] Chapter 5 Optical Systems for EUVL > 5.6.4 Modeling and simulating stray light and flare (1块) =====
--[p311]-- 5.6.4 Modeling and simulating stray light and flare

===== [p120-120] Chapter 2 The EUV LLC: An Historical Perspective > 2.5.2 External issues (1块) =====
--[p120]-- 2.5.2 External issues

===== [p150-150] Chapter 3A EUV Sources for High-Volume Manufacturing > Lifetime (2块) =====
--[p150]-- Lifetime
Another very important characteristic of the EUV source is its lifetime, which is critical in terms of cost-of-ownership and for the economic viability of EUV lithography. Early on, a target of 30,000 hours was set for the source. For LPP sources, the collector is arguably the most critical component in terms of lifetime due to the harsh environment in which it resides and the cost of a large, curved, hyper-smooth, multilayer-coated EUV optic.
--[p150]-- Tin debris, highenergy ions, and neutrals from the plasma can interact with the collector surface and have the potential to degrade its reflectivity over time.

===== [p464-464] Chapter 7 EUV Mask and EUV Mask Metrology > 7.6 Mask Inspection, Metrology, and Repair (1块) =====
--[p464]-- 7.6 Mask Inspection, Metrology, and Repair

===== [p117-117] Chapter 2 The EUV LLC: An Historical Perspective > 2.5 Retrospective Observations (1块) =====
--[p117]-- 2.5 Retrospective Observations
Even though by most measures the EUV LLC program was very successful, activities could have been done differently in several areas.

===== [p150-150] Chapter 3A EUV Sources for High-Volume Manufacturing > Etendue (1块) =====
--[p150]-- Etendue
It is important that the source étendue matches the EUV scanner. Etendue is defined as the product of the area of the EUV-emitting plasma and the solid angle subtended by the collector optics. This specification is generally accepted to be less than 1–3.3 mm<sup>2</sup> sr and depends on the optical design of the illuminator and projection optics.<sup>15</sup> If the étendue of the source is too large, not all of the light can be coupled to the optical system of the scanner.

===== [p435-435] Chapter 6B Collector Contamination: Normal-Incidence (Multilayer) Collectors > Acknowledgments (2块) =====
--[p435]-- Acknowledgments
We would like to express special thanks to graduate students Gianluca Panici and Sumeng Liu, undergraduate students Shanna Bobbins, Sean Piper, Shubhang Goswami, and Luke Gasparich, and former undergraduate students Louis Chapdelaine, Pawel Piotrowicz, and Valentin Castro for their work on the plasma etching system at the Center for Plasma-Material Interactions (CPMI). We would also like to thank Dr.
--[p435]-- Erik Gullikson of Lawrence Berkeley National Lab for performing EUV reflectivity measurements. Additionally, we thank Cymer, LLC for research funding and for providing insights about the state of current industrial sources. EUV efforts at CPMI are also funded in part by NSF GOALI Grant #14-36081.

===== [p286-286] Chapter 5 Optical Systems for EUVL > 5.4 Optical Modules: Collector (1块) =====
--[p286]-- 5.4 Optical Modules: Collector

===== [p124-124] Chapter 2 The EUV LLC: An Historical Perspective > 2.6.1.1 Industry involvement (1块) =====
--[p124]-- 2.6.1.1 Industry involvement
Before the involvement of the EUV LLC, the emphasis and work on EUV R&D had been limited to the DOE laboratories, AT&T, and a few universities. During the EUV LLC program, the level of interest and work expanded to a large number of companies, laboratories, and universities world-wide, largely in the U.S., Europe, and Japan. Most of the active participating organizations at the end of the EUV LLC technical program are listed in Table 2.4.

===== [p305-305] Chapter 5 Optical Systems for EUVL > 5.6.3 Optics manufacturing: mirror surface (1块) =====
--[p305]-- 5.6.3 Optics manufacturing: mirror surface

===== [p120-120] Chapter 2 The EUV LLC: An Historical Perspective > 2.5.2.1 Washington, D.C. involvement (1块) =====
--[p120]-- 2.5.2.1 Washington, D.C. involvement
During the early phases of the program, the project generated conflicting interest within the Washington, D.C. government agency community. The DOE supported the program as a demonstration of a large industry partnership and a continued focus on technology. The DOC interpreted the program as a way for foreign companies to gain access to leading U.S. technology from the national laboratories.
This latter view was further emphasized by private company personnel visits to the Washington, D.C. offices.

===== [p115-115] Chapter 2 The EUV LLC: An Historical Perspective > 2.4.3 Program statistics (1块) =====
--[p115]-- 2.4.3 Program statistics
During the six-year program, the EUV LLC’s funding and manpower investment was responsible for substantial EUVL technical progress. The external investment by the EUV LLC in VNL and supplier-sponsored projects was well over US \$270M, including technical and management support. The full-time equivalent (FTE) personnel assigned to the program each year by the VNL are shown in Fig. 2.16. Some of the program statistics are summarized in Table 2.3.

===== [p142-151] Chapter 9 Fundamentals of EUVL Scanners > 9.2.4 Full-field tools: future 0.55 NA (30块) =====
--[p150]-- For an equal feature size, e.g., the 18-nm dense holes in Fig. 9.31, the high-NA systems meets the LCDU target (15% assumed in this figure) at a significantly lower dose than the system with $N A = 0 . 3 3$ .
--[p144]-- For a sufficient contrast $( N I L S > 2 )$ , a magnification above 7 is sufficient.
The right graph of Fig. 9.24 shows that increasing angles in the x direction also reduces the contrast—however, to a much smaller extent. Also, increasing the magnification does not significantly increase the contrast for vertical lines because the angles on the mask are much smaller for the vertical lines.
--[p146]-- Throughput values well above 100 wph are generally accepted values to be used in HVM.
It is becoming clear that mask 3D effects are increasingly impacting the imaging performance of EUV tools.<sup>12,58,91,92</sup> Figure 9.28 provides a closer look at this effect. In fact, the reflection is a rather complex phenomenon that can be described by solving the electromagnetic field equations.
--[p145]-- The reason for this is that the turnaround time of the stages dominates the actual scan time. The total turnaround time is the time needed to accelerate and de-accelerate the stages the number of fields on the wafer. Compared to the full-field situation, there are 4 more fields. Due to the smaller slit width (13 mm versus 26 mm), the light is concentrated on a smaller area, so the wafer has to move at double the speed to expose the same dose at the wafer.
--[p143]-- This volume conflict can be solved by increasing the CRAO as indicated in Fig. 9.22.
A consequence of the increased angles on the mask is the variation of the multilayer reflectivity of the mask and a larger mask 3D effect,<sup>52–55</sup> sometimes referred to as ‘shadowing.’ An intuitive illustration is shown in Fig. 9.23. The consequence of the increased mask 3D effect is a reduced contrast, an increased telecentricity error, and a lower reflection of the light at the mask.
--[p150]-- To compare the overall effective throughput of these situations, one should take into account three quantities: (1) the dose needed to achieve the required LCDU, (2) the resulting throughput (see Fig. 9.27), and (3) the number of patterning steps needed.
The higher contrast of the 0.55-NA scanner should lead to significantly lower LCDU (Fig. 9.31). Alternatively, the dose required for a certain LCDU can be written as Dose $\sim 1 / ( N I L S ) ^ { 2 }$ [see also Eq. (9.3)].
--[p146]-- 9.25, different parts of the pupil will reflect at different angles at the mask and therefore will reflect with different efficiencies. This imbalance causes a focus shift of the aerial images of the two individual trenches of a two-bar trench structure, as depicted in the upper graph of Fig. 9.29.
--[p150]-- This means that the dose needed to achieve a LCDU of, e.g., 15% of the critical feature CD after development and inspection is much smaller for $N A = 0 . 5 5$ than for $N A = 0 . 3 3$ by virtue of the higher imaging contrast for 0.55 NA, as shown in Fig. 9.32. A LCDU of 15% after development and inspection is targeted to result in 50% reduction in LCDU ( 7.5% of CD) after etch and inspection by virtue of smoothing by the etch process.<sup>64–66</sup>
--[p146]-- 9.27(a).
Figure 9.27(b) shows what happens if the transmission of the optical column is approximately doubled. It can be seen that the throughput of this system now saturates at 180 wph for a power/dose around 20 W/(mJ/cm<sup>2</sup>). And a still very workable throughput of 125 wph is reached at a power/dose of 8.3. In other words, with a dose of 60 mJ/cm<sup>2</sup>, a source power of 500 W is needed. Reference 50 shows how to achieve the double transmission of the optical column.
--[p151]-- Hence, the NA 0.55 allows for a smaller number of exposure steps and a reduction of the dose required for an acceptable LCDU. The combined effect of these two advantages on the effective exposure throughput (TPT) of the high-NA EUV scanner for the case of the regular contact holes of Fig. 9.30 is shown in Fig. 9.33.
--[p145]-- The mask has to move at 4 the original speed: 2 because of the faster wafer, and 2 because of the 8 magnification. Therefore, in total, the overhead time is 16 more than in the full-field situation.
In the case of the anamorphic 4 /8 system, the resulting field on the wafer is a half-field, as shown in Fig. 9.26(c). Note that in this case the slit width equals that in the full-field case: 26 mm.
--[p148]-- This helps, e.g., to drive the focus control toward the required 30 nm. A more in-depth explanation of this effect is given in Refs. 12 and 60.
The main reason for moving to high-NA is to increase the resolution or, in other words, to reduce the amount of patterning steps needed to achieve a certain resolution. As an example, in Fig. 9.30, a regular contact hole pattern is printed to match an underlying grid of lines and spaces. This can be seen as an example of a cut mask (compare to Fig.
--[p145]-- Using different magnifications for two orthogonal directions is called anamorphic imaging.
Following this approach, the magnification of the projection lens for horizontal lines should be around 8, where the magnification in the other direction can be chosen arbitrarily between 4 and 8. Based on this insight, two concepts are studied further: an isomorphic 8 magnification system and an anamorphic $4 \times / 8 \times$ system.
--[p146]-- In a rather simplified way, this can be described by three simultaneous effects: a reflection from the MoSi multilayer, a geometric shadowing effect, and a phase effect. The shadowing effect is depicted in Fig. 9.28(a). Light is lost due to the geometrical shadowing. Relatively more light will be lost by increasing the angle a or by decreasing the pitch at the mask. The amount of light lost is depicted in Fig. 9.28(b). As can be seen in the left part of Fig.
--[p149]-- Going to triple exposure allows for even more shrinkage of the pattern. Consequently, increasing the number of exposures to define a pattern allows this pattern to be shrunk further, although this comes at a cost penalty. By using a NA of 0.55 instead of 0.33, the contact hole pitch in a single layer can be reduced. This results in a finer resolution by just one exposure.
--[p146]-- As a result, the wafer stage does move at the same speed as in the full-field situation to deliver the same dose at the wafer. Furthermore, only twice as many fields need to be exposed, so the overhead time at the wafer is now 2 as large as in the full-field situation; this is 4 for the mask because of the double magnification in the y direction. By adjusting the accelerations of the wafer stage by 2 and of the mask stage by 4, the increase in overhead time can be compensated, as shown in Fig.
--[p146]-- This figure compares the mask 3D effects of the 0.33-NA and 0.55-NA systems when printing horizontal lines.<sup>59</sup> Due to the smaller angles that occur at the mask of the anamorphic high-NA system, the effect is significantly smaller in the larger-NA situation. The situation is different for vertical lines; however, the maximum angle at the mask as observed by the vertical lines is still smaller than as observed by the horizontal lines (see Fig. 9.25).
--[p142]-- For any projection system with a given NA at the image plane (wafer), there is also a NA at the object plane (mask), where the relation between these two NAs is given as
$$
N A _ { m a s k } = \frac { N A _ { w a f e r } } { M A G } ,\tag{9.6}
$$
where MAG is the demagnification of the projection system. In all modern lithography scanners, MAG 4 , meaning that the image is a 4 reduced copy of the image at the mask. Figure 9.21 a schematic overview of such a system.
--[p151]-- Alternatively, a scanner with 0.55 NA can print a feature size (at an equal process factor $k _ { 1 } )$ that is proportionally smaller by the NA ratio 0.33/0.55 and thereby increases the number of critical features per unit area proportionally with $( \dot { 0 } . 5 5 / 0 . 3 3 ) ^ { 2 }$ , in line with the historic lithographic shrink by NA increase (or a wavelength reduction) over time.
--[p147]-- (3) A transition region between these two extreme regimes.
Because the increase in y magnification $( 2 \times$ , from $4 \times \mathrm { t o } 8 \times )$ is larger than the increase in NA $( 1 . 6 7 \times$ , from 0.33 to 0.55), the cones at the mask level are actually smaller in the y direction. This provided an opportunity to fold the light cones closer together, hence, reducing the CRAO from 6 deg in the previous EUV systems to 5.355 deg in the high-NA system.
--[p150]-- Assuming equal source power and a higher optical column transmission for the high-NA system, and assuming that the stages for 0.55 NA compensate for the stage overhead associated with the half-field, a much higher throughput can be achieved with the high-NA scanner by virtue of this lower dose. This allows for cost reduction per exposure pass by high-NA, even when assuming a higher high-NA scanner price accounting for the increased cost for the high-NA optics and the scanner platform.
--[p143]-- Apart from adding significant complexity to the mask by burying the absorber in the multilayer,<sup>56,57</sup> one way to mitigate these effects is to reduce the angles at the mask by increasing the magnification of the projection optics.
One approach, therefore, is to change the magnification of the projection optics. The left graph of Fig. 9.24 shows that the contrast (NILS) is increased by increasing the magnification; together with this, the CRAO is decreased.
--[p144]-- The reason for this is the absence of the CRAO in the direction perpendicular to the plane depicted in Fig. 9.22.
Looking at the reflection as just a function of the angle at the mask gives us the same conclusion, as seen in Fig. 9.25. Only in the y direction is the angular range of high reflection of the multilayer exceeded. Therefore, increasing the magnification in only the y direction is enough to restore the beneficial reflection capabilities.
--[p142 [表]]-- In order to increase the NA, the NA at the mask will need to increase, absent a change in magnification. Given the so-called chief ray angle at object (CRAO) of 6 deg, the incoming and outgoing cones of light will overlap if the
Table 9.5 The projected high-NA half-field production.
Tool | ASML High-NA
NA | 0.55
Sigma | ~0–1/highly flexible
Field size | 26 × 16.5 mm2
Resolution | 8nm
Throughput | 185 wph
NA at the wafer is increased to values above 0.4 NA.
--[p149]-- 9.12) or via application. The NA of the projection optics allows for a minimum distance between the contact holes in a single exposure, indicated by the arrows in the figure. Going from single exposure to double patterning allows the entire pattern to be shrunk by reducing the minimum distance between the contact holes. Note that the distance between two contact holes in each exposure (the litho pitch) is equal in all situations.
--[p147]-- <sup>‡</sup>Note that all of the lines in this figure consists of three regimes: (1) At the left, a more or less linear regime. Due to a low source power of a high requested dose, the stages run at a low speed. The scan time dominates the throughput, and the impact of the turnaround time or overhead is small. (2) At the right, the stages limit the throughput. More source power of a requested lower dose will no longer increase the throughput.
--[p151]-- The up to 4 higher effective throughput at a pattern half-pitch of 12 nm substantially improves economics when assuming a substantially higher high-NA scanner price accounting for increased scanner complexity.
--[p142]-- 9.2.4 Full-field tools: future 0.55 NA
To further improve the resolution, the NA of future-generation EUV tools (Table 9.5) will be 0.55.<sup>47–51</sup> This allows for a resolution of 8-nm lines and spaces. A further increase in the NA would result in large mask shadowing effects. In order to circumvent this, the printable field size can be reduced to 26 mm 16.5 mm. The reason for this will be explained below.
--[p148]-- Because in the case of the anamorphic high-NA lens the maximum angles at the mask are reduced, the mask 3D effects and therefore the focus shifts are reduced, as can be seen in the lower graph of Fig. 9.29. This effect is observed for horizontal lines since there the angles do decrease. For vertical lines, the angles increase, however to a smaller maximum value compared to the horizontal lines, as depicted in the bar chart of Fig. 9.29.
--[p145]-- In the case of the isomorphic 8 system, and given the same 6-inch mask size as today, the resulting field on the wafer is a quarter-field, as shown in Fig. 9.26(b). In Fig. 9.27(a), the system throughput is given as a function of source power/exposure dose. This figure shows that the throughput of this 8 system (labeled high-NA QF) is limited to around 110 wph, even after significantly increasing the stage accelerations, and regardless of what source power is available.

===== [p38-39] Chapter 8 Photoresists for EUV Lithography > 8.4.2 The physics of EUV exposure mechanisms (12块) =====
--[p39]-- \mathbf { A } + \mathbf { B } + \mathrm { e } _ { \mathrm { s c a t t e r e d } } ^ { - } \mathrm { ( d i s s o c i a t i o n i n t o n e u t r a l s ) }\tag{7}
$$
$$
\begin{array} { r l } {  \mathbf { A } ^ { * } + \mathbf { B } + \mathbf { e } _ { \mathrm { s c a t t e r e d } } ^ { - } } & { { } { \mathrm { ( d i s s o c i a t i o n i n t o ~ e x c i t e d ~ n e u t r a l s ) } } } \end{array}\tag{8}
$$
Figure 8.8 The physical interactions of electrons with molecular species as chemical equations (adapted from Ref. 54).
--[p39]-- This excited molecule may then dissociate into neutral species.
$$
\mathbf { A B } + \mathbf { e } ^ { - }  \mathbf { A B } ^ { \mathrm { n } + } + \mathbf { e } _ { \mathrm { s c a t t e r e d } } ^ { - } + \mathbf { n } \mathbf { e } _ { \mathrm { e m i t t e d } } ^ { - } \quad ( \mathrm { i o n i z a t i o n , ~ s i n g l e , ~ o r ~ m u l t i p l e } )\tag{1}
$$
$$
--[p39]-- 8.8) into three broad categories: (1) electron impact ionization, (2) electron attachment, and (3) electron excitation. In electron impact ionization (Fig. 8.8, Eqs. 1–3), following the interaction of a molecule with the initial electron, charged species are generated either as a charged molecule and additional electrons, or as at least one charged molecular component (i.e., a bond is broken) sometimes accompanied by an additional electron. (2) In electron attachment (Fig. 8.8, Eqs.
--[p39]-- However, these experiments do not account for phenomena such as molecular dampening or cage recombination that are present in condensed-phase interactions, and thus must be interpreted with care. An excellent review of electron-induced chemistry by W. F. van $\mathrm { D o r p } ^ { 5 4 }$ provides a summary of this work and suggests applications to EUV resist exposure mechanisms. This work divides these eight interactions (Fig.
--[p38]-- In this section, we describe the physics of the interactions of these electrons as they interact with molecules from their initial creation with energies of 80 eV until they decay to energies of 2 eV.
There are four underlying elementary interactions between these 2–80 eV photo- and secondary electrons<sup>62</sup> (Fig. 8.7):
1. Photo-ionization: a photon is absorbed by an atom and liberates an electron with enough kinetic energy to interact further.
--[p38]-- 8.4.2 The physics of EUV exposure mechanisms
In EUVL, photons can interact strongly with any resist components, generating electrons through photo-ionization. An initial photoelectron with an energy range of about 75–82 eV may cause further ionization in the resist, generating additional electrons that contribute to the chemical reactions during exposure.
--[p39]-- In order to understand the interactions of electrons with molecules in resist films, we must learn from the excellent research being conducted in the gas phase by atmospheric scientists. These gas-phase experiments can provide precise and useful data to help the EUV community understand EUV resist mechanisms.
--[p39]-- \mathbf { A } + \mathbf { B } ^ { + } + \mathrm { e } _ { \mathrm { s c a t t e r e d } } ^ { - } + \mathrm { e } _ { \mathrm { e m i t t e d } } ^ { - } \quad ( \mathrm { d i s s o c i a t i v e ~ i o n i z a t i o n } )\tag{2}
$$
$$
\mathbf { A } ^ { + } + \mathbf { B } ^ { - } + \mathbf { e } _ { \mathrm { s c a t t e r e d } } ^ { - } \quad ( \mathrm { i o n \ p a i r \ f o r m a t i o n } )\tag{3}
$$
$$
--[p39]-- \mathrm { A B } ^ { * } + \mathrm { e } _ { \mathrm { s c a t t e r e d } } ^ { - } \quad \mathrm { ( e x c i t a t i o n ) }\tag{4}
$$
$$
\mathrm { A B } ^ { - * } \quad ( \mathrm { a t t a c h m e n t } )\tag{5}
$$
$$
\begin{array} { r l } {  \mathbf { A } + \mathbf { B } ^ { - } } & { { } ( \mathrm { d i s s o c i a t i v e \ a t t a c h m e n t } ) } \end{array}\tag{6}
$$
$$
--[p38]-- Plasmon generation: an incident electron scatters off an atom, losing energy and causing a coherent displacement wave in the bound electrons. It is currently unclear if plasmons can be an additional source of electron–hole pairs.
4. Elastic scattering: the trajectory of an incident electron is altered by the Coulombic potential of an atom with no associated energy loss. In CARs, ionization and plasmon generation of PAG or polymer may directly produce acid.<sup>55</sup>
--[p39]-- 5 and 6), an electron can attach to a molecule, thereby occupying a higher energy orbital and creating a charged molecule, which may ultimately lead to the dissociation of the molecule (known as dissociative electron attachment, or internal excitation). (3) In electron excitation, (Fig. 8.8, Eqs. 4, 7, and 8) an energetic electron may donate some energy to a nearby molecule, elevating a bound electron to a higher energy, and thus exciting the molecule.
--[p38]-- The ionized resist component may yield further electrons or charged ion fragments through electronic and atomic relaxation proceses.<sup>58</sup>
2. Electron ionization: a ballistic electron scatters off an atom and produces another electron such that the total kinetic energy of the two electrons equals the energy of the incident electron less the binding energy of the “daughter” electron.
3.

===== [p26-27] Chapter 8 Photoresists for EUV Lithography > 8.1 Introduction (6块) =====
--[p27]-- This review starts by describing the history of the first resists imaged by EUV light, skips several of the important resist accomplishments from 1995 to 2008 since they are well covered in the first edition of this book,<sup>1</sup> and focuses on the accomplishments of resist chemists from 2008 to 2017. The development of photoresists has occurred through the successful collaboration of industry and academia.
--[p26]-- Most notable have been the improvements in source power, reliability and uptime of sources, defect-free masks, and the development and sale of full-field exposure tools. For details, readers are referred to other chapters in this edition of the book that cover these developments. Equally remarkable has been the development of photoresists for use in EUVL.
--[p26]-- One of the most important components of EUVL is the technological advancement of photoresists. Although EUV photoresist performance has made dramatic advances over the years, resist requirements are extremely demanding. Since the first edition of this book came out in 2008,<sup>1</sup> several technical challenges have been met in all areas of technology to advance EUVL for use in high-volume manufacturing (HVM) fabs.
--[p27]-- This review will cover contributions from both industry and academia, but will primarily emphasize publications that reveal the most information available during each period of research.
--[p27]-- Typically, the best-performing resists come from industry; however, most industrial research is proprietary, so technical details are generally not publicly disclosed. Fortunately, the role played by academics lends balance to the industry by advancing and evaluating new chemical approaches and publishing the results.
--[p26]-- 8.1 Introduction
Extreme ultraviolet lithography (EUVL) has advanced dramatically since its inception in 1986. Progress in EUV research has required an interdisciplinary approach involving partnerships of scientists and engineers within both industry and academics. Contributions from the fields of physics, optics, computer science, business, materials science, and chemistry have been critical to all phases of EUV technical advances.

===== [p241-242] Appendix Reference Data for the EUV Spectral Region\* > A (5块) =====
--[p241]-- acceptance testing procedure (ATP), 316   
acetal blocking groups, 520
