Repository: NARUTOBEST/semiconductor-knowledge-qa

# heldout 泛化集出题管线(v2,2026-10-01)

与 `pipeline/dev/` 平行、互不混放的 heldout 侧出题管线。
总协议见 `../protocol_v2.md`(v2:取消 source 隔离红线,全库遴选文档)。

## 本目录内容
| 文件 | 用途 |
|---|---|
| `fetch_material.py` | 从 Qdrant(16333 转发)抓取本 track 8 篇文档的真实 chunk 原文 |
| `draft_material/` | 8 篇素材 txt + 草稿 json(每篇 25 题,含 evidence 逐字摘录) |
| `build_datasets_heldout.py` | 草稿 -> `eval/qa_sets/v2_20261001/heldout_200.json` + 校验报告 |
| `_extract_result.py` | 出题 agent 结果恢复(从会话 transcript) |
| `_verify_acceptance.py` | evidence 溯源覆盖率校验(自动发现本目录全部草稿) |
| `_prompt_template.txt` | 出题 agent 提示词模板 |
| `acceptance_report.json` / `_acceptance_failures.txt` | AI 验收记录(heldout 侧) |
| `verify_log.md` | 人工核对清单(heldout 200) |

File: eval/pipeline/heldout/draft_material/11_Chemistry_Lithography.txt (part 22 of 53)
--[p185]-- Love, “The art of building small,” Sci. Am. Reports 17(3), 13 21 (2007); W.M. Moreau, Semiconductor Lithography: Principles, Practices, and Materials, Plenum, New York (1988); L.F. Thompson, C.G. Willson, and M.J. Bowden, Introduction to Microlithography, 2nd ed., American Chemical Society, Washington, DC (1993).
--[p184]-- To make a mask for a part of an IC, a manufacturer first designs the pattern of the circuitry on a conveniently large-scale format and converts it into a pattern of opaque metallic film (usually chromium) on a transparent plate (usually glass or quartz). Semiconductor lithography is then used to reduce the size of the pattern and to transfer it onto a semiconductor substrate such as silicon wafer in a process that resembles that used in photography. This process is shown schematically in Fig.
--[p184]-- 4.5 and comprises a number of steps. First, an ultrahigh-purity wafer substrate, usually silicon wafer (“the stone”) is coated with radiation-sensitive resist (typically made of organic polymer or inorganic compounds), baked to evaporate the casting solvent, and exposed to radiation through a mask.
--[p184]-- <sup>108</sup>ibid.
<sup>109</sup>Applicable only to chemically amplified resists.
Resists function by radiation-induced alteration of the solubility of the materials. There are two basic classes of resist materials, namely, negative and positive resists (see Fig. 4.5). Negative resists become less soluble on exposure to radiation; i.e., the unexposed areas can be selectively removed by treatment with an appropriate developer solvent.
--[p184]-- <sup>106</sup>G.S. May and S.M. Sze, Fundamentals of Semiconductor Fabrication, Chapter 1, John Wiley & Sons, Hoboken, NJ (2004).
<sup>107</sup>G.M. Whitesides and J.C. Love, “The art of building small,” Sci. Am. Reports 17(3), 13 21 (2007); W.M. Moreau, Semiconductor Lithography: Principles, Practices, and Materials, Plenum, New York (1988); L.F. Thompson, C.G. Willson, and M.J. Bowden, Introduction to Microlithography, 2nd ed., American Chemical Society, Washington, DC (1993).
--[p185]-- Positive resists selectively undergo an increase in solubility on exposure, enabling the exposed regions to be selectively removed in the developer. Both types of resists are formulated from polymers designed to have physical and chemical properties consistent with semiconductor processing. Negative resists that undergo radiation-induced cross-linking often suffer from solvent-induced swelling, which imposes a limit on their resolution.

===== [p127-129] Optical and Chemical Origins of Lithography > 3.2.3.5 Phlogiston theory (12块) =====
--[p128]-- This was a serious contradiction, and some of the chemists who supported phlogiston theory disregarded this fact, while others assumed that phlogiston had negative weight.<sup>248</sup> Others concocted some rather inconsistent hypotheses to explain it.
--[p129]-- In spite of the fact that the phlogiston theory made it possible for a large number of facts to be coordinated into a system, it nevertheless retarded the progress of chemistry and prevented a number of the best chemists from seeing the correct explanation of the facts they uncovered.<sup>254</sup> So until it, along with the four-element theory, were comprehensively rejected, modern chemistry remained unfounded; for earth, air, water, and fire are not the elements, and substances do not burn because of the presence in them of a common principle of inflammability.
--[p127]-- Stahl believed that all combustible and inflammable substances and metals contained a common principle of inflammability called phlogiston (w), which was contained in all substances, and which escaped on combustion or calcinations in the forms of fire and flame; it could be transferred from one substance to another, and on heating with substances rich in phlogiston (such as charcoal, oil, etc.) can be restored to the metallic calx, reproducing the metal,<sup>247</sup> illustrated by
--[p128]-- <sup>251</sup>J.R. Partington, A Short History of Chemistry, 3rd ed., Chapter V, Dover Publications, New York (1989).
1731–1810; Kirwan, 1735–1812; Priestly, 1733–1804), or the matter of light (Macquer, 1718–1784).<sup>252</sup>
It should be mentioned that even at its height of popularity, there were chemists who were skeptical of the phlogiston theory. Nicolas Lemery (1645–1715), for 253 instance, did not adopt the theory of phlogiston.
--[p128]-- They knew, however, that if this calx was reheated with charcoal it reconverted back into metal. Because charcoal would burn away almost entirely, they regarded it as being very rich in phlogiston. They explained that the heating of the calx with charcoal was responsible for restoring enough phlogiston to the calx to reconstitute the original metal.
--[p127]-- <sup>244</sup>R. Hooke, Micrographia: or some Physiological Descriptions of Minute Bodies made by Magnify ing Glasses. With Observations and Inquiries thereupon, London (1667). <sup>245</sup>ibid., p. 81.
<sup>246</sup>ibid., p. 85.
$$
\mathrm { M e t a l } \longleftrightarrow \mathrm { c a l x } + \Phi .
$$
A particular application of the “phlogiston” theory was eventually to lead chemists into much confusion and to help to finally bring about its downfall.
--[p127]-- 3.2.3.5 Phlogiston theory
The phlogiston theory was first proposed in its rudimentary form by Johann Joachim Becher (1635–1682), who published in 1669 a book called Physica subterranean, in which he introduced the idea that the constituents of bodies are air, water, and three earths, one of which is inflammable (terra pinguis), the second mercurial, the third fusible or vitreous.
--[p128]-- This confusion arose in the following manner. When a metal such as copper or lead is heated, it turns into a powdery substance with no metallic properties. The same phenomenon takes place in the rusting of iron, but in the absence of heat. The chemists of the phlogistic era explained this glaring contradiction of the phlogiston theory by assuming that a metal was a kind of combustible material, which on heating loses its phlogiston, leaving the powdery residue, calx.
--[p128]-- Lomonsov (1754) explained the increase in weight in terms of air being fixed by the metal.<sup>249</sup> Laurent Be´raut (1747)<sup>250</sup> concluded that the increase in weight was due to the addition of certain foreign particles mixed with the air and separated by the action of heat.<sup>251</sup>
Thus, the phlogiston theory went through a series of modifications throughout this period.
--[p127]-- These three earths correspond with the sulfur, mercury, and salt of the alchemists.<sup>246</sup> He also introduced the idea of inflammable earth to explain combustibility (1669), which was extended into the Theory ofPhlogiston (the name phlogiston given to Becher’s terra pinguis) by Georg Stahl (1660–1734) (see Fig. 3.30).
--[p128]-- This led them to define a metal as a compound of calx and phlogiston, and calcination as the process of heating a metal to produce its calx, via decomposition, which they regarded as a kind of combustion in which phlogiston escaped from the metal.
It was well known, on the other hand, as early as the sixteenth century that metals increase in weight on calcinations. But how could the weight increase, since something material, namely, phlogiston, had been lost from the substance of the metal?
--[p128]-- In the old phlogiston theory, phlogiston was believed to be equivalent to minus oxygen; in the later theory, it was proposed to be hydrogen (Cavendish,
<sup>247</sup>ibid., p. 148.
<sup>248</sup>ibid.
<sup>249</sup>ibid., p. 149.
<sup>250</sup>L. Beraut, Dissertation sur la Cause de l’Augmentation de Poids, que certaines Matie\`res acquire\` rent dans leur Calcination, Bordeaux (1747) [cited in J.R. Partington, A Short History ofChemistry, 3rd ed., p. 149, Dover Publications, New York (1989)].

===== [p340-342] Chapter 5 Lithographic Chemicals > 7.2.1.1.1.3 RESISTS BASED ON ORTHO-NITROBENZYL CHEMISTRY (14块) =====
--[p340]-- Another interesting variation on the application of o-nitrobenzyl chemistry in imaging application was reported by Reichmanis et al.<sup>131</sup> The idea behind their approach is based on the fact that resist contrast (the change in film thickness corresponding to a small change in radiation dose) is dependent on the molar volume of the inhibitor that can be made hydrophilic by a single photon.
--[p341]-- \left( \mathsf { c } \right) \mathsf { R } _ { 1 } , \mathsf { R } _ { 3 } = \mathsf { H } , \mathsf { R } _ { 2 } = \mathsf { O } \mathsf { H }
$$
$$
\left( \mathsf { d } \right) \mathsf { R } _ { 1 } , \mathsf { R } _ { 2 } , \mathsf { R } _ { 3 }  &  = \mathsf { ~ H }
$$
<sup>132</sup>A. Reiser, Photoreactive Polymers: The Science and Technology of Resists, p. 265, John Wiley & Sons, Hoboken, NJ (1989).
--[p340]-- While the unexposed polymer is soluble in common organic solvents, but not soluble in water, the exposed resist dissolves in dilute alkali due to the free carboxyl groups. In this system, it should be mentioned that image discrimination is not based on kinetics, but on a thermodynamic difference that involves the change from a truly insoluble substance to one that is soluble.<sup>130</sup>
--[p342]-- One other interesting variation on the use of o-nitrobenzyl chemistry in lithographic imaging applications involves the DUV photoinduced backbone fragmentation of o-nitrobenzyl-substituted polyether; this leads to the lowering of the molecular weight of the polymer sufficiently to enhance the solubility of the exposed part of the resist (Scheme 7.13).<sup>133</sup>
--[p340]-- In these resists, the polymer binders are base soluble, and the dissolution inhibitor is the o-nitrobenzyl ester of substituted cholic acids. On exposure, the ester cleaves to produce products, which accelerates the resin’s dissolution. These resists have demonstrated good absorption in the vicinity of 250 nm (DUV) and sensitivity comparable to that of diazoquinone resists $( \sim 1 0 0 \mathrm { m J } / \mathrm { c m } ^ { 2 } )$ 132
$$
--[p340]-- So, by designing a dissolution inhibitor with a very large protecting group such as substituted cholic acids (XVIII) that could be deprotected via photoinduced o-nitrobenzyl reaction, they were able to realize lithographic imaging in these inhibitors in matrices of novolac resins (constituting 20 wt% of inhibitor) or with copolymers of methyl methacrylate and methacrylic acid (7:1).
--[p342]-- And finally, o-nitrobenzyl chemistry has been demonstrated by Houlihan et al.<sup>136</sup> to be effective in uncoupling p-toluenesulfonic acid from its ortho nitrobenzyl ester (see scheme 7.15), which in turn is used to catalyze the deprotection of poly(tert-butoxycarbonyloxystyrene) (PBOCST) resin, in yet another example of image discrimination based on polarity switch.
<sup>133</sup>C.C. Petropoulos, “Synthesis of novel photodegradable poly(o nitrobenzaldehyde acetal) poly mers,” J. Polym.
--[p341]-- \mathsf { R } _ { 1 } , \mathsf { R } _ { 2 } , \mathsf { R } _ { 3 }  &  = \mathsf { O H }
$$
$$
\mathsf { R } _ { 1 } , \mathsf { R } _ { 2 } , \mathsf { R } _ { 3 }  &  = \mathsf { O S i } ( \mathsf { C H } _ { 3 } ) _ { 3 }
$$
$$
\left( { \mathsf { b } } \right) { \mathsf { R } } _ { 1 } , \ { \mathsf { R } } _ { 2 } = \ { \mathsf { O } } { \mathsf { H } } , \ { \mathsf { R } } _ { 3 } = \ { \mathsf { H } }
$$
$$
--[p340]-- Ortho-Nitrobenzyl photochemistry is the basis for another inhibition approach to designing and making several interesting DUV resists.<sup>125</sup> It derives from the intermolecular photo-oxidation by an ortho-nitro group in o-nitrotoluene and its derivatives, which was first reported by Ciamician and Silber in 1901<sup>126</sup> and rediscovered by Patchornik in 1973.<sup>127</sup> This reaction can lead to large changes in solubility between the exposed and unexposed parts of the resist film (Scheme 7.11).<sup>128</sup>
Barzynski and Saenger<sup>129</sup> utilized this reaction to photochemically change the polarity of a compound by deprotecting a protective side group and exposing a free carboxylic acid, as illustrated in Scheme 7.12.
--[p342]-- Similar results involving backbone scission have also been obtained when the o-nitrobenzyl reaction is applied to a group of poly(N-alkyl-o-nitroamides), such as the m-poly(nitroanilide) (see Scheme $\dot { 7 } . 1 \dot { 4 } ) . ^ { 1 3 \hat { 4 } }$ In this system, the solubility switch is caused by two effects involving the lowering of the molecular weight due to backbone scission and by the generation of a free acid group on half of the fragments.
--[p342]-- <sup>136</sup>F.M. Houlihan, A. Shugard, R. Gooden, and E. Reichmanis, “An evaluation of nitrobenzyl ester chemistry for chemical amplification resists,” Proc. SPIE 920, 9 (1988).
--[p342]-- Sci., Polym. Chem. Ed. 15, 1637 (1977).
<sup>134</sup>S.A. Macdonald and C.G. Willson, “Poly(N alkysl o nitroamides): A new class of thermally stable photosensitive polymers,” in Polymer Materials for Electronic Applications, ACS Symposium Series 184, E.D. Feit and C. Wilkins, Jr., Eds., American Chemical Society, Washington, D.C., pp. 73 82 (1982). <sup>135</sup>A. Reiser, Photoreactive Polymers: The Science and Technology of Resists, p. 267, John Wiley & Sons, Hoboken, NJ (1989).
--[p340]-- 7.2.1.1.1.3 RESISTS BASED ON ORTHO-NITROBENZYL CHEMISTRY
--[p342]-- This allows development of the resist in dilute alkali. Resist sensitivity in this system comparable to that of conventional diazoquinone resists $( \sim 1 0 0 \mathrm { m } \mathrm { \dot { J } } / \mathrm { c m } ^ { 2 } )$ has been demonstrated.<sup>135</sup>

===== [p256-257] Chapter 5 Lithographic Chemicals > 6.3.4.3 Diazo resists (6块) =====
--[p257]-- When this resin is irradiated, the diazonium ion eliminates nitrogen, leaving behind a carbocation that then reacts by substitution with the chloride ion (Scheme 6.15).
The chlorinated resin is not water soluble and reacts as a negative resist with an aqueous developer. This resist is widely used in the printing of lithographic plates and for the preparation of silverless negatives. 144
--[p257]-- On exposure, the diazonium compound in the top layer bleaches and acts as a contrast-enhancement dye, while in the bottom it decomposes to the nonpolar 4-dimethylaminochlorobenzene, which acts as a dissolution inhibitor of the phenolic resin during development in aqueous-base solution. Line and space feature resolution of 0.5 mm has been reported for this material.<sup>147</sup>
--[p256]-- 6.3.4.3 Diazo resists
Diazo resists based on diazoquinone photochemistry represent a very important group of non-chemically amplified negative resists based on radiation-induced polarity change. It should be pointed out that the driving force of the diazoquinone photochemistry is the great stability of $\Nu _ { 2 }$ , which makes the $\Nu _ { 2 }$ substituent a very effective leaving group.
--[p256]-- A very good example of a negative resist based on this very principle is the diazoresin produced by the diazotization of an anilineformaldehyde resin with the indicated structure (XXIV).<sup>143</sup>
<sup>143</sup>A. Reiser, Photoactive Polymers: The Science and Technology of Resists, p. 45, John Wiley & Sons, Hoboken, NJ (1989).
--[p257]-- Another interesting variation on negative diazo resists involves compositions of aqueous acetic acid solution of 4-dimethylaminophenyldiazonium chloride and zinc chloride in a poly(N-vinyl pyrrolidone) binder; this is coated over cresol novolac film on a silicon wafer substrate.<sup>146</sup> The diazonium compound diffuses into the phenolic layer and is eventually partitioned in a uniform layer between the top layer and the phenolic resin.
--[p257]-- In addition to this radiation-induced polarity switch in the diazoresin, crosslinks are also formed on exposure, which helps to make the image mechanically and thermally resistant. This cross-linking occurs at sites where a diazonium ion is located near a secondary amine and where the substitution reaction may produce a quarternary ammonium ion and lead to a cross-link (XXIV).<sup>145</sup>

===== [p195-195] Chapter 4 Evolution of Lithography > 4.11 Ion-Beam Lithography (6块) =====
--[p195]-- Kaneko, T. Umegaki, and Y. Kawakomi, Microelectronics Seminar, in Proc. Kodak Interface 80, p. 25 (1980).
<sup>151</sup>G.S. May and S.M. Sze, Fundamentals of Semiconductor Fabrication, pp. 79, 80, John Wiley & Sons, Hoboken, NJ (2004).
<sup>152</sup>J. Melngailis, “Focused ion beam technology and applications,” J. Vac. Sci. Technol. B 5, 469 (1987); K. Hosond, H. Morimoto, Y. Watanabe, and T. Kato, Proc. SPIE 923, 84 (1988).
<sup>153</sup>G. Stengl, W. Loschner, and P.
--[p195]-- The former is similar to the electron-beam machine, in which the ion source can be $\mathrm { G a ^ { + } }$ or $\mathrm { H } ^ { + }$ , the major differences being in the source and deflection lenses.<sup>152</sup> The latter system is similar to an optical $5 \times$ reduction projection step-and-repeat system, which projects 100-KeV light ions such as $\bar { \mathrm { ~ H } } _ { 2 } ^ { + }$ through a stencil mask.<sup>153</sup> It must, however, be stated that before these ion-beam lithographic techniques can become competitive with electron-beam lithography, there must be significant advances in high-brightness sources, high-speed deflection systems for the scanning system, and stable masks and large lenses for the projection tools.<sup>154</sup>
R.M. Camarada, R.C. Farrow, H. R.
--[p195]-- Wolf, ”Ion projection lithography machine IPLM 01: A new tool for sub 0.5 micron modification of materials,” J. Vac. Sci. Technol. B 6, 194 (1986); G. Stengl, G. Bosch, A. Chalupka, J. Fegerl, R. Fischer, G. Lammer, H. Loschner, L, Malek, R. Nowak, C. Traher, P. Wolfe, P. Mauger, A. Shimkunas, S. Sen, and H.C. Wolfe, “Ion projector wafer exposure results at 5X ion optical reduction obtained with nickel and silicon stencil masks,” J. Vac. Sci. Technol. B 10(6), 2824 (1992).
--[p195]-- One major drawback of ion-beam lithography is that it may suffer from random (or stochastic) space-charge effects, causing broadening of the ion beam. The most important application of ion-beam lithography to date is the repair of optical lithographic masks.<sup>151</sup>
There are two types of ion-beam lithography systems, namely, a scanning focused-beam system and a large-area projection system.
--[p195]-- 4.11 Ion-Beam Lithography
150 Lithography using beams of ions has been investigated by several researchers, motivated by the fact that ion-beam lithography can achieve higher resolution than electron-beam lithographic techniques because ions have a higher mass and therefore scatter less than electrons. The technique also allows the use of resists with lower sensitivities than the other lithographic approaches.
--[p195]-- Huggins, J.S. Kraus, and J.A. Liddle, “Projection electron beam lithography: A new approach,” J. Vac. Sci. Technol. B 5, 2996 (1991).
<sup>149</sup>M.J. Bowden, “An introduction to microlithography,” in Introduction to Microlithography, L.F. Thompson, C.G. Willson, and M.J. Bowden, Eds., pp. 11, 12, American Chemical Society, Washington, DC (1994).
<sup>150</sup>T.M. Hall, A. Wagner, and L.F. Thompson, “Ion beam exposure characteristics of resists,” J. Vac. Sci. Technol. 16, 1889 (1979); T.

===== [p21-24] Chemistry and Lithography > Preface (31块) =====
--[p23]-- I can only record my immense debt to them and all who have contributed to the development of the two fields to the state in which I have reported it.
I am indebted to a number of people who in one way or another made this book possible. My academic mentor, the late Professor William C. Gardiner, Jr.
--[p24]-- I am indebted to Michela Jacob, the librarian in the AMD Fab30 facility and GlobalFoundries Fab1 in Dresden, Germany, for the numerous books and articles she was able to procure for me, sometimes from libraries far-flung from Dresden. I am also indebted to the individuals and publishers who granted me the permission to reproduce in this book some of their copyrighted figures and tables.
Finally, I must acknowledge the assistance I have received from my family members.
--[p21]-- These topics are covered in Chapters 10–17.
Chapter 10 deals with stone and offset lithographic processing that is employed in the printing of fine art images, newspapers, textbooks, advertisements, etc. By far, the most advanced form of lithography practiced today is semiconductor lithography, used in the fabrication of logic and memory integrated circuit (IC) devices that power computers, cell phones, telecommunications systems, and a host array of other devices.
--[p22]-- Chapter 13 in turn deals with optical lithography, which by far is the most dominant of all of the semiconductor lithographic techniques. Covering g-line, i-line, KrF, ArF, and $\mathrm { F } _ { 2 }$ lithographies, the discussion here focuses on the physics and chemistry of the exposure sources, the construction of the exposure tool, mask making, and application of these lithographies in device manufacture. Chapter 14 deals with x-ray and EUV lithographies.
Chapter 15 presents charged particle lithographies based on electron beams and ion beams.
--[p23]-- A number of colleagues and associates proofread the entire manuscript or some chapters of the book, and provided valuable suggestions and corrections. These include Dr. Harry J. Levinson, my manager at AMD and also at Global-Foundries, and Dr. Chris Mack, developer of PROLITH and founder of the FINLE Corporation, both of whom read the entire manuscript. Dr. Jim Thackeray of Rohm and Haas Electronic Materials read Chapters 5–8; these are the chapters dealing with lithographic chemicals. Dr.
--[p21]-- Preface
It is my intention to provide in this book a concise treatment of chemical phenomena in lithography in a manner that is accessible to a wide readership.
--[p21]-- Chapter 3 provides the background surrounding the discovery of the chemical and optical principles that made possible the invention of lithography and photolithography. Chapter 4 traces the evolution of lithography from its invention to the various forms in which it is practiced today.
--[p23]-- The format of this book is not necessarily chronological, but is such that related aspects of lithography are thematically organized and presented with a view to conveying a unified view of the developments in the field over time, spanning many centuries, from the very first recorded reflections on the nature of matter to the latest developments at the frontiers of lithography science and technology.
--[p24]-- Writing a book of this size takes undue toll on everyone directly or indirectly involved with it, particularly family members who have had to endure all kinds of inconveniences too numerous to mention. I wish therefore to acknowledge their helpful support. For these and other blessings, I am truly grateful.
Uzodinma Okoroanyanwu Florence Village, Northampton, Massachusetts November 2010
--[p22]-- Such challenges include resolution loss due to uncontrolled diffusion, thin-film instabilities and confinement effects, line edge roughness, etc. Other equally important challenges, but not altogether related to resist film thickness, include the impact of oxygen on lithographic patterning, contamination (airborne, water, resist outgas, particle, inorganic salts, etc.), pattern collapse, line width slimming, etc. These are covered in Chapter 13.
--[p24]-- Eva Mayring, Margrit Prussat, and Wolfgang Schinhan, for the assistance they rendered to me during my research at their facility in locating archival materials on and by some of the seminal individuals whose research in decades and centuries gone by greatly contributed to the invention and development of lithography.
The permission granted to me by AMD and extended by GlobalFoundries, the two companies for which I work, made it possible for me to write this book.
--[p21]-- First, several important chemical and physical principles were involved in the invention of lithography and photolithography. This theme is explored in Part I, covering Chapters 1–4. Chapter 1 introduces the role of lithography in print and electronic revolutions. Chapter 2 deals with the invention of lithography and photolithography.
--[p22]-- Chapter 17 explores the chemistry underlying advanced resist processing techniques, including resist-based resolution enhancement techniques (such as double patterning, chemical amplification of resist line or the CARL process, hydrophilic overlayer or the HOL process, reflow techniques, etc.) and stabilization techniques (such as UV, e-beam curing, and ion implantation) used to improve the quality of semiconductor lithographic patterning.
--[p24]-- I have also benefited from scientific discussions in the area of polymers and photochemistry with Professor Katharina Al-Shamery of Univerista¨t Oldenburg in Germany, and in the area of physical methods of polymer characterization with Professors Jim Watkins and Todd Emrick of the University of Massachusetts at Amherst.
--[p21]-- Chapter 5 deals with synthesis and formulation of the chemicals used in lithography such as inks, fountain solutions, resists, antireflection coatings, solvents, developers, resist strippers and removers, etc. Chapters 6 and 7 explore the chemistry of negative and positive resist materials, respectively, in terms of their synthesis, physical characterization, radiation chemistry, imaging mechanism, and lithographic applications.
--[p22]-- For this reason, Chapter 11 is entirely dedicated to a discussion on the overview of the semiconductor lithographic process, covering all of the chemical and physical phenomena involved in all of the related unit operations. In particular, the physical characterization of these processes as well as the photochemistry and photophysics involved in the exposure processes are highlighted. Chapter 12 deals with lithographic modeling.
--[p23]-- The fourth link between chemistry and lithography concerns the principles governing the chemical transformations utilized in process-integration schemes that are part of the implementation of lithography in IC device fabrication.
--[p22]-- In such techniques, the chemistry is often quite different from that used in conventional resist processing. This is one of the most active areas of current research, and one in which it appears likely that employing postexposure resist chemical modifications might prove successful in overcoming resolution limits imposed by the constraints of the geometric optics of the exposure tool.
--[p23]-- In a less direct way, I have benefited throughout my professional career from scientific and technical discussions in the area of advanced lithography with colleagues at the strategic lithography technology departments of both AMD and GlobalFoundries, as well as at the lithography department of
IMEC (Inter-University Microelectronics Center).
--[p21]-- While the emphasis is placed on how lithography is mediated through chemical phenomena, topics in optical and charged particle physics as they are practiced in lithography are also presented, with a broader view to illustrate how the marriage between chemistry and optics has made possible the print and electronic revolutions on which our digital age depends.
The link between chemistry and lithography is essentially fourfold.
--[p24]-- I also want to express my sincere thanks to the editorial staff of SPIE, and especially to Dara Burrows and Tim Lamkins, who have been most sympathetic and helpful at all times during the course of writing this book. They remained undismayed by the long delays as the length of the book expanded far beyond what we originally agreed to. The book is a much better book because of their editorial assistance.
--[p23]-- Witek Maszara of GlobalFoundries read Chapter 16, which deals with the application of lithography in IC device fabrication. These reviewers should not be blamed for any errors that may remain, which are strictly my responsibility.
--[p23]-- of The University of Texas at Austin, distinguished teacher and physical chemist, himself the author of numerous books, introduced me to physical chemistry and guided my academic development in the field.
Professor C. Grant Willson of The University of Texas at Austin introduced me to lithography and supervised my doctoral thesis. I learned the intricacies of resist processing under the tutelage of the late Dr. Jeffrey Byers of SEMATECH.
--[p21]-- Second, the processes for the synthesis, manufacture, usage, and handling of lithographic chemicals and materials are all chemical transformations, involving distinct chemical reactions that follow well-established chemical principles. This theme is explored in Part II, covering Chapters 5–9.
--[p22]-- Chapter 17 also discusses the chemical and physical basis of emerging patterning challenges confronting lithography as the industry transitions to lithographic nodes where the physical properties of the resist become extremely sensitive to the substrate and interfacial and confinement effects. These effects begin to manifest as the thickness of the resist film approaches a few multiples of the radius of gyration of the polymers from which they are constituted.
--[p21]-- Third, several important chemical and physical principles are involved in the various modules that constitute lithography, covering preparation of the lithographic substrates (be they lithographic plates or silicon wafers), coating and deposition of resist solutions on appropriate substrates affording thin dry films, exposure of the dry films to actinic radiation, thermal processing of the exposed films, development of the exposed and baked films to afford the lithographic relief images, and postdevelopment processes designed to stabilize the relief images against subsequent processes. These themes are explored in detail in Part III, dealing with the practice of lithography as exemplified in stone plate and offset lithography on one hand, and semiconductor lithography on the other.
--[p23]-- Nonetheless, the emphasis is predominantly placed on applications that have relevance in the semiconductor industry. The enormous wealth of materials from which these illustrations and examples have been drawn means that this author’s choice is inherently peculiar, although each example is intended to provide deeper insight into the underlying principles involved.
A great many of the pioneers of chemistry and lithography are not represented herein at all.
--[p23]-- This theme, discussed in Chapter 16, explores how lithography is used to define and pattern the various front end of lithography (FEOL) and back end of lithography (BEOL) layers of a state-of-the-art Advanced Micro Devices (AMD) microprocessor based on a complementary metal-oxide semiconductor (CMOS) device.
--[p23]-- An attempt has been made throughout the book to provide examples illustrating the diversity of chemical phenomena in lithography across the breadth of the scientific spectrum, from fundamental research to technological applications.
--[p21]-- Chapter 8 explores in a general manner the radiation and photochemistry of resist materials. Chapter 9 deals with the theory and application of antireflection coatings in reflectivity control.
--[p24]-- Portions of this book were written in libraries and museums in a number of locations within the United States and Germany. I am particularly grateful to the staff of the archives of the Deutsches Museum in Munich, especially to Dr.

===== [p281-281] Chapter 5 Lithographic Chemicals > 6.6.1 Photogeneration of radicals (2块) =====
--[p281]-- I \stackrel { { h \circ } } { \longrightarrow } \mathrm { { R } } _ { 1 } ^ { \bullet } + \mathrm { { R } } _ { 2 } ^ { \bullet } .\tag{½6:25}
$$
In photoinduced hydrogen abstraction, the excited initiator $I ^ { * }$ reacts with a hydrogen donor (co-initiator) to produce free radicals as
$$
I \stackrel { h \nu } { \longrightarrow } \mathrm { \bf ~ R } ^ { \bullet } + \mathrm { \bf ~ R } _ { 2 } ^ { \bullet } ,\tag{½6:26}
$$
$$
I ^ { \bullet } + \mathrm { \bf ~ H D } \longrightarrow \mathrm { \bf ~ I H } ^ { \bullet } + \mathrm { \bf D } ^ { \bullet } .\tag{½6:27}
$$
--[p281]-- 6.6.1 Photogeneration of radicals
Photoinitiation is the first step in the formation of free radicals from photoinitiators (molecules capable of forming radicals on irradiation). Most photoinitiators in use today are based on one of two mechanisms, namely, photofragmentation and photoinduced hydrogen abstraction.<sup>215</sup>
In photofragmentation, radicals are formed by the breaking of a covalent bond in the initiator I as
$$

===== [p4-4] Chemistry and Lithography > and (2块) =====
--[p4]-- and
John Wiley & Sons, Inc. 111 River Street Hoboken, New Jersey 07030 Phone: +1 201.748.6000 Fax: +1 201.748.6088 ISBN: 9781118030028
Copyright © 2010 Society of Photo-Optical Instrumentation Engineers
All rights reserved. No part of this publication may be reproduced or distributed in any form or by any means without written permission of the publisher.
The content of this book reflects the work and thought of the author(s).
--[p4]-- Every effort has been made to publish reliable and accurate information herein, but the publisher is not responsible for the validity of the information or for any outcomes resulting from reliance thereon.
Printed in the United States of America.
Dedicated to the memory of the late Professor William C. Gardiner, Jr., of The University of Texas at Austin, under whom I studied.

===== [p77-82] Optical and Chemical Origins of Lithography > 3.2.1.4 Electromagnetic theory (31块) =====
--[p78]-- All these difficulties were resolved by Maxwell’s electromagnetic theory of light— the great achievement of nineteenth century science—which unified the imponderables of electricity and magnetism.<sup>70</sup>
Although this great theoretical synthesis was the work of James Clerk Maxwell (Fig.
--[p78]-- Thus, these scientists thought that there were two types of matter, that is, normal or “ponderable” matter, and the “imponderables.” The ether was thus regarded as the most pervasive and subtle of the imponderables. 69
A theory of transverse waves in such a medium presented a rather qualitative description of the fundamental phenomena of interference—diffraction and polarization.
--[p80]-- Given the periodic nature of the motion of the electric charge, the variation of the field out along a radius is also periodic, and the wave created in this way is a spherical wave.<sup>77</sup>
<sup>73</sup>ibid.
<sup>74</sup>ibid.
<sup>75</sup>C.A. Mack, Field Guide to Optical Lithography, p. 11, SPIE Press, Bellingham, WA (2006).
<sup>76</sup>M.I. Sobel, Light, p. 17, University of Chicago Press, Chicago (1987).
<sup>77</sup>G. Gamow, The Great Physicists from Galileo to Einstein, pp.
--[p79]-- \vec { \nabla } \cdot \vec { D } = 4 \pi \rho ,\tag{3:6}
$$
$$
\vec { \nabla } \cdot \vec { B } = 0 ,\tag{3:7}
$$
<sup>71</sup>M.I. Sobel, Light, p. 16, University of Chicago Press, Chicago (1987).
<sup>72</sup>G. Gamow, The Great Physicists from Galileo to Einstein, p. 152, Dover Publications, New York (1961); P. Mason, The Light Fantastic, pp. 49 52, Penguin Books, Middlesex (1981); M.I. Sobel, Light, p. 16, University of Chicago Press, Chicago (1987); C.A.
--[p81]-- Describing this numerical coincidence when he first published his theory of electromagnetism in the Philosophical Magazine in 1862, he stated, “This velocity is so nearly that of light, that it seems we have strong reason to believe that light itself (including radiant heat, and other radiations if any) is an electromagnetic disturbance in the form of waves propagated through the electromagnetic field according to electromagnetic laws.”<sup>79</sup> Coincidentally, in the same year as Maxwell’s publication, Jean-Bernard-Leon Foucault, using an improved method over the earlier work of Fizeau, determined a new, accurate value of the speed of light (differing by less than 1% from today’s best value).<sup>80</sup>
--[p81]-- The application of these equations for describing propagating waves led him to the conclusion that the propagation velocity is numerically equal to the ratio of the two units, i.e., $3 \times \dot { 1 0 } ^ { 1 0 } \mathrm { c m / s } , ^ { 7 8 }$ which coincidentally is the velocity of light in vacuum measured by various methods long before Maxwell was born.
--[p80]-- Reitz, F. Milford, and R. Christy, Foundations of Electromagnetic Theory, 4th ed., Addison Wesley, Menlo Park (1992); J.D. Jackson Classical Electrodynamics, 2nd ed., John Wiley & Sons, Hoboken, NJ (1975).
In deriving his equations, Maxwell used electrostatic units for electric field, and electromagnetic units for magnetic field.
--[p80]-- One of the great insights that derive from Maxwell’s equations is the realization that both electric and magnetic fields are manifestations of the same underlying phenomenon—electromagnetism. Maxwell also deduced that they can exhibit wavelike properties<sup>76</sup> (see Fig. 3.12).
--[p80]-- Equation (3.5) shows how a time-varying magnetic induction causes a change in the electric field. In other words, a changing magnetic induction produces an electric field. Equation (3.6) shows how static charge affects the electric field, while Eq. (3.7) shows that there are no magnetic charges. 73
--[p79]-- Generalizing a set of empirical facts that include: (i) light is an electromagnetic wave with coupled electric and magnetic fields $( \vec { E }$ and $\dot { H } )$ traveling through space, (ii) these fields can interact with a material, resulting in four other quantities, that is, the electric displacement $\vec { D } _ { i }$ , the magnetic induction ${ \dot { B } } ,$ the electric current density ${ \bf \nabla } { \bf \dot { \cal J } } .$ and the electric charge density $\mathbf { \rho } ,$ and (iii) a changing magnetic field creates in its vicinity a changing electric field, and a changing electric field similarly creates a changing magnetic field, he derived the famous equations [Eqs.
--[p77]-- Ditchburn, Light, p. 10, Dover Publications, New York (1991).
<sup>68</sup>M.I. Sobel, p. 15 16, Light, University of Chicago Press, Chicago (1987).
It should be pointed out that natural philosophy in the nineteenth century was ripe for a bogus concept like the ether, because scientists had come to accept the existence of substances other than ordinary matter.
--[p78]-- In order to build the edifice of the wave theory, it was necessary to make special assumptions concerning the density and elasticity of this medium, and also concerning the conditions obtained at the surface separating two media such as glass and air. A close examination of these details revealed certain difficulties and appeared to indicate that there were some inconsistencies in the theory.
--[p81]-- In all, Maxwell formulated the equations of electromagnetism in a general form, and he showed that they are consistent with transverse electromagnetic wave propagation. He derived the velocity of propagation from constants measured in laboratory experiments on electricity and magnetism.
--[p81]-- Gamow, The Great Physicists from Galileo to Einstein, p. 156, Dover Publications, New York (1961).
<sup>79</sup>J.C. Maxwell, A Dynamical Theory of the Electromagnetic Field; The Scientific Papers of James Clerk Maxwell, pp. 1 535, New York: Dover Publications (1965).
<sup>80</sup>M.I. Sobel, Light, p. 17, University of Chicago Press, Chicago (1987).
--[p82]-- And, with Maxwell’s equations, it is possible to explain in the most minute detail all of the phenomena and laws of optics.<sup>82</sup>
