Repository: NARUTOBEST/semiconductor-knowledge-qa

# heldout 泛化集出题管线(v2,2026-10-01)

与 `pipeline/dev/` 平行、互不混放的 heldout 侧出题管线。
总协议见 `../protocol_v2.md`(v2:取消 source 隔离红线,全库遴选文档)。

## 本目录内容
| 文件 | 用途 |
|---|---|
| `fetch_material.py` | 从 Qdrant(16333 转发)抓取本 track 8 篇文档的真实 chunk 原文 |
| `draft_material/` | 8 篇素材 txt + 草稿 json(每篇 25 题,含 evidence 逐字摘录) |
| `build_datasets_heldout.py` | 草稿 -> `eval/qa_sets/v2_20261001/heldout_200.json` + 校验报告 |
| `_extract_result.py` | 出题 agent 结果恢复(从会话 transcript) |
| `_verify_acceptance.py` | evidence 溯源覆盖率校验(自动发现本目录全部草稿) |
| `_prompt_template.txt` | 出题 agent 提示词模板 |
| `acceptance_report.json` / `_acceptance_failures.txt` | AI 验收记录(heldout 侧) |
| `verify_log.md` | 人工核对清单(heldout 200) |

File: eval/pipeline/heldout/draft_material/12_先进封装材料.txt (part 22 of 34)
--[p458]-- They have also combined PCM TIM and as-grown CNT to reduce the thermal resistance. Thermal resistance for this concept was experimentally measured by Hu et al. [33], as shown in Fig. 13.14. At this time there is no physics based model for this concept. However vertically grown CNTbased TIM looks promising. It seems that this concept will not suffer from the reliability problems that occurs on polymer based TIMs if this concept does not combine polymers.
--[p458]-- [29] have experimentally measured $R _ { b }$ between CNTs and various liquids, showing that $R _ { b }$ is substantial $( 8 . 3 3 \times 1 0 ^ { - 8 } \mathrm { ~ K ~ m } ^ { 2 } \mathrm { ~ W } ^ { - 1 } )$ . Prasher et al. [30] recently calculated the interface resistance of multiwalled CNT (MWCNT) for both horizontal and vertical contacts and showed the MWCNTs behave as graphite.

===== [p359-359] Chapter 10 Development Trend of Epoxy Molding Compound for Encapsulating Semiconductor Chips > 10.5.3 Improvement on Moisturized Reflow Resistance (3块) =====
--[p359]-- Table 10.1 listed the properties of EMC at $2 6 0 ^ { \circ } \mathrm { C }$ versus them at $2 4 0 ^ { \circ } \mathrm { C }$ . The negative effect can be quantified by ‘‘stress/resistance ratio’’ which is expressed as the product of vapor pressure, thermal expansion and modulus over the product of adhesion strength and flexural strength.
--[p359]-- 10.5.3 Improvement on Moisturized Reflow Resistance
Moisturized reflow resistance of molded packages has been improved to certain extent by various approaches such as modifications of the die attach material, lead frame, and interposer. However, tailoring the properties of the EMC seems to be more effective.
The higher reflow temperature required for lead-free solder (for example $2 6 0 ^ { \circ } \mathrm { C } )$ has a significantly negative effect on the properties of an EMC.
--[p359 [表]]-- As can be seen from Table 10.1, temperature change from 240 to $2 6 0 ^ { \circ } \mathrm { C }$ has an overall negative effect to the EMC properties by a factor of 2.
Table 10.1 Influence on the properties of EMC due to the higher reflow temperature
Parameters | Unit | $2 4 0 ^ { \circ } \mathrm { C }$ | $2 6 0 ^ { \circ } \mathrm { C }$ | Effect
Generate vapor pressure | MPa (RV) | 3.2 (100) | 4.5 (139)
Thermal expansion | RV | 100 | 137
Adhesion strength | RV | 100 | 90
Flexural modulus | RV | 100 | 90 | 十
Flexural strength | RV | 100 | 90

===== [p97-97] Chapter 3 Advanced Chip-to-Substrate Connections > 3.2.2 Redistribution Using Area Array Solder I/O (2块) =====
--[p97]-- 3.2.2 Redistribution Using Area Array Solder I/O
Redistribution of the I/O on a chip to a more convenient form can be accomplished in many ways. Redistribution can more equally distribute the I/O across a chip and can be used to build mechanical compliance into the I/O. The redistribution can be accomplished by adding an interposer layer. The interposer can be introduced through the use of a prefabricated layer or by fabricating the layer directly on the chip in wafer form.
--[p97]-- The wafer-scale interposer layer requires that one performs extra processing steps after the chip back-end processes are complete. An example of a prefabricated interposer structure is shown in Fig. 3.6 which shows the WAVE package for area array I/O devices. An interposer containing the flexible link is attached to the chip I/O. The solder ball is used to attach the chip to the substrate.

===== [p482-482] Chapter 14 Embedded Passives > 14.1.4.1 Fundamental Trade-offs of Magnetic Inductors (5块) =====
--[p482]-- Due to these trade-offs, the reported device properties tend to have either large inductance gain $\Delta L$ with large $\mu ^ { \prime \prime } / \mu ^ { \prime }$ or small $\Delta L$ with small $\mu ^ { \prime \prime } / \mu ^ { \prime }$ . The frequency-dependent quality factors of the two cases are illustrated in Fig. 14.15(b).
--[p482]-- 14.1.4.1 Fundamental Trade-offs of Magnetic Inductors
Examples shown in the previous section clearly demonstrate that the inductance gain due to the use of magnetic core comes with the cost of introducing the magnetic power losses at high frequencies. The magnetic power losses increase the device resistance with the frequency and result in the drop of the quality factor at sufficiently high frequencies.
--[p482]-- The analytical models suggest that, at the frequency $f _ { M I } .$ the quality factor of the air core inductor is equal to the ratio of permeability, -<sup>00</sup>/ $\mu ^ { \prime \prime } / \mu ^ { \prime }$ , if the magnetic power losses is the main loss mechanism at high frequencies (Fig. 14.15(a)). Hence $f _ { M I }$ can be considered as the useful bandwidth of the magnetic inductor.
--[p482]-- While most of the reported device properties belong to these two cases, the case of large $\Delta L$ with small $\mu ^ { \prime \prime } / \mu ^ { \prime }$ leads to maximum peak quality factors and can be realized based on the recent studies and understanding of the fundamental trade-offs for the magnetic inductors. Some of the ideas will be given below.
--[p482]-- For a given ratio of permeability, $\mu ^ { \prime \prime } / \mu ^ { \prime }$ , a larger inductance gain at low frequencies leads to a lower peak frequency for the quality factor as illustrated in Fig. 14.15(a). This can be understood as the trade-off between the inductance gain and the bandwidth of the magnetic inductor. When the frequency is high enough, the quality factor of the magnetic inductor becomes smaller than that of the air core inductor.

===== [p279-279] Chapter 7 Advanced Substrates: A Materials and Processing Perspective > Reference (1块) =====
--[p279]-- Reference
<sup>6</sup> Reprint Courtesy of Advanced Semiconductor Engineering Inc.

===== [p296-296] Chapter 8 Advanced Print Circuit Board Materials > 8.2.1.1 Electrodeposited (ED) Copper (3块) =====
--[p296]-- 8.2.1.1 Electrodeposited (ED) Copper
Electrodeposited (ED) copper foils are made by electroplating the copper out of a copper electrolytic solution onto a rotating drum as shown in Fig. 8.10. The thickness of the copper foil can be set by adjusting the speed of the drum and the current density of the electroplating process.
--[p296]-- The topography ofthe matte side depends on chemical makeup ofthe copper electrolytic solution and deposition rates.
--[p296]-- The current density, as well as organic and inorganic additives for stabilizing and leveling the copper deposition, determines the grain structure and surface profile of the untreated copper foil. The grain structure of a copper foil contributes the foils’ ductility, CTE/ elongation, and bulk electrical resistance.
The ED process yields differences between the two foil surfaces. The drum side or shinny side surface has a profile that matches the surface topography of the drum.

===== [p264-264] Chapter 7 Advanced Substrates: A Materials and Processing Perspective > 7.3.4.4 2+2+2 Substrates (6L HDI) (2块) =====
--[p264]-- 7.3.4.4 2+2+2 Substrates (6L HDI)
In this case, a 1+2+1 core undergoes the BV process starting with lamination a second time to build up the second build-up layer pair. The most common design for $2 + 2 + 2$ is to stagger the BVs.
Recently it has become possible to plug the vias with Cu during plating. With the proper registration, this allows via stacking, and therefore, further densification of designs. The ultimate design is to stack the BVs on top of capped PTHs.
--[p264]-- For these designs usually there are no layer one to six connections with PTHs.
Aside from advanced substrate designs this structure is becoming a very common design point for modules and wireless applications.

===== [p72-73] Chapter 2 Advanced Bonding/Joining Techniques > 2.3.1 Basic Soldering Processes (10块) =====
--[p73]-- \begin{array} { r l } { { 2 } \mathrm { \mathrm { ~ R - C O O H } + C u O \to ( R - C O O ) } _ { 2 } \mathrm { C u } + \mathrm { H } _ { 2 } \mathrm { O } } & { { } } \\ { { 2 } \mathrm { \mathrm { ~ R - C O O H } + S n O \to ( R - C O O ) } _ { 2 } \mathrm { S n } + \mathrm { H } _ { 2 } \mathrm { O } } & { { } } \end{array}
$$
where R represents the carboxyl residue. For the case of abietic acid, ${ \textrm { R } } =$ $\mathrm { C _ { 1 9 } H _ { 2 9 } }$ .
--[p73]-- Since the fundamental requirement of solder bonding is the chemical reaction that forms an IMC, the soldering environment must provide the condition that favors this chemical reaction. However, both the solder and the base metal have oxides on their surfaces. These oxide layers have very high melting temperature and do not melt at the soldering temperature [55].
--[p72]-- In the soldering process, the molten solder reacts to a base metal to ignite the bonding. The bonding action is initiated by intermetallic compound formation, which is a chemical reaction. Consider Sn-based Pb-free solder on copper as an example. During the soldering process, the solder melts and contacts copper.
--[p73]-- In above equations, the copper salt is green and the tin salt is tan. The salt can be dissolved in the molten flux. At room temperature, both appear as a soapy film and are usually embedded in and mixed with the bulk of flux. As exhibited in Fig. 2.8, the oxide is now removed to expose the fresh molten solder and fresh base metal. The molten solder flows on the base metal and readily react with it to form an IMC. When this occurs, a bond is essentially produced.
--[p73]-- On the surface of molten solder that is covered with molten flux, further solder oxidation is prevented. We see that the flux must remain in molten state and be able to flow freely during the entire soldering process. Thus, the physical properties of a flux formulation are tightly controlled. Soldering temperature is the most important consideration.
--[p72]-- It is this interfacial layer, $\mathrm { C u } _ { 6 } \mathrm { S n } _ { 5 }$ in this example, which links the solder and copper together. This IMC formation occurs on all known soldering systems. Without it, a soldering process could not be successful. However, since 1986, we have developed many fluxless soldering processes that do not use IMC formation as the fundamental bonding mechanism. This fluxless bonding technology will be presented in the next section.
--[p73]-- The purpose of fluxes is to reduce the oxide and to shield both solder and base metal against further oxidation.
There are many flux formations [56]. The key ingredients are resin acids such as abietic, neoabietic, dehydroabietic, palustric, pimaric, and isopimaric acids. Resin acids can react with metal oxides such CuO and SnO as follows:
$$
--[p73]-- For example, the melting temperature of SnO and $\mathrm { S n O } _ { 2 }$ is 1,080 and $1 { , } 6 3 0 ^ { \circ } \mathrm { C } .$ , respectively. The oxides are also lighter than the solder. They thus form barriers on solder surfaces and prevent the molten solder from having intimate contact with the base metal to initiate chemical reaction. Bonding thus cannot be achieved without first dealing with the oxide. This is where fluxes come into the picture.
--[p72]-- The Sn in the molten solder reacts with copper to form $\mathrm { C u } _ { 6 } \mathrm { S n } _ { 5 }$ intermetallic compound (IMC), often known as wetting action, on the interface as portrayed in Fig. 2.7. $\mathrm { C u } _ { 6 } \mathrm { S n } _ { 5 }$ does not melt until temperature reaches $4 1 5 ^ { \circ } \mathrm { C }$ . At typical soldering temperature of $2 5 0 ^ { \circ } \mathrm { C }$ , it remains in solid state.
--[p72]-- 2.3.1 Basic Soldering Processes
Here, we briefly review the basic soldering process that has been used in industries for several decades. At the soldering temperature, the solder turns into molten phase. To have low soldering temperature, solders need to have low melting temperature. Thus, solder alloys always contain an element that has low melting temperature such as tin (Sn), indium (In), lead (Pb), and bismuth (Bi).

===== [p247-247] Chapter 6 Thin Die Production > 6.4.2.2 Water Guided Laser Dicing (2块) =====
--[p247]-- Therefore, this technique can be used to dice thicker silicon and eliminate the use of dicing coatings.
--[p247]-- 6.4.2.2 Water Guided Laser Dicing
For the water guided laser dicing process, a laser is coupled into a water beam which is about tens of microns in diameter, and then the laser is guided in the water beam by means of total internal reflection [17, 18].
The water serves two main purposes:
(1) Reduce the heat generated by the laser dicing
(2) Wash away any debris and prevent the re-deposition of debris on the wafer surface

===== [p485-485] Chapter 14 Embedded Passives > 14.1.4.4 Potential Applications for the Integrated Magnetic Inductors (3块) =====
--[p485]-- 14.1.4.4 Potential Applications for the Integrated Magnetic Inductors
Embedded inductor has become one of the key passive elements in radiofrequency (RF) ICs, microwave applications, and mobile power delivery applications. The embedded inductor with magnetic core shows a great potential for applications in the integrated filters, power conversion, and EMI noise reduction, enabling the realization of the RF system-on-chip circuits.
--[p485]-- Novel magnetic materials and inductor designs with much reduced magnetic losses at GHz frequency range would be needed to extend the useful bandwidth of the magnetic inductor further into the GHz frequencies.
--[p485]-- The device properties of the embedded magnetic inductor can be optimized for various applications and frequency ranges of interest. The embedded magnetic inductor can be especially ideal for power delivery applications whose switching frequency is about 10 MHz [49]. However, due to the intrinsic magnetic losses and the fundamental trade-offs of the magnetic inductors, the usefulness of the magnetic inductor is severely constrained at frequencies beyond 1 GHz.

===== [p55-55] Chapter 1 3D Integration Technologies – An Overview > 1.3.1.4 Inadequate Infrastructure (1块) =====
--[p55]-- 1.3.1.4 Inadequate Infrastructure
Before IC-stacking processes can be commercialized, they requires an infrastructure for design, equipment and processing. Infrastructure vendors like EVG, Karl-Suss and Cadence have been increasingly putting more resources in developing 3D IC-stacking capability. Having large corporations like IBM, Intel, Infineon, Toshiba and NEC being seriously interested in the capability will further motivate some of these vendors.

===== [p115-115] Chapter 3 Advanced Chip-to-Substrate Connections > 3.5 Distant Future Needs and Solutions for Chip-to-Substrate Connections (1块) =====
--[p115]-- 3.5 Distant Future Needs and Solutions for Chip-to-Substrate Connections

===== [p15-15] Chapter 1 3D Integration Technologies – An Overview > 1.1.2.2 Cost (2块) =====
--[p15 [表]]-- Thus a 2D SOC is not a cost-effective option for full integration. This leaves both MCM and 3D integration as feasible options as shown by ranking in Table 1.1. Currently, 3D integration is more costly than the MCM option, but many groups are developing 3D manufacturing processes, and believe that with technology maturation and increased production volumes, the cost will significantly reduce.
Table 1.1 Ranking of different technology options Ranking: 1 is poorest, 5 is best
Technology Options
H2D SOC | 2D MCM | 3D
Form factor | 5 | 2 | 5
Cost | 1 | 4 | 3
TechnologyIntegration | 1 | 5 | 4
Performance | 3 | 1 | 5
--[p15]-- 1.1.2.2 Cost
In order to get full-scale integration on a single IC (2D SOC), the chip size has to be relatively large. According to the semiconductor industry roadmap, the chip size will not grow much bigger than $4 0 0 ~ \mathrm { m m } ^ { 2 }$ because of the higher cost associated with making larger chips. As chip size grows, both lower manufacturing yields and lower number of dice available per wafer will contribute to its higher cost [4].

===== [p402-402] Chapter 11 Electrically Conductive Adhesives (ECAs) > 11.8.2.1 Reduce Moisture Absorption (2块) =====
--[p402]-- 11.8.2.1 Reduce Moisture Absorption
Galvanic corrosion requires the presence of moisture. An electrolyte solution must be formed at the interface before galvanic corrosion can occur. Therefore, one way to prevent galvanic corrosion at the interface between an ICA and the non-noble metal surface is to lower the moisture absorption of the ICA.
--[p402]-- ICAs that have low moisture absorption generally exhibit more stable contact resistance on non-noble surfaces compared with those with high moisture absorption [100, 101]. Without an electrolyte, galvanic corrosion rate is very low. The electrolyte in this case is mainly from the impurity of the polymer binder (generally epoxy resins). Therefore, ICAs formulated with high purity resins should perform better.

===== [p295-295] Chapter 8 Advanced Print Circuit Board Materials > 8.2 Conductive Materials (3块) =====
--[p295]-- Conductive materials such as graphite, Palladium and even conductive polymers are also used as seed layers to enable electroplating of copper to dielectric materials when metallizing PCB vias. Highly resistive materials are deposited as thin-films or screen printed as pastes to fabricate resistive elements that can be either embedded into the PCB or used on the surface.
--[p295]-- are used as surface finishes to provide a solderable surface for component assembly. Metals and metal alloys such as chromates and brass are used as passivation layers to prevent corrosion or improve the adhesion between materials. Gold is also used on exposed contacts such as card edge connectors and key/button switches.
--[p295]-- 8.2 Conductive Materials
Conductive materials are used to form the electrically conductive elements of the PCB as well as provide a conductive finish to the exposed PCB pads and traces. Copper is the primary conductive material used to form the electrical circuits in a PCB due to its relatively low cost, high conductivity, processability and stability. Other metals such as gold (Au), silver (Ag), nickel (Ni), tin (Sn), lead (Pb), etc.

===== [p284-284] Chapter 8 Advanced Print Circuit Board Materials > 8.1.1 Resin Systems (2块) =====
--[p284]-- Thermoplastic resins, such as PTFE, Polyamide, and LCP, are also utilized in some advanced PCB materials. Thermoplastic resins, with sufficient temperature, can be taken from solid to liquid and back to solid.
--[p284]-- 8.1.1 Resin Systems
Resins used in PCB materials are selected based on their electrical, mechanical and thermal performance. Majority of the resins used in PCBs are thermosetting resins. And the primary thermosetting resins in use are epoxies. Other thermosetting resins such as Polyimide, Polyphenylene Ether, and Polyester are also used. These resins, once crosslinked, can not be remelted but will soften at high temperatures.

===== [p11-11] Chapter 1 3D Integration Technologies – An Overview (2块) =====
--[p11]-- 3D integration technologies can be grouped into 3 main categories, namely 3D On-chip integration, 3D IC-stacking, and 3D-packaging. This chapter provides a detailed review of each of these categories.
Keywords Micro-system - 3D integration - Die stacking - Thru-silicon vias (TSVs) - Wafer bonding
--[p11]-- Chapter 1 3D Integration Technologies – An Overview
Rajen Chanchani
Abstract The next generation of integrated micro-system technologies can only keep up with increased functionality and performance demands by using the 3rd dimension. The primary drivers for 3D integration are miniaturization, integration of different technologies in a small form-factor, and performance.

===== [p367-368] Chapter 10 Development Trend of Epoxy Molding Compound for Encapsulating Semiconductor Chips > 10.7.2 FEM Study (3块) =====
--[p367]-- 10.7.2 FEM Study
FEM mechanical simulation has been done study the stress distribution in a package (Fig. 10.25).
As can be seen from Fig. 10.25, the stress generated is mainly concentrated on the chip surface. Therefore, stress reduction to protect low-k layer is of great importance.
Table 10.3 shows the FEM simulation results of stress under various combinations of CTE, modulus and Tg.
--[p367 [表]]-- It can clearly be seen that low CTE, low modulus and high Tg are the desirable properties for EMC in order to reduce the package stress.
Table 10.3 FEM simulation results of stress for various sets of material properties of EMCs data (at 658C)
EMCs | CTE $\mathrm { { ( p p m / { ' C } ) } }$ | Modulus $( \mathrm { k g } / \mathrm { m m } ^ { 2 } )$ | $\mathrm { T g }$ (C) | Max.
--[p368]-- main stress $( \mathrm { k g } / \mathrm { m m } ^ { 2 } )$ | Shear stress $( \mathrm { k g } / \mathrm { m m } ^ { 2 } )$
α1 | α2 | $< \mathrm { T g }$ | ${ } > \mathrm { T g }$
G770 | Reference | 9 | 43 | 2600 | 60 | 140 | 6.9 | 11.7
Model 1 | CTE | 7 | 34 | 2600 | 60 | 140 | 5.0 | 8.6
Model 2 | down CTE up | 11 | 52 | 2600 | 60 | 140 | 8.9 | 14.7
Model 3 | E down | 9 | 43 | 2100 | 50 | 140 | 6.2 | 10.1
Model 4 | E up | 9 | 43 | 3100 | 70 | 140 | 7.6 | 13.1
Model 5 | Tg down | 9 | 43 | 2600 | 60 | 110 | 9.6 | 15.9

===== [p426-427] Chapter 12 Die Attach Adhesives and Films > 12.2.3.1 Water Absorption of Base Resin (2块) =====
--[p427]-- B | EBTA (50) / DBTA (50) | BAPP (100) | 0.7
C | DBTA (100) | BAPP (100) | 0.2
and type C (DBTA-BAPP). A new type C polyimide showed significantly low water absorption, 0.2%, due to the hydrophobic structure. Type C was used for a base resin of a die attach film.
--[p426 [表]]-- 12.2.3.1 Water Absorption of Base Resin
Water absorption properties of three kinds of polyimides are shown in (Table 12.1). Polyimides generally have high water absorption, e.g. 1.3% of type A (EBTA-BAPP). To reduce water absorption, hydrophobic chemical structure was introduced into polymer backbone, type B (EBTA/DBTA-BAPP)
Table 12.1 Water absorption of polyimides
Monomers [mol%]
Polyimide | Dianhydride | Diamine | Water absorptiona [wt%]
A | EBTA (100) | BAPP (100) | 1.3

===== [p262-262] Chapter 7 Advanced Substrates: A Materials and Processing Perspective > 7.3.4 High Density Interconnect Substrates – HDI (5块) =====
--[p262]-- After laser drilling, the BV need to be cleaned (desmeared) and plated. These processes actually present quite a few challenges: the fluid dynamics is rather restrictive limiting the solution flow causing problems with surface wettability, diffusion limitations, and bubble entrapment. The typical aspect ratio (depth to diameter ratio) for high volume manufacturing is still 0.7.
--[p262]-- Ablation rates are different for both and it is therefore possible to stop at the capture pad. Hole formation speed is increased when there is no top Cu to burn through. Hole sizes for UV are typically 50 mm or less to achieve the best efficiency in throughput. Overall the $\mathrm { C O } _ { 2 }$ lasers still have better throughput and are therefore predominant. A good overview of laser drilling has been written by John Lau, 2001.
--[p262]-- Because they cannot drill through Cu, the intended hole pattern is first formed by conventional lithography i.e. the holes are etched in Cu using typical photo resists and develop-etch-strip (DES) technology. Subsequently, the $\mathrm { C O } _ { 2 }$ laser ablates the prepreg through this conformal Cu mask down to the capture pad. The hole shape is controlled by energy, pulse width and number of pulses.
UV lasers can ablate Cu as well as prepreg.
--[p262]-- Plating chemistry suppliers have made great advances in plating chemistries to improve on the aspect ratio and more so on enabling Cu hole fill i.e. plating the BV shut with Cu. The challenge as in PTH plating is to facilitate good throwing power into the holes. The goal is to preferentially plate the holes instead of the surface.
--[p262]-- 7.3.4 High Density Interconnect Substrates – HDI
With the advent of laser drilling, it became possible to drill blind vias (BV) of controlled depth. BVs can also be drilled mechanically but depth control is much more difficult. Two types of laser drills dominate in substrate or PCB manufacturing: $\mathrm { C O } _ { 2 }$ and UV lasers.
$\mathrm { C O } _ { 2 }$ lasers can drill through glass and organic matter but are stopped by Cu and have a limit of hole size currently at 65 mm or greater.

===== [p368-369] Chapter 10 Development Trend of Epoxy Molding Compound for Encapsulating Semiconductor Chips > 10.7.3 EMC Evaluation (3块) =====
--[p368]-- The following are the results of an experiment with a PBGA package (Fig. 10.28). The dielectric layer of a die is an organic porous low-k material and its modulus is 4 GPa. This die was intended to mimic the structure of a low-k die. The die was molded with a low stress additives (LSA) based EMC.
After 500 thermal cycles, the package without LSA shows delamination in the low-k layer on the chip (white regions in the SAM images), which further propagated after 1000 cycles.
--[p369]-- However, the package with LSA based EMC showed no delamination, because the addition of LSA improved the temperature cycle resistance and reduced stress.
--[p368]-- 10.7.3 EMC Evaluation
The relationship between filler content and internal stress was also studied (Fig. 10.26). The internal stress increases at lower temperatures and decreases with higher filler loading. Therefore, higher filler loading and lower modulus are necessary to reduce the stress. The MAR system shows lower modulus than the bi-phenyl system in case of same filler loading (as shown in Fig. 10.27). Therefore, MAR based EMCs will impose lower stress to the die than bi-phenyl based EMCs.

===== [p376-376] Chapter 11 Electrically Conductive Adhesives (ECAs) > 11.3.1.2 Coated Plastic Filler (4块) =====
--[p376]-- The thin insulation layer is formed by causing insulating micro powder particles to adhere to the surface of the metal layer via electrostatic attraction. The base adhesive resin is thermoplastic or thermosetting, producing compressive force when cured. When heat and pressure are applied during bonding, the insulating layer, which is in contact with the bump surface of an IC, is broken.
--[p376]-- Casio is manufacturing pocket TV’s with a liquid crystal using this material [18].
--[p376]-- 11.3.1.2 Coated Plastic Filler
Casio developed an advanced anisotropic conductive adhesive film called the Microconnector (Fig. 11.3) [16–18]. This adhesive contains conductive particles made by coating plastic spheres with a thin layer of metal, followed by an additional 10 nm-thick layer of insulating polymeric material. The insulating layer consists of a large number of insulating micro powder particles that electrically insulate the outer surface of the spheres.
--[p376]-- However, the insulating layer remains intact on conductive particles not crushed by the bonding pads, thereby producing only Z-axis electrical interconnections and preventing lateral short circuit conditions. With an additional insulating layer, a fine pitch and low contact resistance can be achieved without the risk of lateral short-circuiting by increasing the filler percentage (i.e. amount of particles per unit volume base adhesive resin or film).

===== [p495-495] Chapter 14 Embedded Passives > 14.3.2.2 Materials Specification (3块) =====
--[p495]-- 14.3.2.2 Materials Specification
According to existing roadmaps [90], the application range for resistors is extremely wide (1 ohm to >200 M-ohms). No single material is available today that can cover this entire resistance range with required properties. Thin film materials have good stability but are limited to low resistivity and moderate tolerance.
--[p495]-- Therefore, material development is critically needed for applications requiring higher R values (which most mobile products require) and tighter tolerances better than 10%. Tolerances lower than 5% will require resistor trimming, thereby adding to the overall cost that can be significant. Temperature coefficient of resistance (TCR) is also an important parameter that needs to be lower than 50 ppm/C which is not currently available for higher resistance values.
--[p495]-- The power density of the available materials is rated at 10 $\mathrm { W } / \mathrm { i n } ^ { 2 }$ or more, which is adequate in the near term, but as densities increase, this power density may become inadequate.

===== [p207-207] Chapter 5 Lead-Free Soldering > 5.7.3.1 Outgassing Control (3块) =====
--[p207]-- 5.7.3.1 Outgassing Control
Figure 5.11 shows the typical outgassing behavior of fluxes with increasing heat input. In general, with increasing heat input, the outgassing rate of virtually all fluxes increases initially, then decreases gradually after reaching the maximum point. Minimal outgassing at above melting temperature can be realized at either spot 1 or spot 2. Spot 1 represents a minimal heat input, with short, fast ramp rate, and a low peak temperature, as exemplified by profile 1.
--[p207]-- The beneficial effect of long hot soaking plus a low peak temperature was confirmed by study of Solectron [61].
--[p207]-- The attempt is to complete the reflow process before major outgassing starts. Spot 2 represents a long hot soaking and a low peak temperature, as exemplified by profile 2. The attempt is to dry out volatiles before solder melts. A long hot soaking will favor the elimination of volatiles, and a low peak temperature will favor minimizing further outgassing when the solder is at molten state.

===== [p64-64] Chapter 2 Advanced Bonding/Joining Techniques > 2.1.2.3 Liquid Crystal Display (3块) =====
--[p64]-- Many different types of adhesives are used to connect driver chips to LCDs, including thermoplastic adhesives and thermo-setting adhesives [4, 16]. There are two different mechanisms used for curing the adhesives, which are heat curing and UV curing. Heat curing process has been more common. On the other hand, the use of the transparent glass substrate in the LCD makes UV curing an interesting alternative because the bonding process can be done rapidly by UV irradiating at room temperature.
--[p64]-- The low temperature curing is critical for LCDs because liquid crystals are particularly heat sensitive and cannot withstand normal soldering temperatures [17, 18].
--[p64]-- 2.1.2.3 Liquid Crystal Display
Liquid crystal displays (LCDs) are becoming ever more popular due to low power consumption, compactness, flatness, lightweight, and high compatibility with large scale integrated circuits [15]. Not only is it very important to have high resolution and large capacity but also critical to have cost reduction by choosing competitive materials in display applications.

===== [p206-206] Chapter 5 Lead-Free Soldering > 5.7.2 Reflow Profile (5块) =====
--[p206]-- For instance, in the comparison of linear-ramp versus soaking profiles, the former was observed to yield a higher solder joint strength and a narrower joint strength range [56]. Furthermore, linear-ramp profile was also reported to result in doubling of the number of drops to failure when compared with soaking profile [57].
--[p206]-- Solectron pushed the peak temperature down to $2 2 5 ^ { \circ } \mathrm { C }$ for reflowing SAC387 in air, and reported a reliability of greater than 3500 thermal cycles cycled between 0 and $1 0 0 ^ { \circ } \mathrm { C }$ [59]. In the latter case, the peak temperature is less than $8 ^ { \circ } \mathrm { C }$ above the liquidus temperature.
The effect of time above liquidus has also been studied. Shina et al.
reported that when the time above liquidus increased from 60 to 90 then to 120 s, thejoint strength increased very slightly [56].
--[p206]-- 5.7.2 Reflow Profile
Besides a higher reflow temperature for lead-free process, the shape of profile is comparable for both tin-lead and lead-free processes. In general, the shape of reflow profile of lead-free solder pastes can be categorized as soaking profile and linear-ramp profile, as exemplified in Fig. 5.10.
The advantage of linear-ramp profile has been predicted and discussed in details by Lee, with mechanisms elucidated [34]. This prediction is later supported by many studies.
--[p206]-- Motorola has adopted a linear-ramp profile with peak temperature $2 3 5 ^ { \circ } \mathrm { C } + \mathrm { / - }$ $5 ^ { \circ } \mathrm { C }$ and time above liquidus $7 0 \mathrm { ~ s ~ } + / 1 0 \mathrm { ~ s ~ }$ for manufacturing of more than 100 millions cell phones with high yield and high quality [58].
--[p206]-- As to the reflow peak temperature, although $3 0 ^ { \circ } \mathrm { C }$ above melting temperature has been a common practice for eutectic tin-lead reflow, the peak temperature for lead-free reflow has been pushed hard toward a lower temperature.

===== [p387-387] Chapter 11 Electrically Conductive Adhesives (ECAs) > 11.4.2.1 Matrix Materials (2块) =====
--[p387]-- 11.4.2.1 Matrix Materials
Both thermoplastic and thermoset resins can be used for ICA formulations. The main thermoplastic resin used for ICA formulations is polyimide resin. An attractive advantage of thermoplastic ICAs is that they are reworkable, e.g., can easily be repaired. A major drawback of thermoplastic ICAs, however, is the degradation of adhesion at high temperature. Another drawback of polyimide-based ICAs is that they generally contain solvents.
--[p387]-- During heating, voids are formed when the solvent evaporates. Most of commercial ICAs are based on thermosetting resins. Epoxy resins are most commonly used in thermoset ICA formulations because they possess superior balanced properties. Silicones, cyanate esters, and cyanoacrylates are also employed in ICA formulations [47–51].

===== [p378-378] Chapter 11 Electrically Conductive Adhesives (ECAs) > 11.3.1.4 Ni Filler (2块) =====
--[p378]-- The assembled pager sets passed qualification consisting of drop, vibration, bending, torsion, and high temperature testing. The process has been demonstrated capable of mass production utilizing full automation of the flip-chip bonding method capable of producing 30,000 pager modules per month [22].
--[p378]-- 11.3.1.4 Ni Filler
Toshiba Hino Works developed a flip chip bonding technology using an anisotropically conductive film (ACF) filled with nickel spheres and LSI chips with gold ball bumps for mobile communications terminals. A resin sealing process at the sides ofthe LSI chip was added to improve mechanical strength. An FR-5 glass epoxy chip carrier was utilized to improve heat resistance.

===== [p386-386] Chapter 11 Electrically Conductive Adhesives (ECAs) > 11.4 Description of Isotropic Conductive Adhesives (ICAS) (1块) =====
--[p386]-- 11.4 Description of Isotropic Conductive Adhesives (ICAS)

===== [p222-222] Chapter 5 Lead-Free Soldering > 5.12 Summary (1块) =====
--[p222]-- 5.12 Summary
Lead-free soldering is here to stay. SAC alloys are the prevailing choices. The soldering processing window is narrower than that of Sn63, mainly due to the elevated melting temperature of SAC solder and the limited high temperature tolerance of components and board. The reliability of lead-free solder joints is acceptable for thermal cycling performance. However, the fragility of joints remains a concern, although significant improvement has been accomplished.

===== [p215-216] Chapter 5 Lead-Free Soldering > 5.11.2.2 SAC on Ni-Based Substrate (5块) =====
--[p216]-- With increasing Cu concentration, $( \mathrm { N i } , \mathrm { C u } ) _ { 3 } \mathrm { S n } _ { 4 }$ changed to $\mathrm { ( C u , N i ) _ { 6 } S n _ { 5 } }$ , and NiPSn and ${ \mathrm { N i } } _ { 3 } ( \mathrm { S n } , \mathrm { P } )$ gradually merged and eventually vanished. At 0 to 0.5 wt% Cu, no $\mathrm { A g } _ { 3 } \mathrm { S n }$ plates observed in any locations of the solder joints at time zero. On the other hand, high Cu led to flourishing growth of Cu-Sn IMCs.
--[p216]-- The latter promotes the growth of $\mathrm { A g } _ { 3 } \mathrm { S n }$ platelets.
The TEM image of the interfacial structure of SnAgCu and $\mathrm { { A u } / \mathrm { { N i } ( P ) / \mathrm { { A l } } } }$ joint after 5 reflows was examined [79, 80]. Within the NiSnP layer with a thickness of 0.1 mm , microvoids were formed due to diffusion of Sn away from this layer.
--[p216]-- Lu et al. studied the effect of Cu content in solder on IMC structures formed between Cu-based substrate and Electroless Ni immersion Au (ENIG) substrate [78]. The results can be illustrated with Fig. 5.19. The IMC on Cusubstrate remained as $\mathrm { ( C u , N i ) _ { 6 } S n _ { 5 } }$ . However, the IMC composition on ENIG substrate varied with increasing Cu content in solder. At 0% Cu concentration, multiple layers of IMC formed on Ni surface.
--[p216]-- Table 5.11 Effect of Cu content on IMC structure formed on Ni-based substrates, if the supply of Cu is not an issue
Cu content in solder | IMC formed
$\leq 0 . 3 \ \mathrm { w t \% }$ | Only $\mathrm { ( N i , C u ) _ { 3 } S n _ { 4 } }$ forms
$0 . 4 \mathrm { - } 0 . 5 \mathrm { w t \% }$ | Both $\mathrm { ( N i , C u ) _ { 3 } S n _ { 4 } }$ and $\mathrm { ( C u , N i ) _ { 6 } S n _ { 5 } }$ form
$> 0 . 5 \ \mathrm { w t \% }$ | $\mathrm { ( C u , N i ) _ { 6 } S n _ { 5 } \ f o r m s }$
--[p215 [表]]-- 5.11.2.2 SAC on Ni-Based Substrate
The IMC formed on NiAu is more complicated than that on Cu. Kao studied the effect of Cu content in solder on IMC structure on Ni-based substrates, as shown in Table 5.11 [77]. For joints with small solder volume, the Cu content decreased readily with growth of IMC. This resulted in shifting of equilibrium phase at interface, and eventually could cause the massive spalling of IMC layer.

===== [p135-135] Advanced Wire Bonding Technology: Materials, Methods, and Testing > 4.3.3 Ultrasonic Bonding (6块) =====
--[p135]-- Gold ribbon, because ofits rectangular cross section, provides a lower inductance interconnect (compared to a round wire of equivalent crosssectional area) useful in radio frequency and microwave chip applications. In special applications, copper and palladium have been bonded by the ultrasonic process [32]).
--[p135]-- 4.3.3 Ultrasonic Bonding
Ultrasonic bonding (or wedge bonding) is a lower-temperature process in which the source of energy for the metal welding is ultrasonic energy produced by a transducer vibrating the bonding tool (wedge) in the frequency range of 20–300 kHz. The most common frequency is 60 kHz [38], although higher frequency ultrasonics is in use or being considered for difficult bonding situations. Thermosonic bonding at higher frequencies will be discussed in Section 4.9 below.
--[p135]-- The major advantages of ultrasonic bonding include the ability to effect strong bonds with little or no applied substrate heat (implying the use of low temperature die attachment methods and/or low glass transition temperature substrates); and it typically can be performed at finer pitches (because of the elongated, narrow shape of the bond) than ball bonding methods.
--[p135]-- Automated wedge or ultrasonic bonders are typically slower than ball bonders due to the requirement that the second bond must be in-line with the first bond; i.e., follow the centerline of the wedge. Thus, either the entire package (substrate) or the bonding head must be rotated to bond in different directions.
--[p135]-- The ultrasonic wedge bonding process is illustrated in Fig. 4.11. In ultrasonic bonding, the wedge tip vibrates parallel to the bonding pad. Ultrasonic bonds are typically formed with aluminum or aluminum alloy wire on either aluminum or gold pads. Gold wire ultrasonic bonding has been performed with both round wire and flat ribbon, although it is not widely used because of cost.
--[p135]-- This slows down the bonding process when compared to ball bonding, which can place the second bond anywhere on a circle surrounding the first bond with only a transversal movement of the head (or stage) (See Fig. 4.2(b)).
