Repository: NARUTOBEST/semiconductor-knowledge-qa

# heldout 泛化集出题管线(v2,2026-10-01)

与 `pipeline/dev/` 平行、互不混放的 heldout 侧出题管线。
总协议见 `../protocol_v2.md`(v2:取消 source 隔离红线,全库遴选文档)。

## 本目录内容
| 文件 | 用途 |
|---|---|
| `fetch_material.py` | 从 Qdrant(16333 转发)抓取本 track 8 篇文档的真实 chunk 原文 |
| `draft_material/` | 8 篇素材 txt + 草稿 json(每篇 25 题,含 evidence 逐字摘录) |
| `build_datasets_heldout.py` | 草稿 -> `eval/qa_sets/v2_20261001/heldout_200.json` + 校验报告 |
| `_extract_result.py` | 出题 agent 结果恢复(从会话 transcript) |
| `_verify_acceptance.py` | evidence 溯源覆盖率校验(自动发现本目录全部草稿) |
| `_prompt_template.txt` | 出题 agent 提示词模板 |
| `acceptance_report.json` / `_acceptance_failures.txt` | AI 验收记录(heldout 侧) |
| `verify_log.md` | 人工核对清单(heldout 200) |

File: eval/pipeline/heldout/draft_material/10_EUV_Lithography.txt (part 23 of 32)
acetal protecting groups, 521   
acid amplifier (AA), 526 —3BH, 527   
acid-catalyzed deblocking, 520   
acid-catalyzed crosslinking, 523   
acid quantum yield, 512, 513   
acid-sensitive dye (Coumarin-6), 509, 511   
acrylate polymer, 521   
actinic blank inspection (ABI), 421, 433–435   
actinic wavefront metrology, 39, 625   
action requirement (AR), 66   
actuators, 105, 131, 626, 627
--[p241]-- Alpha Demo Tool (ADT), 228, 232 —metrology, 233, 565, 606, 608   
alternating phase shift mask, 461, 470 —modified, 461   
ambient hydrocarbons, 345   
AMD Typhoon, 233   
amorphous-titanium–doped fused silica, 275   
amplified spontaneous emission (ASE), 177   
amplified spontaneous emission (ASE), back-propagating, 176   
amplitude defect, 433 —repair, 439   
anamorphic imaging, 249, 253, 614   
anamorphic system, 614 —high-NA, 615
angle-resolved scattering (ARS), 281
--[p241]-- acyclic-fluorine-containing monomer, 522   
aerial image 112, 246, 249, 449, 661 contrast, 35, 429, 462, 520, 597, 610, 612, 628, 654, 645, 680 —LER PSD, 661 metrology, 230, 233 —microscope, 311 —modeling, 653, 660, 669 —PSD, 661 scanner, 309, 310 —shape, 561 —simulation, 441, 669 slope, 673   
Aerial Image Measurement System (AIMS™), 227, 308 —typical use, 310   
AES, 68   
Airy disk, 289   
Airy function PSF (r), 289   
aliphatic esters, 502
--[p241]-- A
Abbe, Ernst, 26, 598   
aberration correction, 25–26   
ABRIXAS mission, 259   
absolute figure uncertainty, 28   
absorbance A, 500–501   
absorbed power density, 270   
absorber-over-layer reflection masks, 19   
absorber patterning 35, 91, 102   
absorber shadowing, 247, 249   
absorber thickness, 247, 429, 444, 459, 468   
absorption coefficient, 37 —of PMMA, 24   
absorption data, 690   
absorption edge of C, 7, 351   
absorption edge of Si, 5, 33, 37
--[p242]-- annulus (or ring field), 271   
antireflective coating (ARC), 413   
a-periodic multilayer coatings, 300   
aplanatic design, 255   
ArF resist polymers, 522   
Arrhenius law, 302   
asphere, 17, 27, 227, 272   
—fabrication, 19, 28   
aspheric departure, 26   
aspheric surfaces, 2   
Association for Super-Advanced   
Electronics Technologies   
(ASET), 20   
astigmatic errors, 273   
astigmatism, 25   
at-wavelength inspection, 35, 37   
atomic force microscopy (AFM),   
10, 275, 525
atomic hydrogen cleaning, 390   
atomic scatter factors, 689   
attenuated phase shift mask,   
461, 466   
Au-drum target, 39   
AZ PN114, 38

===== [p54-54] Chapter 8 Photoresists for EUV Lithography > 8.5.7 High-fluorine resists (3块) =====
--[p54]-- The other approach used an acyclic-fluorine-containing monomer. Both approaches showed 2 to 10 improvements in dose to clear compared to unfluorinated analogues.
In 2013 Christianson et al. reported the preparation of free-radical polymers using t-butyl trifluoromethacrylate as one of the monomers.<sup>40</sup> They screened different polymers using EUV flood exposures and found that all of the initial formulations had dose to clear of 3.4 $\mathrm { m J } / \mathrm { c m } ^ { 2 }$ or less.
--[p54]-- After optimizing the materials for coating and adhesion, several materials were tested on the Berkeley MET. These reseachers achieved a resolution of 35-nm lines and spaces with an exposure dose of only 10.3 mJ/cm<sup>2</sup>.
--[p54]-- 8.5.7 High-fluorine resists
As the need for higher EUV absorbance in EUV resists became better understood, researchers started adding fluorine to polymers to enhance absorbance. Much of this work is discussed in the previous section on optical density. In addition, in 2008, Sasaki et al. reported on two methods of increasing absorbance by adding fluorine to the resist polymer.<sup>33</sup> One method involved having trifluoro-vinyl styrene as one of the monomers.

===== [p82-84] Chapter 8 Photoresists for EUV Lithography > 8.9.2 Modeling steps (13块) =====
--[p84]-- The energy of this primary electron is lower than the energy of the photon because the ionization event has to overcome the binding energy of the electron to the molecule. This primary electron moves around in the resist, repeatedly scattering off molecules in the resist, and with some probability generates extra or secondary electrons.
--[p83]-- When the feature sizes are close to or even less than the wavelength, and/or the topography is large compared to the mask features, Maxwell’s equations with the relevant boundary conditions must be solved within the mask structure to determine the diffraction. For EUV wavelengths, the mask is reflecting, topographic, and illuminated at an angle, nominally on the order of 6 deg.
--[p83]-- Even though the range of illumination angles is small, the 3D structure of the mask leads to shadowing and other effects. To a first approximation, shadowing can be accounted for by geometrically determining the position-dependent amplitude and phase distribution of the reflected field, and again Fourier transforming. However, accurate values of the reflected field distribution require solving Maxwell’s equations.
3. Exposure.
--[p84]-- In a negative-tone resist, they crosslink the polymer. When acid and base (also called quencher) molecules meet, they neutralize each other, and the acid no longer causes deprotection (or protection in a negative-tone resist).
5. Development. During this step, the soluble molecules are dissolved by the developer, leaving the final insoluble resist topography. In continuum models, the local density of deprotected resist molecules determines the dissolution rate.
--[p83]-- Image intensity distribution. The intensity distribution is determined either as an aerial image or as the image in the resist. Ideally, the image in the resist is volumetric. Depending on the level of detail required, the effect of absorption in terms of decreasing the image intensity going from the top to the bottom of the resist may be included.
--[p83]-- This is a valid approach as long as both the wavelength of the light and the mask topography are much smaller than the feature sizes on the mask, in which case boundary condition effects on the electromagnetic field caused by the edges of the mask features can be ignored.
--[p84]-- As discussed in Section 8.4, the precise mechanism of the interactions of the generated electrons with PAG molecules—the mechanism that leads to acid generation—is not understood in complete detail and is currently an active area of research.
Based on the fact that 248-nm (5-eV) photons are able to photolyze PAG molecules, it is generally believed that an electron interacting with the PAG molecule must also have at least several electron volts of energy to cause acid release.
--[p84]-- But it should be noted that some researchers (see the Tagawa/Kozawa discussion in the Section 8.9.3 and in Section 8.4) believe that acid release can occur even when a thermalized electron with as little as 1/40 eV of energy attaches to a PAG molecule. They refer to this process as dissociative electron attachment. For the purpose of this discussion on modeling, we will assume that an electron can cause the release of acid from a PAG when the electron has energy of 2–5 eV.
4.
--[p84]-- Post exposure bake (PEB). During this step, the wafer with the exposed resist is placed on a hot plate at a given temperature for a given amount of time. Common values of time and temperature are on the order of 1 min at 100 °C. Because of the elevated temperature, the acid and base molecules diffuse through the resist volume, performing essentially a random walk in the resist. In a positive-tone resist, the acid molecules deprotect the resist polymer.
--[p83]-- In low-NA imaging, where the mask is illuminated at normal and/or near–normal incidence over a small range of angles, the diffraction from a transmitting mask can be adequately represented using the thin mask approximation, which treats the mask as an amplitude and phase sheet. That is, the electric field transmitted through the mask is simply the incident field multiplied by a position-dependent amplitude and phase, and the diffraction pattern is the Fourier transform of this result.
--[p82]-- 8.9.2 Modeling steps
Independent of the type of model used, the following steps must be accounted for in more or less detail when modeling a CAR.
1. Initial resist state. In many continuum models, only the thickness and index of refraction need to be defined. In models that account for moredetailed resist properties, either continuum or stochastic, the distribution of PAG and base quencher molecules is included either as a continuous density distribution or as a statistical distribution.
2.
--[p84]-- This step accounts for the changes in the resist due to the absorption of photons. In a CAR, the relevant effect is the release of acid molecules from the PAG molecules. In 193-nm lithography, PAGs release acids by direct absorption of the 193-nm photons. In EUVL, any molecule can absorb an EUV photon to create a primary photoelectron with 75- to 82-eV energy.
--[p84]-- This position-dependent rate is used to propagate the initially flat resist surface to the final resist topography using a propagation rate that depends on the local density of blocking groups in positive-tone resists and crosslinking in negative-tone resists. In lattice statistical models, a common approach is to remove voxels from the lattice based on their level of deprotection and on the state of their neighboring voxels (i.e., how many neighboring voxels remain at each time step).

===== [p221-238] Appendix Reference Data for the EUV Spectral Region\* > A.1 Introduction (61块) =====
--[p231]-- 89 Ac | 106755.3 | 19840 | 19083.2 | 15871.0 | 5002 | 4656 | 3909 | 3370.2 | 3219.0 | 1269b | 1080b | 890b
90 Th | 109650.9 | 20472.1 | 19693.2 | 16300.3 | 5182.3 | 4830.4 | 4046.1 | 3490.8 | 3332.0 | 1330b | 1168b | 966.4º
91 Pa | 112601.4 | 21104.6 | 20313.7 | 16733.1 | 5366.9 | 5000.9 | 4173.8 | 3611.2 | 3441.8 | 1387b | 1224b | 1007b
92U | 115606.1 | 21757.4 | 20947.6 | 17166.3 | 5548.0 | 5182.2 | 4303.4 | 3727.6 | 3551.7 | 1439b | 1271b | 1043.0c
--[p235]-- <sub>Lay,</sub> <sub>Eds</sub>.<sub>,</sub> <sub>Photoemission</sub> <sub>in</sub> <sub>Solids</sub> <sub>I:</sub> <sub>Gene</sub>r<sup>al</sup> <sup>Principles,</sup> <sup>Springer-Ve</sup> <sub>d</sub> <sub>N</sub>. M<sup>årtensson,</sup> <sup>“Core-level</sup> <sup>binding</sup> <sup>energies</sup> <sup>in</sup> <sup>metals,”</sup> <sup>J</sup>. <sup>Electron</sup>. <sup>Spectrosc</sup>. <sup>Relat</sup>. <sup>P</sup>
--[p231]-- 79 Au | 78394.8 80724.9 | 13879.9 | 13272.6 | 11563.7 | 3296.0 | 3026.5 | 2645.4 | 2201.9 | 2121.6 | 725.4º 762.1c | 609.1c 642.7c | 519.4º 546.3c
80 Hg | 83102.3 | 14352.8 14839.3 | 13733.6 14208.7 | 11918.7 12283.9 | 3424.9 3561.6 | 3147.8 3278.5 | 2743.0 2847.1 | 2291.1 2384.9 | 2205.7 2294.9 | 802.2c | 680.2º | 576.6c
81 Tl 82 Pb | 85530.4 | 15346.7 | 14697.9 | 12657.5 | 3704.1 | 3415.7 | 2956.6 | 2485.1 | 2389.3 | 846.2c | 720.5º | 609.5c
--[p227 [表]]-- 10000 | 41.67 | 1.881 | 8.2490E+01
30000 | 42.04 | 1.894 | 2.7690E+01
Energy (eV) | f10 | f20 | μ(cm2/g)
30 | 7.202 | 6.852 | 9.5090E+04
70 | 19.53 | 11.07 | 6.5823E+04
100 | 17.29 | 1.841 | 7.6630E+03
300 | 2.263 | 8.156 | 1.1319E+04
700 | 31.96 | 19.49 | 1.1591E+04
1000 | 36.64 | 13.81 | 5.7480E+03
3000 | 31.46 | 13.8 | 1.9150E+03
7000 | 44.15 | 4.147 | 2.4660E+02
10000 | 43.82 | 2.235 | 9.3060E+01
30000 | 43.8 | 2.2 | 3.0530E+01
Energy (eV) | f0 | f2 | μ(cm2/g)
--[p223 [表]]-- 30701003007001000300070001000030000 | 3.2255.1585.421 | 4.373E+002.123E+001.449E+003.056E-011.971E+00 | 4.379E+059.110E+044.354E+043.060E+038.459E+033.306E+031.436E+021.065E+013.424E+009.402E-02
7.088 | .887
1.971E+
7.353 | 1.100E+00
7.152 | 1.434E-01
7.041 | 2.481E-02
7.0227.001 | 1.140E-029.389E-04
Energy (eV) | f10 | f0 | μ(cm2/g)
3070 | 1.4155.433 | 4.661E+003.381E+00 | 4.086E+051.270E+056.791E+044.948E+03
100 | 6.158 | 2.582E+00
300700 | 6.312 | 5.645E-01
7.246 | 3.054E+00 | 1.148E+03
--[p235]-- 83 Bi 84 Po | 464.0c 500b | 440.1c | 162.3c 184b | 157.0c | 159.3b 177b | 119.0c | 92.6c 104b | 26.9c 31b | 31b
85 At | 533b | 473b 507b | 210b | 184b 210b | 195b | 132b 148b | 115b | 40b | 40b
86 Rn | 567b | 164b | 127b | 48b | 48b
87 Fr | 603b | 541b | 238b 268b | 238b 268b | 214b 234b | 182b | 140b | 58b | 58b
88Ra | 635.9b | 577b 602.7b | 299b | 299b | 254b | 200b | 153b | 68b | 68b
89 Ac | 675b | 639b | 319b | 319b | 272b | 215b | 167b | 80b | 80b
--[p226 [表]]-- 300700 | 300 | 18.21 | 8.434E+
18.37 | 3.439E+00
1000300070001000030000 | 16.61 | 1.620E+01
29.0327.6827.7129.26 | 3.356E+007.828E-013.281E+004.727E-01
Table A.1 (Continued )
Energy (eV) | f0 | f0 | μ(cm2/g)
30 | 7.697 | 2.949 | 4.3114E+04
70 | 18.26 | 4.732 | 2.9649E+04
100 | 13.6 | 1.124 | 4.9310E+03
300 | 4.57 | 15.68 | 2.2917E+04
700 | 31.41 | 18.19 | 1.1397E+04
1000 | 35.13 | 11.88 | 5.2120E+03
3000 | 35.91 | 13.66 | 1.9970E+03
7000 | 42.12 | 3.494 | 2.1890E+02
--[p238]-- 84 Po | 79,290 | 76,862 | 89,800 | 11,130.8 | 11,015.8 | 13,447 | 13,340.4 | 15,744
85 At | 81,520 | 78,950 | 92,300 | 11,426.8 | 11,304.8 | 13,876 | 16,251
86 Rn | 83,780 | 81,070 | 94,870 | 11,727.0 | 11,597.9 | 14,316 | 16,770
87 Fr | 86,100 | 83,230 | 97,470 | 12,031.3 | 11,895.0 | 14,770 | 14,450 | 17,303
88Ra | 88,470 | 85,430 | 100,130 | 12,339.7 | 12,196.2 | 15,235.8 | 14,841.4 | 17,849
89 Ac | 90,884 | 87,670 | 102,850 | 12,652.0 | 12,500.8 | 15,713 | 18,408
--[p238]-- 74W | 59,318.24 | 57,981.7 | 67,244 | 8,397.6 | 8,335.2 | 9,672.35 | 9,961.5 | 11,285.9
75 Re | 61,140.3 | 59,717.9 | 69,310 | 8,652.5 | 8,586.2 | 10,010.0 | 10,275.2 | 11,685.4
76 Os | 63,000.5 | 61,486.7 | 71,413 | 8,911.7 | 8,841.0 | 10,355.3 | 10,598.5 | 12,095.3
77 Ir | 64,895.6 | 63,286.7 | 73,560.8 | 9,175.1 | 9,099.5 | 10,708.3 | 10,920.3 | 12,512.6
78 Pt | 66,832 | 65,112 | 75,748 | 9,442.3 | 9,361.8 | 11,070.7 | 11,250.5 | 12,942.0
--[p221]-- A.1 Introduction
Basic equations and data for the interaction of EUV radiation with materials is presented. The complex refractive index and penetration of EUV radiation into materials is presented in terms of the real and imaginary parts of the atomic scattering factors for various atoms of common interest. These scattering factors are presented graphically as a function of photon energy, with sample tabulated values.
--[p231]-- 58 Ce | 40443.0 | 6548.8 | 6164.2 | 5723.4 | 1436b | 1274b | 1187b | 902.4b | 883.8b | 291.0b | 223.2 | 206.5b
59 Pr | 41990.6 | 6834.8 | 6440.4 | 5964.3 | 1511.0 | 1337.4 | 1242.2 | 948.3b | 928.8b 980.4b | 304.5 319.2b | 236.3 243.3 | 217.6 224.6
60 Nd | 43568.9 | 7126.0 | 6721.5 | 6207.9 | 1575.3 | 1402.8 | 1297.4 | 1003.3b
61 Pm | 45184.0 | 7427.9 | 7012.8 | 6459.3 | 1471.4 | 1356.9 | 1051.5 | 1026.9 | 242 | 242
--[p230]-- Bohr radius (4π $\in _ { 0 } \hbar / m e ^ { 2 } )$ | $a _ { 0 }$ | 0.529,177,208,59(36) | $1 0 ^ { - 1 0 } \mathrm { ~ m ~ }$
Classical electron radius $( e ^ { 2 } / 4 \pi \in _ { 0 } m c ^ { 2 } )$ | $r _ { e }$ | 2.817,940,2894(58) | $1 0 ^ { - 1 5 } \mathrm { ~ m ~ }$
Thomson cross-section $( 8 \pi r _ { e } ^ { 2 } / 3 )$ | $\sigma _ { e }$ | 0.665,245,8558(27) | $1 0 ^ { - 2 8 } \mathrm { m } ^ { 2 }$
--[p223 [表]]-- 1000300070001000030000 | 8.226 | 1.755E+00 | 4.615E+03
8.216 | 2.516E-01 | 2.205E+021.703E+01
8.066 | 4.533E-02
8.036 | 2.110E-02 | 5.548E+00
8.002 | 1.808E-03 | 1.585E-01
$$
E ( \mathrm { k e V } ) \mu ( \mathrm { c m ^ { 2 } / g } ) = f _ { 2 } ^ { 0 } \times 1 5 5 9 . 5 2
$$
E(keV)µ(cm2/g) = f20× 1498.22
Energy (eV) | $f _ { 1 } ^ { 0 }$ | $f _ { 2 } ^ { 0 }$ | $\mu ( \mathrm { c m } ^ { 2 } / \mathrm { g } )$
30 | 2.32 | 0.1737 | 9.0300E+03
70 | -1.449 | 0.2495 | 5.5590E+03
--[p230]-- Stefan-Boltzmann constant $[ ( { \pi ^ { 2 } } / { 6 0 } ) \kappa ^ { 4 } / { \hbar ^ { 3 } } c ^ { 2 } ]$ | $\sigma$ | 5.670,400(40) | $1 0 ^ { - 8 } \mathrm { ~ W ~ } \cdot \mathrm { ~ m } ^ { - 2 } \cdot \mathrm { K } ^ { - 4 }$
Universal (molar) gas constant | $R$ | 8.314,472(15) | $\mathbf { J } \cdot \mathbf { m o l } ^ { - 1 } \cdot \mathbf { K } ^ { - 1 }$
--[p231]-- 62 Sm | 46834.2 | 7736.8 | 7311.8 | 6716.2 | 1722.8 | 1540.7 | 1419.8 | 1110.9b | 1083.4b | 347.2b | 265.6 | 247.4
63 Eu | 48519.0 | 8052.0 | 7617.1 | 6976.9 | 1800.0 | 1613.9 | 1480.6 | 1158.6b | 1127.5b | 360 | 284 | 257
64 Gd | 50239.1 | 8375.6 | 7930.3 | 7242.8 | 1880.8 | 1688.3 | 1544.0 | 1221.9b | 1189.6b | 378.6b | 286 | 270.9
65 Tb | 51995.7 | 8708.0 | 8251.6 | 7514.0 | 1967.5 | 1767.7 | 1611.3 | 1276.9b | 1241.1b | 396.0b | 322.4b | 284.1b
--[p229 [表]]-- 30 70 100 300 700 | 3.399 | 12.15 | 8.6500E+04
16.58 | 13.41
21.00 | 8.642 | 4.0925E+04 1.8462E+04
60
14.89 | 21.55 | 1.5344E+04
40.71 | 29.8 | 9.0930E+03 | f10 40
51.72 | 25.31 | 5.4060E+03
61.30 | 29.78 | 2.1210E+03
9.68 | 2.9540E+02 | 20
75.42 73.45
78.58 | 5.42 | 1.1580E+02 2.5820E+01 | 0
30000 | 3.626 | 10 | 100 | 1000 | 10000
10⁵ 10⁴4
()g) 103 102
Table A.2 Physical constants.<sup>3,4</sup>
Quantity | Symbol | Value* | Units
--[p231]-- 83 Bi | 88004.5 90525.9 | 15860.8 | 15200.0 | 13035.2 | 3850.7 | 3554.2 | 3066.4 | 2585.6 | 2484.0 | 891.8c 939c | 761.9c 805.2c | 643.5c 678.8c
84 Po | 93105.0 | 16387.5 | 15711.1 | 13418.6 13813.8 | 3999.1 4149.4 | 3696.3 3854.1 | 3176.9 3301.9 | 2687.6 2798.0 | 2579.6 2683.0 | 995b | 851b | 705b
85 At | 95729.9 | 16939.3 17493 | 16244.3 16784.7 | 14213.5 | 4317 | 4008 | 3426 | 2908.7 | 2786.7 | 1042b | 886b | 740b
--[p231]-- 75 Re | 69525.0 71676.4 | 12099.8 12526.7 | 11544.0 | 10206.8 | 2819.6 | 2574.9 | 2281.0 2367.3 | 1871.6 | 1809.2 | 594.1c | 490.4º | 423.6c
11958.7 | 10535.3 | 2931.7 | 2681.6 | 1948.9 | 1882.9 | 625.4 | 518.7c | 446.8c
76 Os | 73870.8 | 12968.0 | 12385.0 | 10870.9 | 3048.5 | 2792.2 | 2457.2 | 2030.8 | 1960.1 | 658.2º | 549.1º | 470.7º
77 Ir 78 Pt | 76111.0 | 13418.5 | 12824.1 | 11215.2 | 3173.7 | 2908.7 | 2550.7 | 2116.1 | 2040.4 | 691.1c | 577.8° | 495.8c
--[p231]-- 54Xe | 34561.4 | 5452.8 | 5103.7 | 4782.2 | 1148.7b | 1002.1b | 940.6b | 689.0b | 676.4b | 213.2b | 146.7 | 145.5b
55 Cs | 35984.6 | 5714.3 | 5359.4 | 5011.9 | 1211b | 1071b | 1003b | 740.5b | 726.6b | 232.3b | 172.4b | 161.3b
56 Ba | 37440.6 | 5988.8 | 5623.6 | 5247.0 | 1293b | 1137b | 1063b | 795.7b | 780.5b | 253.5° | 192 | 178.6º
57 La | 38924.6 | 6266.3 | 5890.6 | 5482.7 | 1362b | 1209b | 1128b | 853b | 836b | 247.7b | 205.8 | 196.0b
--[p230]-- Planck&#x27;s constant | h | 4.135,667,33(10) | $1 0 ^ { - 1 5 } \mathrm { e V \cdot { s } }$
Planck&#x27;s constant/2π | h | 6.582,118,99(16) | $1 0 ^ { - 1 5 } \mathrm { e V \cdot { s } }$
Electron charge | e | 1.602,176,487(40) | $1 0 ^ { - 1 9 } \mathrm { { C } }$
Electron mass | $m$ | 9.109,382,15(45) | $1 0 ^ { - 3 1 } ~ \mathrm { k g }$
Electron rest energy | $m c ^ { 2 }$ | 0.510,998,910(13) | $\mathbf { M e V }$
--[p235 [表]]-- 90 Th | 712.1º | 675.2º | 342.4º | 333.1 | 290b | 229b | 182b | 92.5º | 85.4º
91 Pa | 743b | 708b | 371b | 360b | 310b | 232b | 232b | 94b | 94b
92 U | 778.3c | 736.2c | 388.2b | 377.4c | 321b | 257b | 192b | 102.8c | 94.2c
TableA.4PhotonenergiesinelectronvoltsofprincipalK-andL-shellemissionlines.6
Element | Ka1 | Ka2 | Kb1 | La1 | La2 | Lb1 | Lb2 | Lg1
3 Li | 54.3
4 Be | 108.5
5B | 183.3
6C | 277
7N | 392.4
80 | 524.9
9F | 676.8
10Ne | 848.6 | 848.6
11 Na | 1,040.98 | 1,040.98 | 1,071.1
--[p231]-- 46 Pd | 24350.3 | 3604.3 | 3330.3 | 3173.3 | 671.6º | 559.9c | 532.3º | 340.5º | 335.2º | 87.6b | 55.7º | 50.9c
47 Ag | 25514.0 | 3805.8 | 3523.7 | 3351.1 | 719.0c | 603.8c | 573.0c | 374.0c | 368.0c | 97.0c | 63.7c | 58.3c
48 Cd | 26711.2 | 4018.0 | 3727.0 | 3537.5 | 772.0c | 652.6c | 618.4c | 411.9c | 405.2c | 109.8c | 63.9c | 63.9c
49 In | 27939.9 | 4237.5 | 3938.0 | 3730.1 | 827.2c | 703.2c | 665.3c | 451.4c | 443.9c | 122.7c | 73.5c | 73.5c
--[p231]-- 38 Sr | 16104.6 | 2216.3 | 2006.8 | 1939.6 | 358.7c | 280 3c | 270.0° | 136.0° | 134.2° | 38.9c | 20.3° | 20.3c
39Y | 17038.4 | 2372.5 | 2155.5 | 2080.0 | 392.0b | 310.6b | 298.8b | 157.7c | 155.8c | 43.8b | 24.4b | 23.1b
40 Zr | 17997.6 | 2531.6 | 2306.7 | 2222.3 | 430.3° | 343.5c | 329.8c | 181.1º | 178.8c | 50.6c | 28.5c | 27.7º
41 Nb | 18985.6 | 2697.7 | 2464.7 | 2370.5 | 466.6° | 376.1º | 360.6º | 205.0º | 202.3º | 56.4º | 32.6c | 30.8c
--[p226 [表]]-- 30701003007001000300070001000030000 | 4.1361.8997.74617.7516.38 | 3.658E+008.582E+009.790E+007.698E+002.810E+00 | 8.742E+048.789E+047.018E+041.840E+042.878E+031.044E+046.907E+026.939E+012.087E+029.774E+00
18.14 | 1.456E+01
27.9226.4027.3328.23 | 2.890E+00
6.775E-012.911E+004.090E-01
Energy (eV) | f0 | f0 | μ(cm2/g)
3070100 | 1.7014.2235.891 | 4.838E+007.469E+009.478E+008.434E+00 | 1.068E+057.066E+046.276E+041.862E+043.253E+031.073E+047.408E+027.405E+012.173E+021.043E+01
100
--[p236]-- 4,952.20 | 4,504.86 4,944.64 | 511.3 | 511.3 | 519.2
23 V | 5,414.72 | 5,427.29 | 572.8 | 572.8 | 582.8
24 Cr | 5,898.75 | 5,405.509 | 5,946.71 | 637.4 | 637.4 | 648.8
25Mn | 6,403.84 | 5,887.65 | 6,490.45 | 705.0 | 705.0 | 718.5
26 Fe | 6,930.32 | 6,390.84 | 7,057.98 | 776.2 | 791.4
27 Co | 6,915.30 | 7,649.43 | 776.2 | 851.5 | 868.8
28Ni | 7,478.15 | 7,460.89 | 8,264.66 | 851.5 | 929.7 | 949.8
29 Cu | 8,047.78 | 8,027.83 | 8,905.29 | 929.7 | 1,011.7 | 1,034.7
--[p231]-- Element | N₄4d3/2 | N54d5/2 | N64f5/2 | N74f72 | O15s | O₂5P1/2 | O35p3/2 | O₄5d32 | O₅5d5/2
48 Cd | 11.7c | 10.7c
49 In | 17.7c | 16.9c
50 Sn | 24.9c | 23.9c
51 Sb | 33.3c | 32.1º
52 Te | 41.9c | 40.4c
53I 54Xe | 50b | 50b | 13.4b | 12.1b
55 Cs | 69.5b 79.8b | 67.5b 77.5b | 23.3b 22.7 | 14.2b | 12.1b
56 Ba | 92.6c
57 La | 105.3b | 89.9c 102.5b | 30.3c 34.3b | 17.0c 19.3b | 14.8 16.8b
58 Ce | 109b | 37.8 | 19.8b | 17.0b
59Pr | 115.1b | 115.1b | 37.4 | 22.3 | 22.3
--[p228 [表]]-- 30 | 4.668 | 4.227E+00 | 3.225E+04
70 | 15.03 | 1.090E+01 | 3.564E+04
100 | 12.64 | 8.017E+00 | 1.835E+04
300 | 21.17 | 2.282E+01 | 1.741E+04
700 | 41.46 | 2.303E+01 | 7.531E+03
1000 | 46.38 | 1.727E+01 | 3.953E+03
3000 | 65.29 | 2.549E+01 | 1.944E+03
7000 | 69.85 | 7.186E+00 | 2.350E+02
10000 | 64.09 | 4.074E+00 | 9.325E+01
30000 | 73.51 | 2.714E+00 | 2.070E+01
Table A.1 (Continued )
Energy (eV) | f10 | f20 | μ(cm2/g)
--[p235]-- 77 Ir | 311.9c | 296.3º | 63.8c | 60.8c | 95.2b | 63.0b | 48.0c
78 Pt 79 Au | 331.6c | 314.6c | 74.5c | 71.2º | 101c | 65.3b | 51.7c
80 Hg | 353.2c 378.2c | 335.1c 358.8c | 87.6c 104.0c | 83.9c 99.9c | 107.2b 127c | 74.2c 83.1c | 57.2c 64.5c | 9.6c | 7.8c
81 Tl | 405.7c | 385.0c | 122.2c | 117.8c | 136b | 94.6c | 73.5c | 14.7º | 12.5º 18.1c
82 Pb | 434.3c | 412.2º | 141.7c | 136.9c | 147b | 106.4c | 83.3c | 20.7c | 23.8c
--[p231]-- 66 Dy | 53788.5 | 9045.8 | 8580.6 | 7790.1 | 2046.8 | 1841.8 | 1675.6 | 1332.5 | 1292.6b | 414.2b | 333.5b | 293.2b
67 Ho | 55617.7 | 9394.2 | 8917.8 | 8071.1 | 2128.3 | 1922.8 | 1741.2 | 1391.5 | 1351.4 | 432.4b | 343.5 | 308.2b
68 Er | 57485.5 | 9751.3 | 9264.3 | 8357.9 | 2206.5 | 2005.8 | 1811.8 | 1453.3 | 1409.3 | 449.8b | 366.2 | 320.2b
69 Tm 70 Yb | 59398.6 | 10115.7 | 9616.9 | 8648.0 | 2306.8 | 2089.8 | 1884.5 | 1514.6 | 1467.7 | 470.9b | 385.9b 388.7b | 332.6b 339.7b
--[p236 [表]]-- 30 Zn | 8,638.86 | 8,615.78 | 9,572.0 | 1,011.7 | 1,097.92 | 1,124.8
31 Ga | 9,251.74 | 9,224.82 | 10,264.2 | 1,097.92 | 1,188.00 | 1,218.5
32 Ge | 9,886.42 | 9,855.32 | 10,982.1 | 1,188.00 | 1,317.0
33 As 34 Se | 10,543.72 11,222.4 | 10,507.99 11,181.4 | 11,726.2 | 1,282.0 | 1,282.0 1,379.10 | 1,419.23
(continued)
35 Br | 11,924.2 | 11,877.6 | 13,291.4 | 1,480.43 | 1,480.43 | 1,525.90
36 Kr | 12,649 | 12,598 | 14,112 | 1,586.0 | 1,586.0 | 1,636.6
--[p224 [表]]-- 100 300 | 0.0591 | 6.908 | 1.0773E+05
12.01 | 5.017 | 2.6082E+04
700 | 12.1 | 1.406 | 3.1330E+03
1000 | 11.65 | 0.7626 | 1.1890E+03
3000 7000 | 13.36 | 1.501 | 7.8050E+02
10000 | 13.25 | 0.3161 | 7.8050E+02
13.16 | 0.1581 | 2.4660E+01
30000 | 13.02 | 0.0165 | 8.5700E-01
Energy (eV) | f10 | f20 | $\mu ( \mathrm { c m } ^ { 2 } / \underline { { \mathrm { g } } } )$
30 | 3.795 | 0.3734 | 1.8646E+04
70 | 2.459 | 0.5701 | 1.2202E+04
100 | -4.674 | 2.133 | 3.1959E+04
300 | 11.98 | 6.439 | 3.2155E+04
--[p238]-- 69 Tm | 50,741.6 | 49,772.6 | 57,517 | 7,179.9 | 7,133.1 | 8,101 | 8,468 | 9,426
70 Yb | 52,388.9 | 51,354.0 | 59,370 | 7,415.6 | 7,367.3 | 8,401.8 | 8,758.8 | 9,780.1
71 Lu | 54,069.8 | 52,965.0 | 61,283 | 7,655.5 | 7,604.9 | 8,709.0 | 9,048.9 | 10,143.4
72 Hf | 55,790.2 | 54,611.4 | 63,234 | 7,899.0 | 7,844.6 | 9,022.7 | 9,347.3 | 10,515.8
73 Ta | 57,532 | 56,277 | 65,223 | 8,146.1 | 8,087.9 | 9,343.1 | 9,651.8 | 10,895.2
--[p231]-- 42 Mo | 19999.5 | 2865.5 | 2625.1 | 2520.2 | 506.3° | 411.6c | 394.0c | 231.1c | 227.9c | 63.2c | 37.6c | 35.5c
43 Tc | 21044.0 | 3042.5 | 2793.2 | 2676.9 | 544b | 445b | 425b | 257b | 253b | 68b | 39c | 39b
44Ru | 22117.2 | 3224.0 | 2966.9 | 2837.9 | 586.2º | 483.5º | 461.4º | 284.2c | 280.0c | 75.0c | 46.5c | 43.2c
45 Rh | 23219.9 | 3411.9 | 3146.1 | 3003.8 | 628.1º | 521.3c | 496.5º | 311.9c | 307.2º | 81.4b | 50.5c | 47.3c
--[p231 [表]]-- 60Nd | 120.5b | 120.5b | 37.5 | 21.1 | 21.1
61 Pm | 120 | 120
62 Sm | 129 | 129 | 37.4 | 21.3 | 21.3
63 Eu 64 Gd | 133 | 127.7b 142.6b | 31.8 | 22.0 | 22.0 20
65 Tb | 140.5 150.5b | 150.5b | 43.5b 45.6b | 20 28.7b | 22.6b
153.6b | 23.1
66 Dy 67 Ho | 153.6b 160b | 160b | 49.9b 49.3b | 29.5 30.8b | 24.1b
68Er | 167.6b | 167.6b | 50.6b | 31.4b | 24.7b
<sub>and</sub> <sub>L</sub>.
--[p231]-- 61332.3 | 10486.4 | 9978.2 | 8943.6 | 2398.1 | 2173.0 | 1949.8 | 1576.3 | 1527.8 | 480.5b
71 Lu | 63313.8 | 10870.4 | 10348.6 | 9244.1 | 2491.2 | 2263.5 | 2023.6 | 1639.4 | 1588.5 | 506.8b | 412.4b | 359.2b
72 Hf | 65350.8 | 11270.7 | 10739.4 | 9560.7 | 2600.9 | 2365.4 | 2107.6 | 1716.4 | 1661.7 | 538b | 438.2c | 380.7c
73 Ta 74W | 67416.4 | 11681.5 | 11136.1 | 9881.1 | 2708.0 | 2468.7 | 2194.0 | 1793.2 | 1735.1 | 563.4° | 463.4° | 400.9c
--[p230]-- Avogadro&#x27;s number | $N _ { \mathbf { A } }$ | 6.022,141,79(30) | $1 0 ^ { 2 3 } \mathrm { m o l } ^ { - 1 }$
Boltzmann constant $( R / N _ { \mathrm { A } } )$ | $\boldsymbol { \kappa }$ | 8.617,343(15) | $1 0 ^ { - 5 } \mathrm { e V } \cdot \mathrm { K } ^ { - 1 }$
--[p230]-- Speed of light in vacuum | C | $2 9 9 , 7 9 2 , 4 5 8 \ ( { \mathrm { e x a c t l y } } )$ | $\mathrm { ~ m ~ } { \cdot } \mathrm { ~ s ~ } ^ { - 1 }$
Permeability of vacuum | $\mu _ { 0 }$ | $4 \pi \times 1 0 ^ { - 7 } \ : ( \mathrm { e x a c t l y ) }$ | $\mathbf { N } \cdot \mathbf { A } ^ { - 2 }$
Permittivity of vacuum | $\in _ { 0 }$ | $1 / ( \mu _ { 0 } c ^ { 2 } ) = 8 . 8 5 4 ,$ $^ { 1 8 7 , 8 1 7 \ldots }$ | $1 0 ^ { - 1 2 } \mathrm { F } \cdot \mathrm { m } ^ { - 1 }$
--[p235]-- 69 Tm | 175.5b 191.2b | 175.5b 182.4b | 54.7b 52.0b | 31.8b 30.3b | 25.0b 24.1b
70 Yb | 一 | 一
71 Lu | 206.1b 220.0c | 196.3c | 8.9b 15.9c | 7.5b | 57.3b 64.2c | 33.6b 38b | 26.7b 29.9b
72 Hf 73 Ta | 237.9c | 211.5º | 23.5c | 14.2c | 69.7c | 42.2b | 32.7b
74W | 255.9c | 226.4º | 33.6b | 21.6c | 75.6c | 45.3b | 36.8b
75Re | 273.9c | 243.5º | 42.9b | 31.4c | 83c | 45.6b | 34.6b
260.5c | 40.5c
76 Os | 293.1c | 278.5c | 53.4º | 50.7c | 84c | 58b | 44.5c
--[p237]-- 37 Rb | 13,395.3 | 13,335.8 | 14,961.3 | 1,694.13 | 1,692.56 | 1,752.17
38 Sr | 14,165 | 14,097.9 | 15,835.7 | 1,806.56 | 1,804.74 | 1,871.72
39Y | 14,958.4 | 14,882.9 | 16,737.8 | 1,922.56 | 1,920.47 | 1,995.84
40 Zr | 15,775.1 | 15,690.9 | 17,667.8 | 2,042.36 | 2,039.9 | 2,124.4 | 2,219.4 | 2,302.7
41Nb | 16,615.1 | 16,521.0 | 18,622.5 | 2,165.89 | 2,163.0 | 2,257.4 | 2,367.0 | 2,461.8
42 Mo | 17,479.34 | 17,374.3 | 19,608.3 | 2,293.16 | 2,289.85 | 2,394.81 | 2,518.3 | 2,623.5
--[p237]-- 43 Tc | 18,367.1 | 18,250.8 | 20,619 | 2,424.0 | 2,536.8
44 Ru | 19,279.2 | 19,150.4 | 21,656.8 | 2,558.55 | 2,554.31 | 2,683.23 | 2,836.0 | 2,964.5
45 Rh | 20,216.1 | 20,073.7 | 22,723.6 | 2,696.74 | 2,692.05 | 2,834.41 | 3,001.3 | 3,143.8
46 Pd | 21,177.1 | 21,020.1 | 23,818.7 | 2,838.61 | 2,833.29 | 2,990.22 | 3,171.79 | 3,328.7
47 Ag | 22,162.92 | 21,990.3 | 24,942.4 | 2,984.31 | 2,978.21 | 3,150.94 | 3,347.81 | 3,519.59
--[p231]-- 14 Si | 1838.9 | 149.7b | 99.8b | 99.2b
15 P | 2145.5 | 189b | 136b | 135b
16S | 2472 | 230.9b | 163.6b | 162.5b
17 Cl | 2822.4 | 270.2b | 202b | 200b
18 Ar | 3205.9b 3608.4b | 326.3b | 250.6b | 248.4b | 29.3b | 15.9b | 15.7b
19K 20 Ca | 4038.5b | 378.6b | 297.3b | 294.6b | 34.8b | 18.3b | 18.3b
438.4º | 349.7c | 346.2c | 44.3c | 25.4c | 25.4c
21 Sc | 4492.8 | 498.0b | 403.6b | 398.7b | 51.1b | 28.3b | 28.3b
22 Ti 23 V | 4966.4 5465.1 | 560.9c | 461.2c | 453.8c | 58.7c | 32.6c | 32.6c
--[p221 [表]]-- Full access for all elements, and sample calculation routines for compound materials, are referred to the CXRO website. Basic physical constants from the NIST website are also given. Tabulations of electron binding energies and characteristically emitted photon energies are presented in tables for all natural elements.
\* This Appendix has not be updated from the first edition of this book (2009).
Table A.1 (Continued )
Energy (eV) | f10 | f{20 | μ(cm2/g)
--[p236]-- 12Mg | 1,253.60 | 1,253.60 | 1,302.2
13 Al | 1,486.70 | 1,486.27 | 1,557.45
14 Si | 1,739.98 | 1,739.38 | 1,835.94
15P | 2,013.7 | 2,012.7 | 2,139.1
16 S | 2,307.84 | 2,306.64 | 2,464.04
17 Cl | 2,622.39 | 2,620.78 | 2,815.6
18 Ar | 2,957.70 | 2,955.63 | 3,190.5
19 K | 3,313.8 | 3,311.1 | 3,589.6 | 341.3 | 341.3 | 344.9
20 Ca | 3,691.68 | 3,688.09 | 4,012.7 | 395.4 | 395.4 | 399.6
21 Sc 22 Ti | 4,090.6 4,510.84 | 4,086.1 | 4,460.5 4,931.81 | 452.2 | 452.2 | 458.4
--[p231]-- 86 Rn | 98404 | 18049 | 17337.1 | 14619.4 | 4482 | 4159 | 3538 | 3021.5 | 2892.4 | 1097b 1153b | 929b | 768b
87 Fr | 101137 | 18639 | 17906.5 | 15031.2 | 4652 | 4327 | 3663 | 3136.2 | 2999.9 | 980b | 810b
Element | K1s | L12s | L2 2p1/2 | L3 2p312 | M13s | M23P1/2 | M3 3p3/2 | M43d3/2 | M5 3d5/2 | N14s | N2 4p1/2 | N3 4p312
88Ra | 103921.9 | 19236.7 | 18484.3 | 15444.4 | 4822.0 | 4489.5 | 3791.8 | 3248.4 | 3104.9 | 1208b | 1057.6b | 879.1b
--[p238]-- 79 Au | 68,803.7 | 66,989.5 | 77,984 | 9,713.3 | 9,628.0 | 11,442.3 | 11,584.7 | 13,381.7
80 Hg | 70,819 | 68,895 | 80,253 | 9,988.8 | 9,897.6 | 11,822.6 | 11,924.1 | 13,830.1
81 T1 | 72,871.5 | 70,831.9 | 82,576 | 10,268.5 | 10,172.8 | 12,213.3 | 12,271.5 | 14,291.5
82 Pb | 74,969.4 | 72,804.2 | 84,936 | 10,551.5 | 10,449.5 | 12,613.7 | 12,622.6 | 14,764.4
83 Bi | 77,107.9 | 74,814.8 | 87,343 | 10,838.8 | 10,730.91 | 13,023.5 | 12,979.9 | 15,247.7
--[p231]-- TableA.3Electronbindingenergiesinelectronvoltsfortheelementsintheirnaturalforms.5
Element | K1s | L12s | L2 2p1/2 | L32p3/2 | M13s | M23P1/2 | M33p3/2 | M43d32 | M5 3d5/2 | N14s | N2 4p1/2 | N3 4p312
1 H | 13.6
2 He | 24.6b
3 Li | 54.7b
4 Be | 111.5b
5 B | 188b
6C | 284.2b
7N | 409.9b | 37.3b
80 | 543.1b | 41.6b
9F | 696.7b
10Ne | 870.2b | 48.5b | 21.7b | 21.6b
11 Na | 1070.8c | 63.5c | 30.4º | 30.5b
12Mg | 1303.0c | 88.6b | 49.6c | 49.2c
13 Al | 1559.6 | 117.8b | 72.9b | 72.5b
--[p237]-- 48 Cd | 23,173.6 | 22,984.1 | 26,095.5 | 3,133.73 | 3,126.91 | 3,316.57 | 3,528.12 | 3,716.86
49 In | 24,209.7 | 24,002.0 | 27,275.9 | 3,286.94 | 3,279.29 | 3,487.21 | 3,713.81 | 3,920.81
50 Sn | 25,271.3 | 25,044.0 | 28,486.0 | 3,443.98 | 3,435.42 | 3,662.80 | 3,904.86 | 4,131.12
51 Sb | 26,359.1 | 26,110.8 | 29,725.6 | 3,604.72 | 3,595.32 | 3,843.57 | 4,100.78 | 4,347.79
52 Te | 27,472.3 | 27,201.7 | 30,995.7 | 3,769.33 | 3,758.8 | 4,029.58 | 4,301.7 | 4,570.9
--[p237 [表]]-- 64 Gd | 42,996.2 | 42,308.9 | 48,697 | 6,057.2 | 6,025.0 | 6,713.2 | 7,102.8 | 7,785.8
65 Tb | 44,481.6 | 43,744.1 | 50,382 | 6,272.8 | 6,238.0 | 6,978 | 7,366.7 | 8,102
66 Dy | 45,998.4 47,546.7 | 45,207.8 | 52,119 | 6,495.2 | 6,457.7 | 7,247.7 | 7,635.7 | 8,418.8
67 Ho | 46,699.7 | 53,877 | 6,719.8 | 6,679.5 | 7,525.3 | 7,911 | 8,747
68 Er | 49,127.7 | 48,221.1 | 55,681 | 6,948.7 | 6,905.0 | 7,810.9 | 8,189.0 | 9,089
TableA.4(Continued)
Element | Ka1 | Ka2 | Kb1 | La1 | La2 | Lb1 | Lb2 | Lg1
--[p231]-- 34 Se | 12657.8 | 1652.0b | 1474.3b | 1433.9b | 229.6b | 166.5b | 160.7b | 55.5b | 54.6b
35 Br | 13473.7 | 1782.0b | 1596.0b | 1549.9b | 257b | 189b | 182b | 70b | 69b
36 Kr | 14325.6 | 1921.0 | 1730.9b | 1678.4b | 292.8b | 222.2b | 214.4 | 95.0b | 93.8b | 27.5b | 14.1b | 14.1b
37 Rb | 15199.7 | 2065.1 | 1863.9 | 1804.4 | 326.7b | 248.7b | 239.1b | 113.0b | 112b | 30.5b | 16.3b | 15.3b
--[p224 [表]]-- 700 | 13.29 | 1.951 | 4.1750E+03
1000 | 12.98 | 1.07 | 1.6020E+03
3000 7000 | 14.21 | 1.961 | 9.7920E+02
10000 | 14.3 | 0.424 | 9.0750E+01
14.19 | 0.2135 | 3.1990E+01
30000 | 14.03 | 0.0228 | 1.1410E+00
Table A.1 (Continued )
Energy (eV) | f0 | f2 | μ(cm2/g)
30701003007001000300070001000030000 | 10.005.6375.63210.4216.53 | 4.697E+001.299E+001.489E+001.118E+014.118E+00 | 1.858E+052.203E+041.768E+044.421E+046.982E+032.818E+031.489E+031.528E+025.535E+012.120E+00
16.50 | 2.374E+00
--[p230]-- Proton mass | $m _ { \mathrm { p } }$ | 1.672,621,637(83) | $1 0 ^ { - 2 7 } ~ \mathrm { k g }$
Neutron mass | $m _ { \mathrm { n } }$ | 1.674,927,211(84) | $1 0 ^ { - 2 7 } ~ \mathrm { k g }$
Atomic mass unit $[ m ( ^ { 1 2 } C ) / 1 2 ]$ | $m _ { \mathrm { u } }$ | 1.660,538,782(83) | $1 0 ^ { - 2 7 } ~ \mathrm { k g }$
Rydberg constant $\dot { ( m e ^ { 4 } / 3 2 \pi ^ { 2 } \in _ { 0 } ^ { 2 } \hbar ^ { 2 } ) }$ | $R _ { \infty } h c$ | 13.605,691,93(34) | $\operatorname { e V }$
--[p231]-- 29 Cu | 8978.9 | 1096.7c | 952.3c | 932.5° | 122.5º | 77.3c | 75.1c
30 Zn | 9658.6 | 1196.2b | 1044.9b | 1021.8b | 139.8b | 91.4b | 88.6b | 10.2b | 10.1b
31 Ga | 10367.1 | 1299.0b | 1143.2c | 1116.4º | 159.5º | 103.5º | 103.5c | 18.7c | 18.7c
32 Ge | 11103.1 | 1414.6b | 1248.1b | 1217.0b | 180.1b | 124.9b | 120.8b | 29.0b | 29.0b
33 As | 11866.7 | 1527.0b | 1359.1b | 1323.6b | 204.7b | 146.2b | 141.2b | 41.7b | 41.7b
--[p228 [表]]-- 30701003007001000300070001000030000 | -1.68011.7426.6313.1829.04 | 1.051E+011.929E+011.109E+014.821E+00 | 1.366E+051.075E+054.326E+046.269E+031.446E+047.103E+035.072E+023.013E+021.142E+023.579E+01
2.594E+01
38.90 | 1.821E+01
38.15 | 3.900E+00
47.12 | 5.407E+00
47.0246.19 | 2.928E+002.752E+00
Table A.1 (Continued )
σa(barns/atom) = μ(cm²/g) × 327.08 Gold (Au) Z= 79 Atomic weight = 196.967
E(keV)µ(cm2/g) = f20 × 213.63 Energy (eV) | f10 | f20 | μ(cm2/g) | 80
--[p237]-- 59 Pr | 36,026.3 | 35,550.2 | 40,748.2 | 5,033.7 | 5,013.5 | 5,488.9 | 5,850 | 6,322.1
60Nd | 37,361.0 | 36,847.4 | 42,271.3 | 5,230.4 | 5,207.7 | 5,721.6 | 6,089.4 | 6,602.1
61 Pm | 38,724.7 | 38,171.2 | 43,826 | 5,432.5 | 5,407.8 | 5,961 | 6,339 | 6,892
62 Sm | 40,118.1 | 39,522.4 | 45,413 | 5,636.1 | 5,609.0 | 6,205.1 | 6,586 | 7,178
63 Eu | 41,542.2 | 40,901.9 | 47,037.9 | 5,845.7 | 5,816.6 | 6,456.4 | 6,843.2 | 7,480.3
--[p230]-- Fine-structure constant $( e ^ { 2 } / 4 \pi \in _ { 0 } \hbar c )$ | $\alpha$ | 7.297,352,5376(50) | $1 0 ^ { - 3 }$
Compton wavelength (h/mc) | $\lambda _ { C }$ | 2.426,310,2175(33) | $1 0 ^ { - 1 2 } \mathrm { ~ m ~ }$
Bohr magneton (eħ/2m) | $\mu _ { \mathrm { B } }$ | 5.788,381,7555(79) | $1 0 ^ { - 5 } \mathrm { e V \cdot T ^ { - 1 } }$
Nuclear magneton $( e \hbar / 2 m _ { p } )$ | $\mu _ { \mathrm { N } }$ | 3.152,451,2326(45) | $1 0 ^ { - 8 } \mathrm { e V \cdot T ^ { - 1 } }$
--[p231]-- 24 Cr | 5989.2 | 626.7c | 519.8c | 512.1º | 66.3c | 37.2c | 37.2º
25 Mn | 6539.0 | 695.7º 769.1c | 583.8° 649.9c | 574.1c 638.7c | 74.1c 82.3c | 42.2c 47.2º | 42.2º 47.2º
26 Fe | 7112.0
27 Co | 7708.9 | 844.6c 925.1° | 719.9º 793.3c | 706.8º | 91.3º | 52.7º 58.9c | 52.7º 58.9°
28Ni | 8332.8 | 1008.6c | 870.0c | 778.1º 852.7c | 101.0º 110.8º | 68.0c | 66.2c
Element | K1s | L12s | L2 2Pp1/2 | L3 2p31/2 | M13s | M2 3p1/2 | M3 3p3/2 | M43d3/2 | M5 3d5/2 | N14s | N2 4p1/2 | N3 4p3/2
--[p230 [表]]-- Molar volume (ideal gas) (RT/P) (at 273.15 | $V _ { \mathrm { m } }$ | 22.413,996(39) | $1 0 ^ { - 3 } \mathrm { m } ^ { 3 } \cdot \mathrm { m o l } ^ { - 1 }$
K, 101,325 Pa) Loschmidt&#x27;s number | $n \mathrm { L }$ | 2.686,777,4(47) | $1 0 ^ { 2 5 } \mathrm { m } ^ { - 3 }$
$\left( N _ { \mathrm { A } } / V _ { \mathrm { m } } \right)$ Photon energy-wavelength product | $h c$ | 1239.8418(04) | $\mathrm { e V } \cdot \mathrm { n m }$
<sub>ontin</sub><sup>ued</sup>
--[p237]-- 53I | 28,612.0 | 28,317.2 | 32,294.7 | 3,937.65 | 3,926.04 | 4,220.72 | 4,507.5 | 4,800.9
54Xe | 29,779 | 29,458 | 33,624 | 4,109.9
55 Cs | 30,972.8 | 30,625.1 | 34,986.9 | 4,286.5 | 4,272.2 | 4,619.8 | 4,935.9 | 5,280.4
56 Ba | 32,193.6 | 31,817.1 | 36,378.2 | 4,466.26 | 4,450.90 | 4,827.53 | 5,156.5 | 5,531.1
57 La | 33,441.8 | 33,034.1 | 37,801.0 | 4,650.97 | 4,634.23 | 5,042.1 | 5,383.5 | 5,788.5
58 Ce | 34,719.7 | 34,278.9 | 39,257.3 | 4,840.2 | 4,823.0 | 5,262.2 | 5,613.4 | 6,052
--[p231]-- 50 Sn | 29200.1 | 4464.7 | 4156.1 | 3928.8 | 884.7c | 756.5° | 714.6º | 493.2c | 484.9c | 137.1c | 83.6c | 83.6c
51 Sb | 30491.2 | 4698.3 | 4380.4 | 4132.2 | 946c | 812.7º | 766.4º | 537.5c | 528.2º | 153.2c | 95.6º | 95.6º
S2 Te | 31813.8 | 4939.2 | 4612.0 | 4341.4 | 1006c | 870.8° | 820.8c | 583.4c | 573.0c | 169.4c | 103.3c | 103.3c
53I | 33169.4 | 5188.1 | 4852.1 | 4557.1 | 1072b | 931b | 875b | 631b | 620b | 186b | 123b | 123b
--[p238]-- 90 Th | 93,350 | 89,953 | 105,609 | 12,968.7 | 12,809.6 | 16,202.2 | 15,623.7 | 18,982.5
91 Pa | 95,868 | 92,287 | 108,427 | 13,290.7 | 13,122.2 | 16,702 | 16,024 | 19,568
92 U | 98,439 | 94,665 | 111,300 | 13,614.7 | 13,438.8 | 17,220.0 | 16,428.3 | 20,167.1
93Np | 13,944.1 | 13,759.7 | 17,750.2 | 16,840.0 | 20,784.8
94Pu | 14,278.6 | 14,084.2 | 18,293.7 | 17,255.3 | 21,417.3
95 Am | 14,617.2 | 14,411.9 | 18,852.0 | 17,676.5 | 22,065.2
--[p225 [表]]-- 14.7117.40 | 3.764E+00
9.014E-01
17.3117.06 | 4.663E-015.358E-02
Energy (eV) | f0 | f20 | μ(cm2/g)
30701003007001000300070001000030000 | 4.7757.831 | 3.2197.7277.668 | 8.0848E+048.3176E+045.7775E+041.4024E+042.1770E+039.0140E+035.4230E+025.3310E+011.7080E+027.6310E+00
9 | 2 | 7.6
16.186.551 | .18 | 5.584
2.022
22.09 | 11.96
25.7322.00 | 2.1590.4952
25.9726.20 | 2.2670.3038
Copper (Cu)
Table A.1 (Continued )
Energy (eV) | f10 | f20 | $\mu ( \mathrm { c m } ^ { 2 } / \mathrm { g } )$

===== [p99-100] Chapter 8 Photoresists for EUV Lithography > 8.11.3 Types of resists (8块) =====
--[p100]-- Peroxo-modified forms of metal oxides such as hafnium oxide can be spun-on from solution and operate in negative tone. These are notable for their excellent resolution. Hafnium and zirconium nanoparticles with carboxylate ligands can be made into resists that function in negative tone and can produce extremely fast photospeeds. Tin oxide nanoclusters have produced good photospeed for 35-nm lines and spaces. Organobismuth oligomers have been demonstrated as EUV resists.
--[p99]-- 8.11.3 Types of resists
Many of the first imaging experiments were done with PMMA as the resist. This material has excellent resolution but poor etch resistance, outgassing performance, SEM stability, and sensitivity. It is, therefore, not suitable for use in production. Since CARs were already developed for the i-line, KrF, and ArF lithography, they were adapted for EUVL. Many different types of CARs, such as ESCAP and acetal materials were used.
--[p100]-- One of the strategies for achieving good LER despite the shot noise issue with EUVL is to increase the optical density of resists (Section 8.3). One approach for achieving higher OD has been to use high levels of fluorine; another approach is to incorporate metal atoms into the resists.
Metal-containing resists. One of the primary drivers for exploring the use of resists containing metals is to increase absorption. This enables thinner imaging films, which is important for printing smaller CDs.
--[p100]-- When ASML reported the imaging performance of its production scanner in 2015, they reported the imaging performance of both organic resists and of metal-based resists.<sup>83</sup> They reported that the best resolution using an ASML NXE:3300B scanner was 13.5-nm lines and spaces at a dose of 31.5 mJ/cm<sup>2</sup> using an organic CAR, and 13-nm lines and spaces at 35 mJ/cm<sup>2</sup> using a metal-based resist from Inpria.
There are several different types of metal-based resists.
