Repository: NARUTOBEST/semiconductor-knowledge-qa

# heldout 泛化集出题管线(v2,2026-10-01)

与 `pipeline/dev/` 平行、互不混放的 heldout 侧出题管线。
总协议见 `../protocol_v2.md`(v2:取消 source 隔离红线,全库遴选文档)。

## 本目录内容
| 文件 | 用途 |
|---|---|
| `fetch_material.py` | 从 Qdrant(16333 转发)抓取本 track 8 篇文档的真实 chunk 原文 |
| `draft_material/` | 8 篇素材 txt + 草稿 json(每篇 25 题,含 evidence 逐字摘录) |
| `build_datasets_heldout.py` | 草稿 -> `eval/qa_sets/v2_20261001/heldout_200.json` + 校验报告 |
| `_extract_result.py` | 出题 agent 结果恢复(从会话 transcript) |
| `_verify_acceptance.py` | evidence 溯源覆盖率校验(自动发现本目录全部草稿) |
| `_prompt_template.txt` | 出题 agent 提示词模板 |
| `acceptance_report.json` / `_acceptance_failures.txt` | AI 验收记录(heldout 侧) |
| `verify_log.md` | 人工核对清单(heldout 200) |

File: eval/pipeline/heldout/draft_material/11_Chemistry_Lithography.txt (part 23 of 53)
Today, the reach of Maxwell’s electromagnetic theory extends all the way to lithography, where it guides the choice and usage of optical elements of lithographic exposure tools, as well as the interaction of these optical elements and radiation-sensitive resist materials with lithographic exposure radiations.
--[p78]-- 3.10) in Scotland, it in fact grew out of the experimental researches of many scientists, including Hans Christian Oersted in Denmark, Charles Augustin de Coulomb, Jean-Baptiste Biot, and Andre-Marie Ampere in France, and Michael Faraday (Fig. 3.11) in England. Oersted was the first to show in 1820 that there was an intimate connection between electricity and magnetism when he observed that a coil of wire carrying an electric current produces the same kind of magnetic field as a bar magnet.
--[p80]-- It is from the properties of the materials involved that relationships between current density and the electric field, the electric displacement and the electric field, and the magnetic induction and magnetic field are established. In the event that the material through which the electromagnetic radiation is propagating is isotropic, and is moving slowly relative to the speed of light, and the fields involved are time harmonic, then the three material equations become<sup>74</sup>
$$
--[p77]-- 3.2.1.4 Electromagnetic theory
The formulation of the wave theory of light predated the development of the fundamental laws of electromagnetism.<sup>67</sup> The notion of light waves traveling through vacuum was inconceivable to scientists of the nineteenth century, who were schooled on the properties of water waves and sound waves (which travel through air and through liquids and solids).
--[p77]-- The success of that theory was attested to by the election of Fresnel, in 1827, as a foreign member of the British Royal Society and the election of Young, in the same year, as a foreign member of the French Academy; see also M.I. Sobel, Light, University of Chicago Press, Chicago, p. 15 (1987).
<sup>65</sup>M.S. Barge and W.B. White, The Daguerreotype: Nineteenth Century Technology and Modern Science, Johns Hopkins University Press, Baltimore, p. 13 (1991). <sup>66</sup>ibid.
<sup>67</sup>R.W.
--[p81]-- He predicted that an oscillating electric charge will generate an electromagnetic wave and that the wave travels at the speed of light, given by $\sqrt { 1 / \mu _ { 0 } \varepsilon _ { 0 } }$ (where $\mathbf { \varepsilon } _ { \mathbf { \varepsilon } _ { 0 } }$ is electric permittivity of vacuum, $\mu _ { 0 }$ is the permeability of vacuum). The wavelength depends on how rapidly the charge oscillates.
--[p82]-- It cannot be overemphasized that because of Maxwell’s electromagnetic theory, we now can understand the interaction of light and matter, including the phenomena of emission, propagation, and absorption of light, as resulting from forces acting between propagating short electromagnetic waves and electrons, busily buzzing around the positively charged atomic nuclei.
--[p80]-- As an illustration, an oscillating electric charge will create around its vicinity a region of oscillating electric and magnetic fields, and these fields in turn create oscillating electric and magnetic fields around themselves in a process that gets repeated multiple times such that radiating spheres of electromagnetic fields proceed outward from the original charge.
--[p77]-- It was perfectly elastic, such that it would not retard the passage of matter (such as the planets in their orbits) and it possessed the same kind of rigidity as a solid because only a solid is able to propa-
<sup>64</sup>The wave theory resulted from efforts on the two sides of the English Channel.
--[p80]-- { \vec { J } } = \sigma { \vec { E } } ,\tag{3:8}
$$
$$
\vec { D } = \mathfrak { E } \vec { E } ,\tag{3:9}
$$
$$
\vec { B } = \mu \vec { H } ,\tag{3:10}
$$
where s, 1, and m are the conductivity, dielectric constant, and magnetic permeability of the material, respectively. For transparent (or dielectric) materials, s 0. In general, materials used in lithography are nonmagnetic; thus m 1.<sup>75</sup>
--[p78]-- Faraday was the first to demonstrate the opposite phenomenon—electrical effects produced by magnets—when he observed that a magnet moved through a coil of wire induces a pulse of current in the wire (without the wire being attached to a battery or any source of electricity).<sup>71</sup>
<sup>69</sup>ibid.
<sup>70</sup>R.W. Ditchburn, Light, pp. 10 11, Dover Publications, New York (1991).
--[p78]-- Under the shadow of Newton, science in the previous century had been dominated by a mechanistic world view in which all phenomena were due to the interaction of matter. But research involving the properties of heat, light, electricity, and magnetism made it manifestly clear that although one might try to picture these as materials— fluids or corpuscles—they were nonetheless in some fundamental ways different from ordinary matter.
--[p77]-- They therefore felt it necessary to postulate the existence a medium that carried waves of light as transverse oscillations. This was the luminiferous ether, which pervaded all space, even out to the stars. The ether was imbued with properties that made it rarer than air, since starlight is refracted when entering the atmosphere. It was incompressible, or else it would dissipate a light ray in all directions.
--[p79]-- Mack, Field Guide to Optical Litho graphy, p. 11, SPIE Press, Bellingham, WA (2006); C.A. Mack, Fundamental Principles ofOptical Lithography: The Science ofMicrofabrication, pp. 30 32, John Wiley & Sons, Hoboken, NJ (2007).
where c is the speed of light in vacuum. Equation (3.4) shows how a time-varying electric field (or displacement) causes a change in the magnetic field induction. In other words, a changing electric displacement produces a magnetic induction.
--[p79]-- (3.4)–(3.7)] that now bear his name, which connect the rate of change of the magnetic field with space distribution of the electric field and vice versa,<sup>72</sup>
$$
\vec { \nabla } \times \vec { H } = \frac { 4 \pi } { c } \vec { J } + \frac { 1 } { c } \frac { \partial \vec { D } } { \partial t } ,\tag{3:4}
$$
$$
{ \vec { \nabla } } \times { \vec { E } } = - { \frac { 1 } { c } } { \frac { \partial { \vec { B } } } { \partial t } } ,\tag{3:5}
$$
$$
--[p81]-- His theory included an account of the propagation of electromagnetic waves in media such as glass. He showed that his theory gave a general account of the phenomena of reflection and refraction, including the formation of a spectrum by the dispersion of light. It is noteworthy to realize that he achieved all of this without introducing any arbitrary assumptions. The theory of light was transformed by him, into a part of the theory of electricity and magnetism.<sup>81</sup>
<sup>78</sup>G.
--[p80]-- 149 157, Dover Publications, New York (1961); M.I. Sobel, Light, pp. 15 21, University of Chicago Press, Chicago (1987); R.W. Ditchburn, Light, pp. 10 12, Dover Publications, New York (1991); E. Hecht, Optics, 4th ed., Pearson Education (2001); R.A. Serway and J.W. Jewett, Physics for Scientists and Engineers, 6th ed., Brooks/Cole (2004); P. Tipler, Physicsfor Scientists and Engineers: Electricity, Magnetism, Light, and Elementary Modern Physics, 5th ed., W.H. Freeman & Co., New York (2004); J.

===== [p429-429] General Considerations on the Radiation and Photochemistry of Resists > 8.6 Sensitization by Energy Transfer (1块) =====
--[p429]-- 8.6 Sensitization by Energy Transfer

===== [p191-191] Chapter 4 Evolution of Lithography > 4.8.2 Challenges of decreasing exposure wavelength in optical lithography (7块) =====
--[p191]-- But these technical improvements may not be sufficient to push the limits of photolithography to the sub-22-nm technology nodes.
The third limitation factor is cost and follows from the second in that because it is technically difficult to pattern features using short-wavelength photons, it is also very expensive to do so.
--[p191]-- True, the use of phase-shifting masks (alternating, attenuated, chromeless, etc.), optical proximity correction (OPC) schemes, and off-axis illumination schemes have enabled the extension of the useful life span of photolithography; however, the complexity of mask production and mask inspection presents difficult challenges whose solutions have not been found. In addition, mask cost is extremely high.
--[p191]-- The second factor limiting resolution particularly as feature sizes get considerably smaller than the exposure wavelength is diffraction, which causes blurring of printed features. Various resolution enhancement techniques such as off-axis illumination, phase-shifting masks, and the use of immersion optics that have enabled hyper-NA imaging have made it possible to push the limits of photolithography to the realm of 45-nm and 32-nm technology nodes.
--[p191]-- The photolithographic tools that will be used to make chips well below the 22-nm technology node will invariably be extremely expensive, which may preclude some device manufacturers from buying them.
These inherent limitations of photolithography have thus necessitated the search for alternative semiconductor lithographic technologies.
--[p191]-- And finally, semiconductor lithography has been further extended into the realm of proximal probe techniques based on atomic force microscopy and scanning tunneling microscopy, collectively called scanning probe lithography. In the remaining section, we briefly review each of these new extensions of semiconductor lithography.
--[p191]-- 4.8.2 Challenges of decreasing exposure wavelength in optical lithography
The strategy of shifting to ever-shorter wavelengths as a means of improving resolution in photolithography cannot continue indefinitely because of a number of factors. The first concerns the lack of exposure radiation sources with adequate output in the VUV and EUV regions of the spectrum.
--[p191]-- Electron beams, x rays, and ion beams have been employed in conventional semiconductor lithography, leading to the development of electron-beam, x-ray, and ion-beam lithographies. By subjecting soft rubbery materials such as polydimethylsiloxane to mechanical processes of printing such as stamping, molding, embossing, and cutting, a new form of semiconductor lithography called soft lithography has been developed within the last 15 years.

===== [p143-143] Optical and Chemical Origins of Lithography > 3.2.3.8.5 Avogadro’s hypothesis (4块) =====
--[p143]-- <sup>317</sup>ibid.; also cited in Ann. Chimie LVIII, 54 (1806); Ostwalds’s Klassiker, No. 152.
<sup>314</sup>A chemist physicist, Michael Faraday made enormous contributions to physics and chemistry. His discoveries of electromagnetic induction and of specific inductive capacity, and in electrolysis are especially noteworthy.
--[p143]-- His papers on physics are collected in his Experimental Researches in Electricity (3 vols, 1839; 2nd ed., 1849); those on chemistry are collected in his “Researches in Chem istry and Physics” (1859), and include the discovery of carbon perchloride (C Cl ) in 1821, of the liquefaction of gases (1823 1845), of benzene in 1825, of the isomeric sulphonic acids of naphthalene in 1826, and the preparation of colloidal gold (including the description of the so called Tyndall pheneomenon in 1857 [cited in J.R. Partington, A Short History of Chemistry, 3rd ed., pp. 193 194, Dover Publications, New York (1989).
<sup>315</sup>ibid., p. 194.
<sup>316</sup>ibid.
--[p143]-- 3.2.3.8.5 Avogadro’s hypothesis
Amedeo Avogadro (1776–1856) (Fig. 3.35) postulated (in 1811) that equal volumes of all gases, at the same temperature and pressure, contain identical numbers of particles (molecules).
--[p143]-- The molecules of elementary gases, e.g., oxygen, hydrogen, and chlorine, he says, consist of two (or perhaps a multiple of two) atoms, and not (as Dalton believed) of single atoms.<sup>318</sup> He showed that his hypothesis reconciles Dalton’s atomic theory with Gay-Lussac’s law of combining volumes, if one assumes that very simple relations also exist between volumes of gaseous substances and the numbers of simple or compound molecules that form them. 319

===== [p90-90] Optical and Chemical Origins of Lithography > 3.2.1.10 Radioactivity (4块) =====
--[p90]-- Curie, and Rutherford between 1899 and 1903.<sup>113</sup> Alpha rays were later proven by Regner and Rutherford to consist of positively charged helium atoms.<sup>114</sup> The grandeur of the whole electromagnetic spectrum could finally be appreciated (see Fig. 3.14). From the short gamma rays of radioactivity to the long radio waves, the spectrum spanned more than 50 octaves.<sup>115</sup>
<sup>107</sup>ibid., pp. 190 191.
<sup>108</sup>ibid.
<sup>109</sup>ibid., p. 195.
--[p90]-- 3.2.1.10 Radioactivity
In 1896, Henri Becquerel (Fig. 3.18) made the serendipitous discovery of yet another unexpected phenomenon, revealing the existence of invisible radiations with wavelengths shorter than those of x rays.
--[p90]-- These elements constantly emit positively and negatively charged particles as well as electromagnetic waves of very short wavelength, the gamma rays.<sup>111</sup> In 1899, Madam Curie postulated that radioactive atoms are unstable and disintegrate with emission of energy, a hypothesis extended by Rutherford and Soddy in 1903 to explain radioactivity.<sup>112</sup> The identification of the a, b, and g rays of radioactive substances were accomplished by Giesel, Becquerel, P. and Mme.
--[p90]-- He had found that crystals of the salts of uranium could also blacken a photographic plate while it was still in its black paper wrapper.<sup>110</sup> Subsequent work on this phenomenon of “radioactivity,” as Marie Curie called it, showed that certain elements, particularly radium (discovered by Pierre and Madam Curie in 1898), can spontaneously release energy.

===== [p430-431] General Considerations on the Radiation and Photochemistry of Resists > 8.6.2 Sensitization by electron transfer (4块) =====
--[p431]-- In this system, the hydrocarbon sensitizer is the electron acceptor, and the azide functions as the electron donor. The change in the free energy on charge transfer between two molecular species is given by an expression derived by Rehm and Weller:<sup>61</sup>
$$
\Delta  { \mathbf { G } } _ { \mathrm { C T } } = E (  { \mathbf { D } } /  { \mathbf { D } } ^ { + } ) - E (  { \mathbf { A } } /  { \mathbf { A } } ) - \Delta E _ { 0 0 } ^ { * } - e ^ { 2 } /  { \kappa } a ,\tag{8:10}
$$
--[p430]-- 8.6.2 Sensitization by electron transfer
Sensitization by electron transfer can occur in resist systems. A good example is the   
sensitization of azide photolysis by aromatic hydrocarbons,<sup>59</sup> which proceeds 60   
by the coupled reactions,
$$
\mathrm { A } ^ { * } + \mathrm { D }  \implies \mathrm { D } ^ { + } + \mathrm { A }\tag{½8:4}
$$
and
$$
\mathrm { D ^ { + } } \longrightarrow \mathrm { d e c o m p o s i t i o n } .\tag{½8:5}
$$
<sup>60</sup>A.
--[p430]-- Reiser, Photoreactive Polymers: The Science and Technology of Resists, p. 88, John Wiley & Sons, Hoboken, NJ (1989).
<sup>57</sup>ibid., pp. 86 88.
<sup>56</sup>A. Reiser, Photoreactive Polymers: The Science and Technology of Resists, p. 86, John Wiley & Sons, Hoboken, NJ (1989).
<sup>58</sup>ibid., p. 88.
<sup>59</sup>L.J. Leyshon and A. Reiser, “Sensitized photodecomposition of phenyl azide and naphthyl azide,” Trans. Faraday Soc. 68, 1918 (1972).
--[p431]-- where $E ( \mathrm { D / D ^ { + } } )$ is the oxidation potential of the donor, $E ( \mathrm { A } ^ { - } / \mathrm { A } )$ is the reduction potential of the acceptor (sensitizer), $\Delta E _ { 0 0 } ^ { * }$ is the excitation energy of the sensitizer, e is the electronic charge, k is the dielectric constant of the medium, and a is the distance between the molecular centers at the moment of transfer.

===== [p457-459] Antireflection Coatings and Reflectivity Control > 9.4.2 Feature CD trimming (7块) =====
--[p458]-- Its greatest advantage lies in the fact that it can be readily removed after patterning, unlike SiON or SiOC masks, which must either stay in the device or be removed by hot phosphoric acid or other stripping methods.<sup>26</sup>
There exist applications where the traditional hard mask can be left in place without any adverse effect on the performance of the device.
--[p459]-- The main drawback with CVD approaches has always been the need to move the wafers from the track to the CVD tool and back, with the attendant impact on throughput relative to all-track processing. But these drawbacks are offset by the inherent advantages of these films. Such advantages include the ease with which they can be reworked, as well as their good planarizing and conformal 28 properties.
--[p457]-- 9.4.2 Feature CD trimming
Inorganic BARCs based on CVD hard masks can be used to trim the gate critical dimension and shrink the size of features such as contact holes after lithographic processing. Typically, in gate trimming, polysilicon is sometimes used as a hard mask, but then when the etch is completed, a hot phosphoric acid dip is used to strip the hard mask, which can attack the feature, causing CD erosion and loss of CD control.
--[p458]-- Depositing a dielectric CVD film at this stage over the tapered openings of the hard mask and subsequently doing an etch pattern transfer to the underlying amorphous carbon film affords a vertical etch pattern transfer with considerably smaller CD than the starting feature CD. This amorphous carbon CVD film has a similar composition to photoresist, but is able to withstand developer action during the development stage.
--[p458]-- The contact shrinking approach, pioneered at Applied Materials, Inc., involves a tapered hard mask scheme, in which the resist is first patterned over a hard mask, followed by a tapered hard mask etch rather than the conventional vertical etch.
--[p458]-- For instance, in DRAM devices, SiON can be left on the gate layer, where it can serve as part of the self-aligning sequence of the storage cell and bit line contacts. It must be added, however, that amorphous carbon films do not require as much tuning as SiON films do.<sup>27</sup>
<sup>26</sup>ibid.
<sup>27</sup>ibid.
--[p457]-- By replacing the poly hard mask with an amorphous carbon hard mask, all of the above problems are avoided, which allows one to trim the photoresist, and thus the final pattern, with larger process latitude than otherwise.<sup>25</sup>
<sup>25</sup>L. Peters, “How AR coatings stack up,” Semiconductor Int. (2005).

===== [p88-88] Optical and Chemical Origins of Lithography > 3.2.1.8 The discovery of electrons (5块) =====
--[p88]-- With this equipment, he was able to investigate the peculiar bands of light that formed near the negative electrode (the cathode). He found that these bands could be moved about by moving a bar of magnet near the tube. He proposed that the movement of the bands showed that the cathode rays that formed the electrical discharge were actually streams of negatively charged particles.<sup>103</sup> In 1897, J.J.
--[p88]-- It was in this climate that the cathode rays produced by electrical discharges in gases at low pressure were discovered by Plucker in 1859.<sup>102</sup> Aided by improvements in vacuum pumps to provide a high degree of vacuum and the induction coil to provide high-voltage electricity, Sir Wiliam Crookes in 1876 built the first cathode ray tube, the forerunner of the television tube.
--[p88]-- Thomson not only showed that the cathode rays consisted of negatively charged particles, but he even measured their mass, which he determined to be much smaller than that of the hydrogen atom (the currently accepted value is about 1/1850 that of the H atom), as well as the electric charge.<sup>104</sup> The name “electron” was coined for these particles by Johnston Stoney, who in 1874 calculated an approximate value for its charge.<sup>105</sup> The modern theory of atomic structure derives from the discovery of the electron and radioactivity.<sup>106</sup>
<sup>99</sup>ibid., pp. 14 15, 81.
<sup>100</sup>M.S. Barge and W.B. White, The Daguerreotype: Nineteenth Century Technology and Modern Science, pp. 15 16, Johns Hopkins University Press, Baltimore (1991).
<sup>101</sup>ibid., p. 16.
--[p88]-- <sup>102</sup>J.R. Partington, A Short History of Chemistry, 3rd ed., p. 357, Dover Publications, New York (1989).
The electronic revolution that has defined our modern world derives directly from the discovery of the electron. In particular, electron-beam lithography traces its very origin to this same discovery.
--[p88]-- 3.2.1.8 The discovery of electrons
By the end of the nineteenth century, the properties of light waves were fairly well understood. Long-wavelength radiation such as infrared and radio waves were already discovered, along with short-wavelength ultraviolet radiation. Still, scientists sought to find out whether there were other shorter-wavelength radiations yet to be discovered; they also wondered about what properties these radiations might have, along with their possible applications.

===== [p284-284] Chapter 5 Lithographic Chemicals > 6.6.1.1.2.3 TRIAZINES (3块) =====
--[p284]-- 6.6.1.1.2.3 TRIAZINES
Triazines (XXXII) are a class of symmetrical initiators where multiple fragmentations are brought about by a scission, which on excitation dissociate into three substituted nitriles (XXXIII) (Scheme 6.37).<sup>227</sup> Specifically, the primary photoproducts are not radicals, but they dissociate into radicals in a secondary thermal step (Scheme 6.38).<sup>228</sup>
<sup>224</sup>C.L. Osborn, “Photoinitiation systems and their role in UV curable coatings and inks,” J.
--[p284]-- Yoshiro, “Structure reactivity relationships in triplet sensitized photolysis of aromatic ketone O acyloximes,” Tetrahedron Lett. 20, 1529 (1978).
<sup>228</sup>A. Reiser, Photoactive Polymers: The Science and Technology of Resists, p. 113, John Wiley & Sons, Hoboken, NJ (1989).
--[p284]-- Radiat. Curing, 3(3), 2 (1976); M.R. Sander and C.L. Osborn, “Photochemistry of 2,2 dimethoy 2 phenyla cetophenone triplet detection via ‘spin memory,’” Tetrahedron Lett. 415 (1974). <sup>225</sup>ibid.
<sup>226</sup>A. Reiser, Photoactive Polymers: The Science and Technology of Resists, p. 112, John Wiley & Sons, Hoboken, NJ (1989).
<sup>227</sup>H. Sakuraji, M. Yoshida, H. Kinoshita, K. Utena, K. Tokumaru, and M.

===== [p493-495] The Semiconductor Lithographic Process > 11.4.3 Hydrodynamics of ultrathin resist films (13块) =====
--[p494]-- For $q < q _ { \mathrm { c } } , ( A / 2 \pi h _ { 0 } > \gamma q ^ { 2 } h _ { 0 } ^ { 3 } )$ , t is positive, and surface disturbances are amplified exponentially. These disturbances can continue to grow, eventually reaching the substrate and nucleating a hole. The minimum time constant $\tau _ { \mathrm { m i n } }$
<sup>39</sup>A. Sharma and E. Ruckenstein, “Dewetting of solids by the formation of holes in macroscopic liquid films,” J. Colloid Interface Sci. 133, 358 (1989); G.I.
--[p493]-- Redon, F. Brochard Wyart, and F. Rondelez, “Dynamics of dewetting,” Phys. Rev. Lett. 66, 715 (1991).
<sup>34</sup>F. Brochard Wyart and J. Daillant, “Drying of solids wetted by thin liquid films,” Can. J. Phys. 68, 1084 (1990).
<sup>35</sup>A. Sharma and E. Ruckenstein, “Dewetting of solids by the formation of holes in macroscopic liquid films,” J. Colloid Interface Sci. 133, 358 (1989); G.I. Taylor and D.H. Michael, “On making holes in a sheet of fluid,” J. Fluid Mech. 58, 625 (1973).
--[p493]-- Adamson and A.P. Gast, Physical Chemistry of Surfaces, 6th ed., John Wiley & Sons, Hoboken, NJ (1997).
<sup>33</sup>H.S. Kheshgi and L.E. Scriven, “Dewetting: Nucleation and growth of dry regions,” Chem. Eng. Sci. 46, 519 (1991); A. Sharma, “Relationship of thin film stability and morphology to macroscopic parameters of wetting in the apolar and polar systems,” Langmuir 9, 861 (1993); G. Reiter, “Unstable thin polymer films: rupture and dewetting processes,” Langmuir 9, 1344 (1993); C.
--[p494]-- \Pi = - \left( \frac { A } { 6 \pi h ^ { 3 } } \right) .\tag{11:17}
$$
Such perturbations can be schematically described as modulations of the liquid free surface of the form<sup>39</sup>
$$
h ( x , t ) = h _ { 0 } + u e ^ { s t + i q x } ,\tag{11:18}
$$
with amplitude u, wave number $q ,$ and frequency of disturbance s. Linear stability analysis gives the dispersion relation:
$$
--[p493]-- <sup>36</sup>G.F. Teletzke, L.E. Scriven, and H.T. Davis, “How liquids spread on solids,” Chem. Eng. Commun. 55, 41 (1987).
$$
\frac { \partial h ( x , t ) } { \partial t } = \frac { \partial } { \partial x } \Bigg [ \frac { h ^ { 3 } } { 3 \eta } \frac { \partial } { \partial x } \left( - \gamma \frac { \partial ^ { 2 } h } { \partial x ^ { 2 } } - \frac { A } { 6 \pi h ^ { 3 } } \right) \Bigg ] ,\tag{11:15}
$$
--[p494]-- \frac { 1 } { t } = s = \frac { q ^ { 2 } } { \eta } \biggl [ - \gamma q ^ { 2 } h _ { 0 } ^ { 3 } + \frac { A } { 2 \pi h _ { 0 } } \biggr ] ,\tag{11:19}
$$
where $\boldsymbol { \tau }$ is the time constant that describes the time scale for the disturbance to grow or decay. The dispersion relationship yields the critical wave number $q _ { \mathrm { c } }$ [Eq. (11.20)], which defines the stable and unstable regions of spatial frequencies.
--[p493]-- 11.4.3 Hydrodynamics of ultrathin resist films
The dynamic model of thin-film instabilities has been described in detail elsewhere;<sup>36</sup> we briefly summarize the relevant facts here.
--[p494]-- Taylor and D.H. Michael, “On making holes in a sheet of fluid,” J. Fluid Mech. 58, 625 (1973).
$^ { 3 7 } \mathrm { A } .$ Sharma and E. Ruckenstein, “Dewetting of solids by the formation of holes in macroscopic liquid films,” J. Colloid Interface Sci. 133, 358 (1989); G.I. Taylor and D.H. Michael, “On making holes in a sheet of fluid,” J. Fluid Mech. 58, 625 (1973).
<sup>38</sup>B.V. Derjaguin, Kollid. Zh. 17, 191 (1955); B.V. Derjaguin, N.V. Churaev, and V.M.
--[p494]-- Muller, Surface Forces, Consultants Bureau, New York (1987).
for unstable growth is given by Eq. (11.21) and occurs at $q q \_ q _ { \mathrm { m a x } } ,$ for which the rate of the disturbance growth is a maximum (see Fig. 11.5):
$$
\tau _ { \mathrm { m i n } } = \frac { 4 ^ { 2 } \pi ^ { 2 } \eta h _ { 0 } ^ { 5 } \gamma } { A ^ { 2 } } .\tag{11:21}
$$
$q _ { \mathrm { m a x } }$ is related to $q _ { \mathrm { c } }$ as
$$
--[p495]-- q _ { \mathrm { c } } = { \sqrt { 2 q _ { \mathrm { m a x } } } } .\tag{11:22}
$$
This indicates that disturbances in the frequency band below $q _ { \mathrm { c } }$ will grow more rapidly as $h _ { 0 }$ shrinks. As long as $\tau _ { \mathrm { m i n } }$ is much smaller than the time required for resist spinning, drying, and curing, disturbances will grow exponentially and rupture the film before it has a chance to solidify.
This also suggests that the number of pinhole-type defects in UTR films may scale with $1 / h _ { 0 } ^ { 2 }$
--[p493]-- For an ultrathin film of mean thickness, $h _ { 0 } < 1 0 0 \mathrm { n m }$ , with a gas above and a solid substrate beneath, the following is the appropriate film profile equation for film thickness h(x, t), assuming (i) a quadratic velocity profile, (ii) no-slip condition at the solid surface, and (iii) no shear condition at the free surface:
<sup>31</sup>H.S. Kheshgi and L.E. Scriven, “Dewetting: Nucleation and growth of dry regions,” Chem. Eng. Sci. 46, 519 (1991).
<sup>32</sup>W.
--[p494]-- where $\boldsymbol { \eta }$ is the liquid viscosity, A is the Hamaker constant, $\gamma$ is the surface tension, x is a coordinate parallel to the surface, and t is time. Perturbations of the surface induce a pressure gradient associated with Laplace pressure ${ P _ { \mathrm { L } } } ^ { 3 7 }$ [Eq. (11.16)] and disjoining pressure $\Pi ^ { 3 8 }$ [Eq. (11.17)]:
$$
P _ { \mathrm { L } } = \gamma { \Bigg [ } { \frac { d ^ { 2 } h ( x , t ) } { d x ^ { 2 } } } { \Bigg ] } ,\tag{11:16}
$$
$$
--[p494]-- The critical wave number increases at the rate $1 / \bar { h _ { 0 } ^ { 2 } }$ as the film thickness $h _ { 0 }$ decreases, suggesting that an increasing region of spatial frequencies will be susceptible to film instabilities:
$$
q _ { \mathrm { c } } = \frac { 1 } { h _ { 0 } ^ { 2 } } \sqrt { \frac { A } { 2 \pi \gamma } } .\tag{11:20}
$$

===== [p94-96] Optical and Chemical Origins of Lithography > 3.2.1.14 Planck’s quantum hypothesis for blackbody radiation (7块) =====
--[p94]-- 3.2.1.14 Planck’s quantum hypothesis for blackbody radiation
In 1900, the German physicist Max Planck (Fig. 3.21) was the first person to offer a successful explanation of blackbody radiation. He, too, like Rayleigh and Jeans earlier, assumed that the radiation emitted by the body was due to the oscillations of the electrons in the constituent particles of the material body.
--[p94]-- Implicit in the Rayleigh-Jeans’ derivation is the assumption of the principle of continuity—a principle so obvious and axiomatic that it lies unspoken at the heart of classical physics—namely, that physically observable variables such as the energies of the electronic oscillators responsible for the emission of the radiation can take on a continuum of values.
--[p94]-- McQuarrie, Quantum Chemistry, p. 6, University Science Books, Mill Valley, CA (1983).
$$
\begin{array} { r } { \mathbf { \varepsilon } = n h \mathbf { \varepsilon } , } \end{array}\tag{3:16}
$$
where n is an integer, h is a proportionality constant, now called Planck’s constant, and n is the frequency.<sup>131</sup> Using statistical thermodynamic arguments, he was able to derive the expression
$$
--[p94]-- He pictured these electrons to oscillate in an atom much like electrons oscillated in an antenna to give off radio waves, as Hertz had demonstrated. In the case of the atomic antennae, however, the oscillations occur at much higher frequency and hence are associated with frequencies in the visible, infrared, and ultraviolet regions rather than in the radio wave region of the spectrum.
--[p96]-- 6 2 6 \times 1 0 ^ { - 3 4 } \mathrm { ~ J } \cdot \mathrm { s } . ^ { 1 3 3 }$ Remarkably, he was initially reluctant to claim the physical reality of this quantization of energy.
--[p96]-- \rho ( \nu , T ) d \nu = \frac { 8 \pi h \nu ^ { 3 } } { c ^ { 3 } } \frac { d \nu } { e ^ { h \nu / k T } - 1 } ,\tag{3:17}
$$
now called the Planck distribution law<sup>132</sup> for blackbody radiation, where all of the symbols except h have the same meanings as in Eq. (3.16). The only adjustable constant is h. Planck showed that this equation gives excellent agreement with the experimental data for all frequencies and temperatures if h is assigned the value of $6 .
--[p94]-- Planck’s great insight was the realization that he had to move away from this mode of thinking in order to derive an expression that that would fit the experimental data such as those shown in Fig. 3.19. He made the revolutionary assumption—one of the most daring and momentous departures in the history of physics—that the energies of the oscillators had to be proportional to an integral multiple of the frequency or, in an equation, that
<sup>129</sup>ibid., p. 7.
<sup>130</sup>D.A.

===== [p60-60] Optical and Chemical Origins of Lithography > 3.2 Key Developments that Enabled the Invention and Development of Lithography (1块) =====
--[p60]-- 3.2 Key Developments that Enabled the Invention and Development of Lithography

===== [p303-304] Chapter 5 Lithographic Chemicals > 6.10 Lithographic Applications of Photopolymerization Negative Resists (4块) =====
--[p303]-- 6.10 Lithographic Applications of Photopolymerization Negative Resists
Photoinitiated polymerization in negative resists used in lithography has found its main applications in lithographic offset plates in dry resists used in the printing of wire boards, printed circuit boards, solder masks, etc. Other emerging applications of this class of resists are in thick-film imaging for MEMS applications.
<sup>294</sup>A. Reiser, Photoactive Polymers: The Science and Technology of Resists, p.
--[p304]-- As polymerization progresses, the glass transition temperature of the system increases as well, and the coating changes from a rubbery (and possibly tacky) state to a glass. At this juncture, the coating is still relatively permeable to solvent; but gradually, as the crosslink density increases markedly, the material becomes solvent resistant, does not swell significantly, and remains mechanically strong even in the presence of the solvent. 297
--[p303]-- 154, John Wiley & Sons, Hoboken, NJ (1989).
<sup>295</sup>ibid.
<sup>296</sup>ibid., pp. 155 156.
The process, as earlier described, is such that the polymerizable composition is in a liquid or in a semisolid, highly viscous state. The primary physical change associated with the early stages of polymerization is an increase in density, which manifests itself as an increase in the index of refraction.
--[p304]-- All lithographic imaging using photopolymerization negative resists relies on the difference between the solubility of the starting resin compositions and the cross-linked form. Following the methods of Delzenne and co-workers<sup>298</sup> and Reiser,<sup>299</sup> we will present the lithographic uses of photopolymerization in lithography.

===== [p338-339] Chapter 5 Lithographic Chemicals > 7.2.1.1.1.2 DIAZO-MELDRUM’S ACID-BASED RESISTS (7块) =====
--[p339]-- It has also been reported that the replacement of the lactone link (in diazo-Meldrum’s acid) by a lactam improves hydrogen bonding in the acidic resin and lowers its vapor pressure.<sup>122</sup> Furthermore, Schwarzkopf<sup>123</sup> has reported the synthetic route to 2-diazodimedones (XVII), which are highly photoreactive and which do not sublime at bake temperatures below $9 5 \mathrm { ^ \circ C } .$ 124
<sup>120</sup>ibid.
<sup>121</sup>ibid.
--[p338]-- 262, John Wiley & Sons, Hoboken, NJ (1989).
Diazopyrazolidine dione
(XIV)
With an absorption peak almost exactly at 250 nm, and an ability to be bleached on irradiation, this sensitizer when formulated with suitable novolac resin makes an optically ideal resist for DUV exposure.
--[p339]-- Its reported sensitivity $( \sim 5 0 \mathrm { \ m J } / \mathrm { c m } ^ { 2 } )$ compares favorably with the sensitivity of conventional DNQ/ $( \sim 1 0 \dot { 0 } \mathrm { m J } / \mathrm { c m } ^ { 2 } )$ 120 novolac resists
Diazo-Meldrum’s acid does have one serious drawback: it sublimates out of the coating during the prebake step. Enormous efforts were made with a view to finding related chromophores that do not sublimate.
--[p338]-- 7.2.1.1.1.2 DIAZO-MELDRUM’S ACID-BASED RESISTS
Resists with diazo-Meldrum’s acid, like their DNQ counterparts, are based on the principle of transformation (or removal) of a dissolution inhibitor by a photoreaction. The photolabile inhibitor itself, diazo-Meldrum’s acid, behaves like diazoquinone in that when formulated with novolac, it can inhibit the base solubility of the latter.
--[p338]-- On irradiation, it decomposes according to Scheme 7.10,<sup>119</sup> forming an acid, which accelerates the dissolution of novolac in aqueous base.
<sup>118</sup>H. Ito and C.G. Willson, “Chemical amplification in the design of dry developing resist materials,” Technical Papers of SPE Regional Technical Conference on Photopolymers, p. 331, Society of Plastics Engineers, Brookfield, CT (1982).
<sup>119</sup>A. Reiser, Photoreactive Polymers: The Science and Technology of Resists, p.
--[p339]-- <sup>122</sup>For other thermally stable dissolution inhibitors based on diazo Meldrum’s acid, see, for example, S.R. Turner, K.D. McKean, and L.A. Pedersen, “Thermally stable, deep UV resist materials,” ACS Symposium Series 346, p. 200, American Chemical Society, Washington, DC (1987).
<sup>123</sup>G. Schwarzkopf, “New 2 diazocyclohexane 1,3 dione photoactive compounds for deep UV litho graphy,” Proc. SPIE 920, 7 (1988).
<sup>124</sup>A.
Reiser, Photoreactive Polymers: The Science and Technology of Resists, p. 264, John Wiley & Sons, Hoboken, NJ (1989).
--[p339]-- Successful candidates include diazopyrazolidine dione (DPD) (XIV), diazotetramic acid (XV), and diazopiperidine dione (XVI).<sup>121</sup>
(XV)

===== [p403-404] Chapter 5 Lithographic Chemicals > 7.2.2.3.5.1 ACETAL AND KETAL-PROTECTED POLY(HYDROXY STYRENE)-BASED RESISTS (13块) =====
--[p403]-- Ketal resists based on structure (XLIV) have been reported to have excellent resolution (,100 nm), high sensitivity $( \sim 1 2 ~ \mu \mathrm { C } / \mathrm { c m } ^ { 2 }$ at 50 kV), and high contrast (.10) without the need of PEB.<sup>337</sup> However, this resist was found to have low thermal stability, excessive outgassing during exposure, and insufficient dissolution inhibition during development in the standard aqueous base developer, 0.26N
<sup>337</sup>U. Kumar, A. Pandya, R.
--[p404]-- Angelopoulos, “Materials issues and modeling for device nanofabrication,” Mater. Res. Soc. Symp. Proc. 584, 147 (2000). <sup>339</sup>W. S. Huang, R. Kwong, W.M. Moreau, M. Chace, K.Y. Lee, C.K. Hu, D. Medeiros, and M. Angelopoulos, “Benzyloxypropene protected PHS resist system for e beam applications,” Proc. SPIE 3678, 1052 (1999). <sup>340</sup>D.R. Medeiros, A. Aviram, C. Guarnieri, W. S. Huang, R. Kwong, C.K. Magg, A.P. Mahorowala, W.M. Moreau, K. E. Petrillo, and M.
--[p403]-- Acid diffusion in the resist matrix is, after all, a thermally driven process, implying that little, if any, generated acid will be available at the resist film surface to be neutralized by airborne bases, as occurs in T-topping (or environmental poisoning). As a result, the acetal- and ketalprotected polymers have greater PEB delay stability or environmental stability (less susceptibility to airborne base contamination) than their high-activation energy counterparts.
--[p404]-- The latest evolution of the KRS resist, called KRS-XE, also from IBM, incorporates a novel ketal-protecting group that undergoes significantly less outgassing than MOP (Scheme 7.42).<sup>340</sup> The ketal-protecting group is derived from enol ether to which the phenolic hydroxyl is added under acidic conditions. This resist system has exhibited excellent resolution (,60 nm) (see Fig. 7.20), is environmentally stable, exhibits large PAB (see Fig. 7.21) and PEB latitude (Fig.
--[p404]-- Angelopoulos, “Recent progress in electron beam resists for advanced mask making,” IBM J. Res. Dev. 45(5), 639 (2001). <sup>341</sup>ibid.
--[p404]-- Huang, “Evaluation and application of a very high performance chemically amplified resist for electron beam lithography,” J. Vac. Sci. Technol. B 11, 2807 (1993); W. S. Huang, R. Kwong, W.M. Moreau, M. Chace, K.Y. Lee, C.K. Hu, D. Medeiros, and M. Angelopoulos, “Benzyloxypropene protected PHS resist system for e beam applications,” Proc. SPIE 3678, 1052 (1999); R. Kwong, W. S. Huang, W. Moreau, R. Lang, C. Robinson, D.R. Medeiros, A. Aviram, R.C. Guarnieri, and M.
--[p403]-- The acetal- and ketal-protected resist polymers, however, tend to have poor hydrolytic and storage stability. They also tend to outgas more than their high-deprotection temperature counterparts. In addition, they tend to suffer from an excessive standing wave problem given their rather low deprotection temperature, and thus little or no thermally driven diffusion of the photoacids occurs to smooth out the standing waves.
--[p403]-- 7.2.2.3.5.1 ACETAL AND KETAL-PROTECTED POLY(HYDROXY STYRENE)-BASED RESISTS
A number of acetal- and ketal-protected poly(hydroxy styrene) resists designed for 248-nm and 193-nm imaging have been demonstrated. Characteristically, these resists deprotect at much lower temperature than their high-temperature t-BOCprotected and tert-butyl ester-protected analogs.
