Repository: NARUTOBEST/semiconductor-knowledge-qa

# heldout 泛化集出题管线(v2,2026-10-01)

与 `pipeline/dev/` 平行、互不混放的 heldout 侧出题管线。
总协议见 `../protocol_v2.md`(v2:取消 source 隔离红线,全库遴选文档)。

## 本目录内容
| 文件 | 用途 |
|---|---|
| `fetch_material.py` | 从 Qdrant(16333 转发)抓取本 track 8 篇文档的真实 chunk 原文 |
| `draft_material/` | 8 篇素材 txt + 草稿 json(每篇 25 题,含 evidence 逐字摘录) |
| `build_datasets_heldout.py` | 草稿 -> `eval/qa_sets/v2_20261001/heldout_200.json` + 校验报告 |
| `_extract_result.py` | 出题 agent 结果恢复(从会话 transcript) |
| `_verify_acceptance.py` | evidence 溯源覆盖率校验(自动发现本目录全部草稿) |
| `_prompt_template.txt` | 出题 agent 提示词模板 |
| `acceptance_report.json` / `_acceptance_failures.txt` | AI 验收记录(heldout 侧) |
| `verify_log.md` | 人工核对清单(heldout 200) |

File: eval/pipeline/heldout/draft_material/12_先进封装材料.txt (part 23 of 34)
===== [p360-361] Chapter 10 Development Trend of Epoxy Molding Compound for Encapsulating Semiconductor Chips > 10.5.3.1 Resin System with Low Water Absorption and Low Modulus (7块) =====
--[p361]-- These new resin systems have low elastic modulus at high temperature due to its long chain between crosslinking-points and low water absorption due to the presence of hydrophobic structures (e.g. the aromatic rings). Using these resin systems, it is possible to formulate EMCs with higher solder reflow resistance because these resin systems have different correlation between the strength and the elastic modulus or water absorption.
--[p360]-- To achieve good reflow resistance, an ideal resin system should have the property in the dotted circle regions shown in Fig. 10.17.
According to the above concept, it is effective for improving EMC solder reflow resistance by introduce a multi-aromatic ring resin (MAR resin) and biphenyl aralkyl structure-containing resin into the base epoxy resin-phenol resin system. The chemical structures of these two resin systems are shown in Fig. 10.18.
--[p361]-- Flexural modulus | 1.85 | 1.30 | 1.00 | 0.85
Adhesion strength | 0.80 | 1.10 | 1.00 | 1.20
Flexural strength | 1.40 | 1.05 | 1.00 | 0.95
Resistance/Stress ratio | 0.66 | 0.94 | 1.00 | 1.56
--[p360]-- 10.5.3.1 Resin System with Low Water Absorption and Low Modulus
The resin system in an EMC has significantly influence on the overall properties of the EMC. The correlations among several key properties (flexural strength, elastic modulus, and water absorption) of a resin system are shown in Fig. 10.17, and will be discussed in details here.
--[p361 [表]]-- Table 10.2 listed the property comparison of these resin systems (MAR and biphenyl) with conventional resin systems (ECN: Epoxidized cresol novolak, and DCP: Dicyclo pentadien type novolak epoxy). These new resin systems show higher resistance/stress ratios, and thus are more resistant to lead-free solder reflow.
--[p361]-- Table 10.2 Resistance ability/stress comparison of resin systems (each value is relative to the value of Biphenyl system) Resistance/stress ratio ¼ [adhesion strength  flexural strength]/[water absorption  flexural modulus  thermal expansion]
Resin system | ECN system | DCP system | Biphenyl system | MAR system
Epoxy | ECN | DCP | Biphenyl | MAR
Hardener | PN | PN | Xylylene Novolak | MAR
Water absorption | 1.15 | 0.95 | 1.00 | 0.85
Thermal expansion | 0.80 | 1.00 | 1.00 | 1.00
--[p360]-- Generally, the flexural strength of a resin system has a linearly proportional correlation with the elastic modulus and the water absorption (as shown in Fig. 10.17a & b). For example, a resin system consisting of a common cresol novolak epoxy resin and a phenol novolak resin has a high strength at high temperature, a high elastic modulus, and a high water absorption. As a result, solder reflow resistance of an EMC based on this resin system is low.

===== [p388-388] Chapter 11 Electrically Conductive Adhesives (ECAs) > 11.4.2.3 Effect of Low Tg Materials (4块) =====
--[p388]-- When the direction of the shear strain is reversed during thermal cycling, adjacent metal particles move back to their original contact locations, which now are partially covered with the compliant, dielectric organic-matrix material. As the number of thermal cycles increases, the contact resistance between adjacent particles increases, thus increasing the interconnection joint resistance [52].
--[p388]-- 11.4.2.3 Effect of Low Tg Materials
Conductive adhesives with low Tgs can lose electrical conductivity during thermal cycling aging [52, 53]. Electrical conductivity in metal-powder, filled conductive adhesives is achieved through the contact of adjacent metal particles with each other, thus producing a continuous electrical path between a component lead and metallized pad.
--[p388]-- When a conductive adhesive deforms to accommodate the shear strain produced, the metal particles move, thus changing the position of contact point(s) between adjacent metal particles. If the organic matrix is too compliant, it will flow to fill the area left behind the moving metal particles.
--[p388]-- When a joint is subjected to thermal cycling conditions, it experiences repeated cyclic shear motion of the lead relative to the chip carrier pad. The amount of shear strain is primarily dependent on the thermal cycling conditions and thermal expansion mismatch between the component and chip carrier. Neglecting lead-deformation and substrate compliance, the majority of the shear strain produced is accommodated by visco-elastic or visco-plastic deformation of the conductive adhesive.

===== [p486-486] Chapter 14 Embedded Passives > 14.2.1.2 Ferroelectric Ceramic/Polymer Composites (8块) =====
--[p486]-- Studies have shown that the dielectric constant of 0–3 composites composite is dominated by the matrix, therefore, a relatively large volume fraction of high dielectric constant of the ferroelectric inorganic phase is needed.
--[p486]-- The high filler loading of ceramic powders is still the technical barriers for real application of polymer-ceramic composite in the organic substrate, because it results in poor dispersion of the filler within the organic matrix and almost no adhesion towards other layers in PCB as well due to the low polymer content.
--[p486]-- However, some challenging issues in these polymer composites for high k applications have been addressed, such as limited dielectric constants and capacitance density, low adhesion strength resulting in air gaps and lowered capacitance. Most of the k values of polymer-ceramic composites developed to date are below 100 at room temperature due to the low k polymer matrix (usually in the range of 2–6).
--[p486]-- 14.2.1.2 Ferroelectric Ceramic/Polymer Composites
Study on ferroelectric ceramic/polymer composites with high-k has also been actively explored as a major material candidate. The methodology of this approach is to combine the advantages from the polymers that meet the requirements for the low cost organic substrate process, i.e.
--[p486]-- prepared Pb(Mg1/3Nb2/3)O3-PbTiO3/P(VDF-TrFE) composites with k values above 200 [5]. Rao et al. reported a lead magnesium niobate-lead titanate (PMN-PT)+BaTiO3/high-k epoxy system (effective k: 6.4) composite with k value about 150, in which ceramic filler loading as high as 85% by volume [61].
--[p486]-- low temperature processibility, mechanical flexibility and low cost, with the advantages from the ferroelectric ceramic fillers, such as desirable dielectric properties [51, 52, 53–59]. The major advantage of this type of materials lies in the processing since the high temperature steps required to reach high k from the ferroelectric phase can be done in advance of application to the organic substrate.
--[p486]-- Table 14.3 summarizes the type, composition, and dielectric properties (room temperature values if not otherwise specified) of the ceramic/polymer composite material candidates for embedded capacitors.
--[p486]-- By employing polymer matrix with relatively high k, the k values of polymer-ceramic composites can be effectively enhanced, because the k of polymer matrix shows very strong influence on the k of the final composites [52, 57]. For instance, poly(vinylidene fluoride-trifluoroethylene) (P(VDF-TrFE)) copolymer, a class of relaxor ferroelectric, can have a relatively high room temperature k (40) after irradiation treatment [60]. Bai et al.

===== [p420-420] Chapter 12 Die Attach Adhesives and Films > 12.1.7.1 Die Attach Film for Advanced BGA/CSP (2块) =====
--[p420]-- 12.1.7.1 Die Attach Film for Advanced BGA/CSP
Recently, Mold Array Package (MAP) which is able to reduce number of processes, resulting in lower cost [25]. The size of advanced BGA/CSP is increasing and is causing various technical issues. The main issue is the large warpage of a substrate and poor connectivity inside/outside of a package due to CTE mismatch of the materials in the structure which are composed of a substrate, solder balls, and a printed circuit board [25].
--[p420]-- In this area, the most important requirement for a die attach film is to reduce the stress of a package. The die attach film for the purpose of low attaching temperature and low modulus is under development to meet the above requirements for the advanced BGA/CSP [26, 27].

===== [p249-249] Chapter 6 Thin Die Production > 6.5 Packaging of Thin Silicon Dies (3块) =====
--[p249]-- If a die is only 250 mm by 250 mm in size, there will not be much stress applied to it in a package. Figure 6.34 shows a transponder (ID-tags) example. Both the substrate and the antenna can be flexible. The only rigid part, the die, can be kept so small that it experiences a very small amount of stresss. The only thing which needs to be worried about from mechanical stress point of view is the connections between the die and antenna.
--[p249]-- Typically, on a power semiconductor die there is current running through the bulk silicon (as shown in Fig. 6.35). When the charge carrier moves from the front side to the back side ofthe die, the bulk silicon in between acts as a resistor.
Thinning silicon can reduce the ohmic resistance of the bulk silicon and provide better heat dissipation [16].
--[p249]-- 6.5 Packaging of Thin Silicon Dies
In packaging area, one of the major trends is package form factor reduction. Handling the thermo-mechanical stress within the package is becoming a challenge. Using thinner dies to mediate the stress is one of the potential solutions.
For some applications, stress on the die can be reduced by reducing the die size rather than increasing the flexibility of the die.

===== [p379-379] Chapter 11 Electrically Conductive Adhesives (ECAs) > 11.3.2 ACA Bumped Flip Chips on Glass Chip Carriers (2块) =====
--[p379]-- Also, bonding IC chips directly to the glass of the LCD panel using ACAs is a better choice when the pitch becomes less than $7 0 { \mathrm { - } } 1 0 0 \ { \mu \mathrm { m } }$ . Small size and high resolution LCDs such as viewfinders, videogame equipment displays, or light valves for liquid-crystal projectors use flipchip on glass technology for the IC connections.
--[p379]-- 11.3.2 ACA Bumped Flip Chips on Glass Chip Carriers
ACAs are probably the most common approach for flip chip on glass applications. The ACA flip chip on glass technology not only provides assemblies with a higher interconnection density and a thinner and smaller size but also has fewer processes and lower costs as compared with TAB (tape automated bonding) technology.

===== [p396-396] Chapter 11 Electrically Conductive Adhesives (ECAs) > 11.6.1 Surface Mount Applications (2块) =====
--[p396]-- 11.6.1 Surface Mount Applications
Tin-lead solders (Sn-Pb) are the standard materials used to interconnect electronic components on printed circuit boards (PCBs). The most common reflow soldering process is surface mount technology (SMT), which uses tin/lead solder pastes. The pressure to reduce the industrial use of lead is growing, particularly in Europe since it poses as a hazard to human health [71].
--[p396]-- Thus, the use of tin-lead solder paste in SMT processes must be reduced or eliminated to both satisfy legislative actions and market-driven pressures as well.

===== [p11-11] Chapter 1 3D Integration Technologies – An Overview > 1.1 Introduction (3块) =====
--[p11]-- Chanchani (\*) Sandia National Laboratories, Sandia National Laboratories, Mail stop: 0352, Albuquerque, NM 87185 e-mail: chanchr@sandia.gov
--[p11]-- Each layer is connected together using vertical interlayer interconnects. When integration is done in 3D, micro-system form-factor significantly shrinks i.e. the X and Y dimensions are significantly reduced, with a very small to negligible increase in Z-dimension. This size reduction also results in reduction in interconnect length between the functional blocks. Reduced interconnect length results in improved system performance. This will be explained in more detail in a later section.
R.
--[p11]-- 1.1 Introduction
Figure 1.1 illustrates a schematic example of an integrated micro-system showing five different individual micro-system functional blocks. Traditionally, integration of these different functional blocks is done in 2-Dimension (2D) on a package or a Printed Wiring Board (PWB) [1]. In 3-Dimension (3D) architecture, these functional blocks can be stacked vertically, each built on a separate layer in the stack.

===== [p93-94] Chapter 3 Advanced Chip-to-Substrate Connections > 3.1.2.2 Parasitic I/O Capacitance (3块) =====
--[p93]-- The capacitance is also needed to calculate the characteristic impedance (Section 3.1.2.3) of the chip-to-substrate $_ { \mathrm { I / O } }$ since a mismatch in the characteristic impedance between the chip and substrate could result in reflective losses for high frequency signals.
The parasitic capacitance of two cylindrical chip-to-substrate signal I/O can be calculated from Eq. (3.14) through a lumped-element circuit for high frequency signals [14, 15].
$$
--[p94]-- C = \frac { \pi \varepsilon _ { 0 } \varepsilon _ { r } } { \ln \left[ \frac { d } { D } + \sqrt { \left( \frac { d } { D } \right) ^ { 2 } - 1 } \right] } H\tag{3:14}
$$
Where d is the center-to-center distance between two adjacent I/O, D is the diameter of the $\mathrm { I } / \mathrm { O } ,$ , and H is the height. For reference, the parasitic capacitance of a 125 mm diameter eutectic solder bumps was measured to be 8.8 fF [16].
--[p93]-- 3.1.2.2 Parasitic I/O Capacitance
The parasitic capacitance will degrade the signal integrity by inducing crosstalk between adjacent $_ { \mathrm { I / O } }$ and by causing signal delay due to the RC product. Although the absolute value of the parasitic capacitance and the resistance of chip-to-substrate $\mathrm { I / O s }$ are small compared to the on-chip interconnect, the overall system performance will benefit from lower off-chip RC delays [13].

===== [p489-489] Chapter 14 Embedded Passives > 14.2.2.2 Approaches to Dielectric Performance Enhancement (1块) =====
--[p489]-- 14.2.2.2 Approaches to Dielectric Performance Enhancement

===== [p392-392] Chapter 11 Electrically Conductive Adhesives (ECAs) > 11.5.1.2 Print ICA (4块) =====
--[p392]-- The consequent hydrodynamic pressure developed by the squeegee pushes the paste into the patterned stencil openings. The stencil lifts away from the substrate surface with the paste remaining on the substrate.
--[p392]-- 11.5.1.2 Print ICA
The PFC process combines high precision stencil printing techniques with highly conductive ICAs. These polymers can be thermosetting or thermoplastic. First, the polymer bumps are formed by deposition of an ICA through the metal mask directly onto the metallized bond pads on a wafer. Printed conductive adhesive bumps can offer an attractive alternative to the other bumping technologies in terms of cost and manufacturability.
--[p392]-- During the printing process, the paste is typically dispensed some distance away from the stencil apertures. Typically, the stencil is separated from a substrate by the snap-off distance. The squeegee is lowered, resulting in contact of the stencil to the substrate or wafer surface. As the squeegee moves across the stencil surface, a stable flow pattern develops in the form of a paste roll.
--[p392]-- The printing process typically involves a screen or stencil with openings through which bumps are deposited. A screen consists of an interwoven wire mesh with an emulsion that covers the wire mesh. The emulsion is photolithographically patterned to match the bump sites. Stencils are made of metal foil. Holes for bump deposition are made by etching, electroforming (plating), or laser drilling.

===== [p419-420] Chapter 12 Die Attach Adhesives and Films > 12.1.5 Adhesive Tapefor LOC Package (3块) =====
--[p419]-- The structure of a LOC package is suitable for high density mounting and it is applied for TSOP (Thin Small Outline Package) in the field of DRAM (Dynamic Random Access Memory) [19, 20].
A basic resin of the adhesive tape for LOC is a polyimide and consists of three principle layers [10, 19, 20]. The adhesive is coated on both sides of a polyimide film in a similar nature to the material Kapton1.
--[p419]-- 12.1.5 Adhesive Tapefor LOC Package
An adhesive tape is used for a LOC (Lead on Chip) package as shown in Fig. 12.7 [10, 19, 20]. A LOC package is smaller than a standard package such as a QFP (Quad Flat Package) because of the structure of a LOC package which lead pins are located above a silicon chip. Inner leads are attached on a surface of a chip by an adhesive tape.
--[p420]-- The adhesive tape is a hot melt type adhesive and it is attached at high temperatures, 200–4008C, and high pressures, 10–30 N/chip. Since the adhesive tape is directly attached onto a silicon chip surface, high purity, low outgassing and heat resistance properties are important.
Manufacturers have developed variations of the polymer structure including a flexible segment has been introduced into a hard polymer chain backbone in order to decrease adhesive temperature [19, 20].

===== [p97-97] Chapter 3 Advanced Chip-to-Substrate Connections > 3.2.1 Peripheral-to-Flip-Chip Area Array Structures (4块) =====
--[p97]-- 3.2.1 Peripheral-to-Flip-Chip Area Array Structures
Reducing the package footprint has been an important contributor to reducing the overall system size, weight, and cost. However, reducing the total package size lowers the area over which the mechanical strain is distributed. Numerous approaches have been taken to address the need for mechanical compliance in low-cost, small footprint packages.
--[p97]-- Some of the first compliant flip-chip structures used flip-chip attachment to convert peripheral I/O into an area array so as to shirk the footprint of the die. Pre-fabricated film or tape-based chip-tosubstrate I/O has been used to connect the chip to a printed wiring boards. Amkor and Toshiba have used this style of interposer [19, 33]. The interposer (tape) is applied to the die followed by assembly.
--[p97]-- Figure 3.5 shows the Tessera $\mu \mathrm { B G A }$ for perimeter I/O. The device is then attached to the board by use of solder balls. The Tessera mBGA provides redistribution from the perimeter I/O to area array so that the pitch on the board can be eased to coarser values. The flexible spring-like structures can bend and relieve the stress generated by the CTE mismatch between the chip and the substrate.
--[p97]-- The chip can be wire bonded to the interposer followed by flip-chip attachment of the interposer-plus-chip to the printed wiring board.
A degree of compliance is given to the interposer and can be enhanced by using 3-dimensional, spring-like structures. Tessera has developed a compliant vertical link technology where the metal interconnection in the interposer lifts off the flexible foil by the injection of an encapsulant between the interposer and the IC [34].

===== [p23-24] Chapter 1 3D Integration Technologies – An Overview > 1.2.2.1 Typical Process Steps (5块) =====
--[p23]-- The major process steps common to either of these processes are preparation of top and bottom wafers, wafer thinning, fabrication of thru-Si vias, alignment and bonding.
The ICs can be stacked Face-to-Back or Face-to-Face [20, 25]. The examples for processing these two stacking approaches are shown in Fig. 1.16 [20]. In the Face-to-Back, the face of the bottom wafer is bonded to the back of the top wafer.
--[p23]-- 1.2.2.1 Typical Process Steps
3D IC-stacking is a ‘top down’ approach. Processing of IC-stacks can be done either at wafer-to-wafer [19], chip-to-wafer [20, 21] or chip-to-chip [22, 23] levels as illustrated in Fig. 1.13. Wafer-level processing offers the most cost advantage, whereas chip-to-chip processing is high yielding because it allows the use of known-good-dice. Most world-wide R & D is currently concentrated on wafer-level because of the potential for cost reduction.
--[p24]-- In this case, the top wafer is thinned without a carrier wafer since it is already supported by the bottom wafer. In these examples, thru-Si vias are made before the wafers are bonded. There are other approaches where the vias are made after bonding [13].
--[p24]-- The top wafer is first prepared with thru-Si vias and then thinned from the backside using a handling wafer attached to the front side. The appropriate dielectric and metal are deposited on the front side of the bottom wafer before it is bonded with the back of the top wafer. In the Face-to-Face approach, thru-Si vias and metal pads are fabricated on the Front side of the top wafer. The top wafer is then bonded Face-to-Face with bottom wafer.
--[p23]-- The process sequence will mainly depend on the approach taken for fabricating vias – ‘vias first’ and ‘vias last’. The ‘vias first’ process involves fabricating vias before ICs are bonded and the ‘via last’ process involves fabricating vias after wafers/ICs are bonded. Typical process steps involved in the ‘via first’ and the ‘via last’ approaches are shown in Figs. 1.14 [24] and 1.15 [13], respectively.

===== [p199-199] Chapter 5 Lead-Free Soldering > 5.4 Lead-Free Surface Finishes (1块) =====
--[p199]-- 5.4 Lead-Free Surface Finishes

===== [p210-211] Chapter 5 Lead-Free Soldering > 5.8.3 Equipment Erosion (3块) =====
--[p211]-- Table 5.9 Materials developed for lead-free wave machines
Material | Advantages | Disadvantages | Longevity
304 stainless steel | Inexpensive | Minimal corrosion resistance | 1 month
316 stainless steel | Inexpensive | Minimal corrosion resistance | 3–6 months
Cast iron | Inexpensive | Minimal corrosion resistance | 1–2 years
Surface coated stainless steel | Good resistance to corrosive effects of tin | Will degrade when coating is scratched | 6–12 months
--[p211]-- Surface coated cast iron | Good resistance to corrosive effects of tin | Will degrade when coating is scratched | 3–5 years
Titanium | Excellent resistance to corrosive effects on tin | Can be expensive to fabricate | 10 years
--[p210 [表]]-- 5.8.3 Equipment Erosion
The initial impact of lead-free conversion toward wave soldering is equipment erosion. In the wave soldering machine, tin reacts with iron favorably to form $\mathrm { F e S n } _ { 2 }$ intermetallics and results in a fast erosion of stainless steel hardware. This erosion is further aggravated by the higher solder bath temperature needed for lead-free alloys. New equipment materials have been developed to offset this tin erosion, as shown in Table 5.9.

===== [p244-244] Chapter 6 Thin Die Production > 6.4 Singulation (2块) =====
--[p244]-- 6.4 Singulation
After all the Front-End processes, electrically functional devices (dies) which are held together by the silicon wafers are obtained. For an 8-inch wafer, the typical number of dies per wafer ranges from hundreds to hundred thousands of dies. The next task is to separate these dice from each other. Today, several technologies have been used, each of which has specific advantages and constraints.
--[p244]-- In a conventional packaging process flow, wafers are mounted on a dicing frame through a dicing tape, and singulated into dies (as shown in Fig. 6.28). The dies are then assembled into the final packages.

===== [p245-246] Chapter 6 Thin Die Production > 6.4.2 Laser Dicing (2块) =====
--[p245]-- 6.4.2 Laser Dicing
The laser has its place in industry and medicine for quite some time. Several different types of laser have been used in metrology and medical applications.
Main parameters for a laser include wavelength, optical power, and pulse frequency. It is often used for joining work pieces through welding. Separation is also often done by laser.
Since the first commercial use of laser in silicon die separation in the 1980s, there have been a lot of developments and improvements.
--[p246]-- Several laser dicing techniques will be discussed in the following sections. Each of these systems is compatible with the same dicing-tapes that are used in the conventional mechanical dicing. One of the main requirements for the dicing tape is that it has to be transparent to the laser-beam.

===== [p265-265] Chapter 7 Advanced Substrates: A Materials and Processing Perspective > 7.5 PBGA Substrate Trends (1块) =====
--[p265]-- 7.5 PBGA Substrate Trends

===== [p211-212] Chapter 5 Lead-Free Soldering > 5.9 Inspection of Lead-Free Solder Joints (4块) =====
--[p212]-- However, in general, lead-free solder joints are more rough and striated than tin-lead joints, as exemplified in Fig. 5.16. NEMI study indicated that distinguishing good from bad solder joints will be more difficult with lead-free, because of increasing variety of solder joints appearance. Also, more finetuning of optical inspection equipment will be required, especially with a mix of lead-free and tin-lead coated components.
--[p211]-- 5.9 Inspection of Lead-Free Solder Joints
National Physical Laboratory (NPL) of United Kingdom evaluated ability of automated optical inspection (AOI) to inspect lead-free solder joints. Results indicated that most AOI systems could be used for the inspection of lead-free surface mount assemblies. Test data obtained were similar or better than for tin-lead assemblies. False defect rates were also comparable for both sets of assemblies [68].
--[p212]-- NEMI concluded that most inspection equipment can be used for lead-free inspection, and training for operators and adjustment by suppliers are needed [69].
--[p212]-- The next results will be an increased time for programming the equipment [69].
NPL studies on X-ray images indicated that automated x-ray inspection (AXI) system had no problem imaging different lead-free materials [68]. Similar observation was also reached by NEMI [69], although Cannon reported difficulty in detecting the true quality of flip chip lead-free solder joints [70].

===== [p442-442] Chapter 13 Thermal Interface Materials (2块) =====
--[p442]-- Chapter 13 Thermal Interface Materials
Ravi Prasher and Chia-Pin Chiu
Abstract Increasing electronic device performance has historically been accompanied by increasing power and increasing on-chip power density both of which present a cooling challenge. Thermal Interface Material (TIM) plays a key role in reducing the package thermal resistance and the thermal resistance between the electronic device and the external cooling components.
--[p442]-- This chapter reviews the progress made in the TIM development in the past five years. Rheology based modeling and design is discussed for the widely used polymeric TIMs. The recently emerging technology of nanoparticles and nanotubes is also discussed for TIM applications. This chapter also includes TIM testing methodology and concludes with suggestion for the future TIM development directions.
Keywords Thermal resistance - density factor - thermal interface materials (TIMs) - rheology

===== [p63-63] Chapter 2 Advanced Bonding/Joining Techniques > 2.1.1.3 Polyimides (3块) =====
--[p63]-- It is often made of polyimide with copper conductors. Polyimides in use can either be cured by condensation reaction or addition reaction mechanism. Three most important categories are polyimide recursors, self-standing polyimide films, and polyimide adhesives [4].
--[p63]-- 2.1.1.3 Polyimides
Polyimide (PI) is a polymer of imide monomers. Polyimides have a glass transition temperature at least $2 0 0 ^ { \circ } \mathrm { F }$ greater than epoxy resins [7]. As a result, polyimide adhesives can operate at higher temperature than epoxies or phenolics, and semiconductor industry uses polyimides as a high-temperature adhesive.
--[p63]-- They are often used in the electronic industry in the form of films for flexible circuits and cables, deposited films for interlayer dielectrics, passivation and buffer coating, substrates for multichip modules, adhesive pastes or tapes with some unique features of low dielectric constant, high thermal stability, and excellent mechanical properties [8]. A good example is the cable in a laptop computer, which connects the main logic board to the display.

===== [p389-389] Chapter 11 Electrically Conductive Adhesives (ECAs) > 11.4.3 Conductive Fillers (1块) =====
--[p389]-- 11.4.3 Conductive Fillers
Because polymer matrices are dielectric materials, conductive fillers in ICA formulations provide the material with electrical conductivity. In order to achieve high conductivity, the filler concentration must be at least equal or higher than the critical concentration predicted by percolation theory.

===== [p268-268] Chapter 7 Advanced Substrates: A Materials and Processing Perspective > 7.5.5.1 Electroplated Nickel Gold (1块) =====
--[p268]-- 7.5.5.1 Electroplated Nickel Gold
The industry standard surface finish is electroplated nickel and gold (NiAu). Here the mobile industry, especially cell phone industry, developed a new reliability requirement: the drop test. The drop test became especially challenging with the introduction of lead-free solders. Lead-free solders form brittle intermetallics with nickel which fracture easily during drop testing.

===== [p278-278] Chapter 7 Advanced Substrates: A Materials and Processing Perspective > 7.8.3 Substrates with Embedded Components (1块) =====
--[p278]-- 7.8.3 Substrates with Embedded Components
Embedding of components has been long been the desire of designers and developers to free up substrate or PCB surfaces. The objective is to reduce the body size of the substrate and to minimize the required solder interconnections.
There are two fundamental approaches: buried passives and embedded passives & die.

===== [p426-426] Chapter 12 Die Attach Adhesives and Films > 12.2.3 Die Attach Filmfor Package Crack Resistance (1块) =====
--[p426]-- 12.2.3 Die Attach Filmfor Package Crack Resistance

===== [p264-264] Chapter 7 Advanced Substrates: A Materials and Processing Perspective > 7.3.4.3 1+4+1 Substrates (6L HDI) (1块) =====
--[p264]-- 7.3.4.3 1+4+1 Substrates (6L HDI)
The most common core is a 4L core with PTHs. PTHs are capped usually and the BVs are VoP type. Consequently the process flow is essentially the same as for the corresponding 1+2+1 substrate except that a 4L core is employed. $1 + 4 + 1$ has found limited application so far, mostly for designs with demanding power distribution and shielding requirements.

===== [p391-391] Chapter 11 Electrically Conductive Adhesives (ECAs) > 11.5.1.1 Formation of Protective Chip Pad Layer (1块) =====
--[p391]-- 11.5.1.1 Formation of Protective Chip Pad Layer
As with virtually all flip chip processes, the Al bond pads must be protected to eliminate the formation of non-conductive aluminum oxide. This insures a low and stable resistance at bond-bond pad interface. The polymer flip chip process utilizes an electroless plating technique, Ni/Au or Pd, to cover the Al bond pads prior to polymer bumping. The typical metal thickness is 0.5–1.0 mm for Pd and 3.0–5.0 mm for Ni/Au.

===== [p54-54] Chapter 1 3D Integration Technologies – An Overview > 1.3.1.2 IC-Stack Yield (2块) =====
--[p54]-- 1.3.1.2 IC-Stack Yield
The yield for a wafer-level IC-Stack, $\mathrm { Y _ { s t a c k } }$ is ${ \mathrm { Y } _ { \mathrm { d i e } } } ^ { \mathrm { n } } .$ , where $\mathrm { Y _ { d i e } i s }$ the yield of individual die on a wafer and n is the number of dice in the stack. Thus if die yield is 80%, the 3-die stack yield will be 51%. If the die yield is 99%, the 3-die stack yield will be 97%. Thus only high yielding dice will give high stack yield.
--[p54]-- The chip-to-chip and chip-to-wafer stacking is not affected by wafer yields because only known-good-die (KGD) are used. One way to resolve the issue with low yielding dice in wafer-level processes is to pre-select known-good-die (KGD) and rearrange them in a waferformat on a handling wafer [20, 25]. This concept is illustrated in Fig. 1.56. This rearranged handling wafer with KGD can then be stacked like a regular wafer on a target wafer.

===== [p47-47] Chapter 1 3D Integration Technologies – An Overview > Precision Alignment (3块) =====
--[p47]-- Precision Alignment
In a 3D IC-stack, the precision alignment of dice is very critical. The alignment accuracy required will depend on the feature sizes being stacked. In a very dense circuitry, the alignment tolerance of  +/– 1 mm is needed. There are two types of alignment techniques, namely direct and indirect [82, 83]. In direct alignment, the alignment marks on the mating wafers are observed simultaneously. This is possible only if one of the wafers is transparent (see Fig.
--[p47]-- 1.47a) or by using an Infra-red microscope. The use of this technique is limited to only a very few applications. In the majority of the cases, the indirect alignment technique is used. In this technique (See Fig. 1.47b), the first alignment mark on one of the mating surface is captured and digitally stored. This wafer is then moved, so the alignment mark on the second surface can be seen. Then the second wafer is aligned to the digitized image of the first wafer.
--[p47]-- Using a precision positioning system, the first wafer’s position is restored back to its original position, at which time both wafers are aligned with accuracy. In state-of-the art alignment/bonding equipment, an accuracy $\mathrm { o f } \pm 1 . 3$ mm has been demonstrated [82].

===== [p423-423] Chapter 12 Die Attach Adhesives and Films > 12.2.1 Introduction (1块) =====
--[p423]-- 12.2.1 Introduction

===== [p54-54] Chapter 1 3D Integration Technologies – An Overview > 1.3.1.3 Uncommon Die Sizes (1块) =====
--[p54]-- 1.3.1.3 Uncommon Die Sizes
The wafer-level IC-stacking processing cannot be used if the die sizes in a stack are not the same. Thus in this case, the stacking technology is limited to 2-die or 3-die stack in pyramid-like structure. The chip-to-wafer stacking process is illustrated in Fig. 1.57 [20].

===== [p386-386] Chapter 11 Electrically Conductive Adhesives (ECAs) > 11.3.7.2 Loss of Compressive Force (2块) =====
--[p386]-- 11.3.7.2 Loss of Compressive Force
The compressive forces acting to maintain contact among the conductive components are partly due to curing shrinkage achieved when curing the polymeric matrix of ACAs. Both the cohesive strength of the adhesive matrix and the interfacial adhesion strength between the adhesive matrix and the chip and chip carrier must be sufficient to maintain the compressive force.
--[p386]-- However, the thermal expansion of adhesives, their swelling due to moisture adsorption, and mechanical stresses due to applied loads tend to diminish this compressive force created as a result of curing. Moreover, water not only diffuses into the adhesive layer but also penetrates to the interface between adhesive and chip/chip carrier causing a reduction in adhesion strength. As a result, the contact resistance increases and can even result in a complete loss of electrical contact [40].

===== [p20-20] Chapter 1 3D Integration Technologies – An Overview > 1.2 Description of Technologies (2块) =====
--[p20]-- 1.3), is in the advanced stages of development and is currently being considered for application in some specialized advanced products. The third category, 3D-packaging (See Fig. 1.4), is the most mature category, which is already used in many high-end consumer products.
--[p20]-- 1.2 Description of Technologies
Three different categories of technologies, which were briefly introduced in Section 1.1.1 will be described next in more detail. All these three are in different stages ofmaturity. The first category (see Fig. 1.2), on-chip 3D integration, is still in the early stages of research & development. The second category, 3D IC-Stacking with TSV (see Fig.

===== [p396-396] Chapter 11 Electrically Conductive Adhesives (ECAs) > 11.6.1.1 Advantages (1块) =====
--[p396]-- 11.6.1.1 Advantages
Lead-free and environmentally sound interconnect bonding processes are urgently needed. Among the possibilities are electrically conductive adhesives (ECAs) and lead-free solders [72–74]. Compared to soldering technology, ECA technology can offer numerous advantages such as fewer processing steps which reduces processing cost, lower processing temperature, which makes the use of heat-sensitive and low-cost chip carriers possible, and fine-pitch capability [73].

===== [p286-286] Chapter 8 Advanced Print Circuit Board Materials > 8.1.1.3 PTFE (1块) =====
--[p286]-- 8.1.1.3 PTFE
Fluorocarbons are chosen for good dielectric strength, low Dk, low Df, chemical resistance, low moisture absorption, but high cost, special processing requirements, and high CTE are drawbacks. PTFE (poly-tetrafluoroethylene) may be impregnated as an aqueous dispersion on woven glass and sintered at high temperature into a reinforced low loss dielectric.
So called ‘‘expanded’’ PTFE can be impregnated with a B-stage thermoset resin to serve as a low loss prepreg layer for multilayer construction.

===== [p482-482] Chapter 14 Embedded Passives > 14.1.4 Future Directions ofthe Embedded Magnetic Inductors (1块) =====
--[p482]-- 14.1.4 Future Directions ofthe Embedded Magnetic Inductors

===== [p460-460] Chapter 13 Thermal Interface Materials > 13.7 Future Directions (4块) =====
--[p460]-- 13.7 Future Directions
The future research should focus more on understanding the reliability and performance degradation of TIMs. Current commercial TIMs are capable of providing a thermal resistance between $0 . 0 3 ^ { \circ } \mathrm { C } \mathrm { c m } ^ { 2 } \mathrm { W } ^ { - 1 }$ and $0 . 1 ^ { \circ } \mathrm { C } \ \mathrm { c m } ^ { 2 } \ \mathrm { W } ^ { - 1 }$ for fresh samples [50].
--[p460]-- However, due to degradation at large exposures to high temperatures as discussed earlier, the thermal performance can degrade severely depending on the operating temperature and time of exposure. There is no mechanistic understanding of these degradations and there is strong demand for fundamental physics based modeling that can relate the degradation of the polymer properties to thermal properties of the polymer composites.
Use of nano particles and nanotubes is almost inevitable.
--[p460]-- This is because although $k _ { \mathrm { T I M } }$ increases with increasing volume fraction, bulk thermal resistance reaches a minima due to competing effects between the BLT and $k _ { \mathrm { T I M } }$ that is clearly shown in Fig. 13.7.
A good physics based model for the contact resistance between the particle laden TIMs and the substrate is still lacking from the literature. Contact resistance will become important for thin highly conducting TIMs.
Modeling of the thermal resistance of vertically-grown CNT array will be also needed in the future due to their promise as TIM.
--[p460]-- However, any researcher in this area should benchmark thermal performance of their new concepts with the current commercially available TIMs [50]. Research should also focus on minimizing the overall thermal resistance instead ofjust focusing on increasing thermal conductivity.

===== [p12-12] Chapter 1 3D Integration Technologies – An Overview > 1.1.1.1 3D On-Chip Integration (1块) =====
--[p12]-- 1.1.1.1 3D On-Chip Integration
3D on-chip integration is a vertical extension of IC technology. Active semiconductor device layers are sequentially built-up on the first IC layer as shown in Fig. 1.2. This technology is truly a homogeneous, 3D system-on-chip (SOC) technology and it is still at R&D stage, mostly in the universities [3].

===== [p191-191] Chapter 5 Lead-Free Soldering > 5.2 Prevailing Lead-Free Solder Alloys (1块) =====
--[p191]-- 5.2 Prevailing Lead-Free Solder Alloys
