Repository: NARUTOBEST/semiconductor-knowledge-qa

# heldout 泛化集出题管线(v2,2026-10-01)

与 `pipeline/dev/` 平行、互不混放的 heldout 侧出题管线。
总协议见 `../protocol_v2.md`(v2:取消 source 隔离红线,全库遴选文档)。

## 本目录内容
| 文件 | 用途 |
|---|---|
| `fetch_material.py` | 从 Qdrant(16333 转发)抓取本 track 8 篇文档的真实 chunk 原文 |
| `draft_material/` | 8 篇素材 txt + 草稿 json(每篇 25 题,含 evidence 逐字摘录) |
| `build_datasets_heldout.py` | 草稿 -> `eval/qa_sets/v2_20261001/heldout_200.json` + 校验报告 |
| `_extract_result.py` | 出题 agent 结果恢复(从会话 transcript) |
| `_verify_acceptance.py` | evidence 溯源覆盖率校验(自动发现本目录全部草稿) |
| `_prompt_template.txt` | 出题 agent 提示词模板 |
| `acceptance_report.json` / `_acceptance_failures.txt` | AI 验收记录(heldout 侧) |
| `verify_log.md` | 人工核对清单(heldout 200) |

File: eval/pipeline/heldout/draft_material/11_Chemistry_Lithography.txt (part 24 of 53)
--[p403]-- While the majority of chemical amplification resists require postexposure bake to accelerate the acid-catalyzed reactions, deprotection of acetal- and ketal-protected resist polymers proceeds at room temperature as soon as acid is generated during irradiation. At such a low temperature, the diffusion of the radiation-induced acid is limited to a rather short diffusion length, much shorter in fact than that of the high-activation energy t-BOC and tert-butyl ester-protected resist polymers.
--[p403]-- Sinta, W. S. Huang, R. Bantu, and A. Katnani, “Probing the environ mental stability and bake latitudes of acetal vs. ketal protected polyvinylphenol DUV resist systems,” Proc. SPIE 3049, 135 (1997); K.Y. Lee, and W. S. Huang, “Evaluation and application of a very high performance chemically amplified resist for electron beam lithography,” J. Vac. Sci. Technol. B(11), 2808 (1993); W. S. Huang, R. Kwong, A. Katnani, M. Khojasteh, and K.Y. Lee, Proc.
--[p403]-- Consequently, this resist system must be paired up with extremely good bottom antireflection coatings to minimize the effect of standing waves, in order to harness their favorable properties.
An example of a ketal-protected resist polymer is the ketal resist system (KRS) from IBM, comprising two main resists: (i) formulated with a partially 2-methoxypropyl-protected poly(p-hydroxystyrene) (MOP) (XLIV) and (ii) formulated with a partially 2-benzyloxy-protected poly(p-hydroxystyrene) (BOP) (XLV).
These resists have been largely used in electron-beam lithographic applications.
--[p404]-- 7.22), and is compatible with the 0.26 N TMAH aqueous developer. In addition, the resist has demonstrated dry etch resistance comparable to that of the best DUV resists.<sup>341</sup>
<sup>338</sup>U. Kumar, A. Pandya, R. Sinta, W. S. Huang, R. Bantu, and A. Katnani, “Probing the environ mental stability and bake latitudes of acetal vs. ketal protected polyvinylphenol DUV resist systems,” Proc. SPIE 3049, 135 (1997); K.Y. Lee and W. S.
--[p403]-- of Tenth Conference on Photopolymers, Ellenville, NY, p. 96 (1994); W. S. Huang, R.W. Kwong, W.M. Moreau, M. Chace, K.Y. Lee, C.K. Hu, D. Medeiros, and M. Angelopoulos, “Benzy loxypropene protected PHS resist system for e beam applications,” Proc. SPIE 3678, 1052 (1999).
tetramethylammonium hydroxide (TMAH).<sup>338</sup> The ketal resist based on structure   
XLV was designed to address the above shortcomings of the resist based on 339   
XLIV, and met with somewhat reasonable success.

===== [p275-279] Chapter 5 Lithographic Chemicals > 6.4 General Considerations on the Chemistry of Cross-Linking (25块) =====
--[p276]-- As a result, the largest molecule in the ensemble rapidly cross-links with other nearby molecules, forming a manybranched supermolecule that permeates the entire irradiated area. This produces a continuous three-dimensional network that the solvent may penetrate, but that it can no longer dissolve. This insoluble residue or gel in a solid matrix constitutes the image in negative-tone resist imaging.
--[p278]-- where E is the incident radiation dose in einsteins per square centimeter, A is the fraction of the incident energy that is absorbed, and F is the quantum yield of cross-link formation (defined as the number of groups or chromophores taking part in the intermolecular cross-links for each photon absorbed in the film<sup>203</sup>).
Equation (6.1) relates the cross-link density r to the exposure energy at any point in the cross-linking process.
--[p279]-- Equation (6.4) is the fundamental equation of cross-linking resists, for it relates the imaging characteristic, namely, the gel dose $E _ { \mathrm { G } }$ , to molecular properties of the polymer. It expresses the fact that the resist sensitivity is proportional to the quantum yield of the cross-linking reaction, to the weight-average molecular weight $M _ { \mathrm { w } }$ of the polymer, and to the radiation-gathering power 1m of the chromophore.<sup>204</sup>
--[p275]-- Today, based on the research of the investigators mentioned above, along with many others, there is a universal agreement that the fundamental effect of cross-links on polymers is to change the molecular size distribution.<sup>196</sup>
<sup>189</sup>H. Ito, “Chemical amplification resists for microlithography,” Adv. Polym. Sci. 172, 173 (2005). <sup>190</sup>ibid.
<sup>191</sup>A. Reiser, Photoactive Polymers: The Science and Technology of Resists, pp.
--[p275]-- Stockmayer<sup>193</sup> proposed a theory dealing with the change in molecular size distribution due to cross-linking of polymers that have an initial arbitrary distribution of molecular sizes. Charlesby<sup>194</sup> proposed a solution, based on probability theory, to the problem of cross-linked polymers that have an initial arbitrary molecular size distribution.
--[p275]-- Stockmayer, “Theory of molecular size distribution and gel formation in branched chain polymers,” J. Chem. Phys. 11, 45 (1943); “Theory of molecular size distribution and gel formation in branched polymers II. General cross linking,” 12, 125 (1944).
So how does cross-linking occur? According to Reiser,<sup>197</sup> cross-links are formed at the sites of individual chromophores.
--[p278]-- At the gel point, the cross-link density is such that on the average every macromolecule carries one cross-link, as expressed by Stockmayer’s rule
$$
\rho = { \frac { M _ { 0 } } { M _ { \mathrm { w } } } } ,\tag{6:2}
$$
where $M _ { \mathrm { w } }$ is the weight-average molecular weight of the polymer.
For the case where the incident radiation dose is very small, $D \ll 1$ , the absorbed fraction of the radiation A can be approximated as
$$
A = 1 - 1 0 \sp { D } = 2 . 3 0 3 D = 2 .
--[p275]-- If radiation dose increases further, a fraction that is insoluble in any solvent grows by the interconnection of the different polymer chains in the exposed area, resulting in network formation. This polymer network is called the gel, and this phenomenon is called gelation; the instant when an incipient gel is created is called the gel point.
--[p275]-- In the preceding sections, we have presented the chemical mechanisms by which this takes place; here, we concentrate on the physical consequences of the chemical process, following the approach of Reiser.<sup>191</sup>
A number of theories that attempt to explain the experimental behavior of cross-linked polymers have been proposed, and some of these are briefly reviewed here.
--[p275]-- 6.4 General Considerations on the Chemistry of Cross-Linking
It is well known that when a polymer resist undergoes radiation cross-linking, the weight-average molecular weight and the intrinsic viscosity initially increase proportionately with radiation dose, until they increase toward infinitely large values.
--[p275]-- A statistical theory of cross-linking was first proposed by Flory in 1941 and expounded on in 1942;<sup>192</sup> in it, he showed that polymers of uniform molecules change the shape of molecular size distribution due to the formation of crosslinks, creating an insoluble fraction after a certain number of cross-links has been formed.
--[p277]-- A relation between gel point exposure $E _ { \mathrm { G } }$ and the molecular properties of the photopolymer can be derived from gelation theory<sup>202</sup> (see Fig. 6.6) using the following arguments. For a unit area of a resist film of thickness $r ,$ specific gravity $d ,$ and molecular weight of the monomer unit $M _ { 0 } .$ the number of moles of photoreactive groups in unit area of the film is given by $r d / M _ { 0 }$ .
--[p276]-- Image formation in cross-linking resists is thus identified as a process of photoinduced gelation.<sup>198</sup>
It is important to note that at the gel point only an infinitesimally small fraction of the material is part of the network.
--[p278]-- <sup>203</sup>The only cross links that contribute to network formation and thus to the polymer gel are inter molecular ones. Intramolecular links between two groups on the same chain do not contribute to network formation.
where 1 is the molar extinction coefficient of the chromophore, m is the molarity of the chromophore in the solid film, and $M _ { \mathrm { W } }$ is the weight-average molecular weight.
--[p276]-- As cross-linking continues, more and more of the original polymer chain molecules become linked to the network, and the weight fraction of the gel gradually increases.<sup>199</sup> Plotting the gel fraction against the exposure (radiation dose) that caused it generates the gel curve of the photopolymers (see Fig. 6.5).<sup>200</sup>
<sup>194</sup>A. Charlesby, “Solubility and molecular size distribution of crosslinked polystyrene,” J. Polym. Sci.
--[p277]-- If in the irradiation process a fraction $\mathbf { \rho }$ of the available groups becomes cross-linked, the
<sup>199</sup>ibid.
<sup>200</sup>ibid.
<sup>201</sup>A. Reiser, “The physical chemistry of crosslinking photopolymers,” J. Chimie Physique Physico Chimie Biologique, 77(6), 469 (1980).
<sup>202</sup>A. Reiser and E. Pitts, “Characteristic curve of crosslinking photoresists,” Photogr. Sci. Eng. 20, 225 (1976); J. Finter, Z. Haniotis, K. Meier, and H.
--[p278]-- 3 0 3 \varepsilon m r .\tag{6:3}
$$
The minimum exposure dose that takes the photopolymer to the gel point is obtained by combining Eqs. (6.1) and (6.2) and substituting the expression for A from Eq. (6.3) as
$$
E _ { \mathrm { G } } = { \frac { r d } { A M _ { \mathrm { w } } \Phi } } \cong { \frac { d } { 2 . 3 0 3 \varepsilon m M _ { \mathrm { w } } \Phi } } ,\tag{6:4}
$$
--[p276]-- End linking and gel fraction,” 1451, “Effects of high energy radiation on polymers III. Viscosity,” 1465 (1958).
<sup>196</sup>Many excellent reviews on cross linking in polymers have been written. See, for example, The Radiation Chemistry of Macromolecules, Vols. I and II, M. Dole, Ed., Academic Press, New York (1972); A. Reiser, Photoactive Polymers: The Science and Technology of Resists, pp. 46 51, John Wiley & Sons, Hoboken, NJ (1989).
<sup>197</sup>A.
--[p278]-- number of cross-linked groups in a unit area is therefore given by $r d \mathbf { \mathbf { \mathbf { \mathbf { \rho } } } } _ { \mathbf { \mathbf { \mathbf { \mathbf { p } } } } } / M _ { 0 } .$ Furthermore, if during irradiation a fraction A of the incident photons is absorbed, the photochemical balance equation can be expressed as
$$
E A = { \frac { r d \rho } { M _ { 0 } \Phi } } ,\tag{6:1}
$$
--[p277]-- Zweifel, “A numerical method for calculation of gel point exposure energies from experimental gel curves: Photo cross linking of unsensitized poly[vinyl 3 (3,4 dihydro 1,2 naphthalene dicarboxylic acid imidyl) proprionate],” J. Imaging Sci. 30, 259 (1986).
--[p276]-- During the early stages of the process, their main effect is only to increase the average molecular weight of the polymer, resulting in a dramatic effect on the molecular weight distribution in the system. Given that all chromophores (polymer repeat units) have a priori the same probability of excitation, in a polydisperse system, large molecules are more likely to react than smaller ones.
--[p275]-- 46 51, John Wiley & Sons, Hoboken, NJ (1989).
<sup>192</sup>P.J. Flory, J. Am. Chem. Soc. 63, “Molecular size distribution in three dimensional polymers. I. Gelation,” 3083, “Molecular size distribution in three dimensional polymers. II. Trifunctional branch ing units,” 3091, “Molecular size distribution in three dimensional polymers. III. Tetrafunctional branching units,” 3096 (1941); J. Phys. Chem. 46, 132 (1942).
<sup>193</sup>W.H.
--[p276]-- Reiser, Photoactive Polymers: The Science and Technology of Resists, pp. 46 51, John Wiley & Sons, Hoboken, NJ (1989).
<sup>198</sup>ibid., p. 47.
The progress of the cross-linking process is expressed by the weight fraction of the gel (see Fig. 6.5). The gel point marks the minimum exposure dose required for incipient image formation.<sup>201</sup>
--[p275]-- Although Charlesby’s theory is preferable to those of Flory and Stockmayer in the ease of calculation, it is not successful in solving the problem of cross-linking as a whole. Saito<sup>195</sup> proposed a basic equation that governs the change in molecular size distribution of polymers due to cross-linking and from which many properties of cross-linked polymers are derived.
--[p276]-- 11, 513 (1953); “The cross linking and degradation of paraffin chains by high energy radiation,” Proc. R. Soc. A222, 60, “Gel formation and molecular weight distribution in long chain polymers,” Proc. R. Soc. A222, 542; “Molecular weight changes in the degradation of long chain polymers,” A224, 120 (1954).
<sup>195</sup>O. Saito, J. Phys. Soc. Jpn. 13, “On the effect of high energy radiation to polymers I. Cross linking and degradation,” 198, “Effects of high energy radiation on polymers II.

===== [p270-275] Chapter 5 Lithographic Chemicals > 6.3.5.5 Chemically amplified methacrylate negative resists based on acidcatalyzed deprotection and development in supercritical $\mathbf { c o } _ { 2 }$ (12块) =====
--[p270]-- Yokoyama, H. Oizumi, T. Morisawa, A. Yamaguchi, and H. Shiraishi, “Micro swelling free nega tive resists for ArF phase shifting lithography utilizing acid catalyzed intramolecular esterification,” J. Photopolym. Sci. Technol. 12, 537 (1999). <sup>180</sup>ibid.
<sup>181</sup>Y. Yokoyama, T. Hattori, K. Kimura, T. Tanaka, and H. Shiraishi, “Effect of comonomer structure on dissolution characteristics,” J. Photopolym. Sci. Technol. 13, 579 (2000); 14, 393 (2001). <sup>182</sup>ibid.
--[p274]-- While the above-named resist compositions are spin-coated from an organic solvent and developed in SC $\mathrm { C O } _ { 2 } ,$ a new resist composition whose resins are synthesized in SC $\mathrm { C O } _ { 2 }$ (Scheme 6.30) are able to be both spin-coated and developed in SC $\mathrm { C O } _ { 2 }$ has recently been reported.<sup>188</sup> The copolymer resins are made by radical polymerization of TBMA and 1H,1H-perfluorooctyl methacrylate
--[p270]-- Yamaoka, “Negative working photoresist of methacrylate polymers based on the transesterification of the 2 hydroxyethyl group in the presence of an acid,” J. Polym. Sci. Part A 40, 1858 (2002).
on development in SC $\mathrm { C O } _ { 2 } .$ .
--[p273]-- Allen, “Supercritical CO<sub>2</sub> processing for submicron imaging of fluoropolymers,” Chem. Mater. 12, 41 (2000).
<sup>187</sup>J.M. Havard, N. Vladimirov, J.M.J. Frechet, S. Yamada, G. Willson, and J.D. Byers, “Photoresists with reduced environmental impact: Water soluble resists based on photo cross linking of a sugar containing polymethacrylate,” Macromolecules 32, 86 (1999).
--[p273]-- Examples of resist compositions utilizing this principle include polymethacrylates containing acid-labile groups and fluorine or siloxane esters,<sup>185</sup> block copolymers of tetrahydropyranal methacrylate and 1H,1H-perfluorobutyl or 1H,1H-perfluorooctyl methacrylate,<sup>186</sup> and copolymers of t-butyl methacrylate and 1H,1H-perfluorooctyl methacrylate.<sup>187</sup>
<sup>186</sup>N. Sundarajan, S. Yang, K. Ogino, S. Valiyaveetil, J. Wang, X. Zhou, C.K. Ober, S.K. Obendorf, and R.D.
--[p270]-- 6.3.5.5 Chemically amplified methacrylate negative resists based on acidcatalyzed deprotection and development in supercritical $\mathbf { c o } _ { 2 }$
A strategy based on the fact that polar polymers are not soluble in supercritical (SC) $\mathrm { C O } _ { 2 }$ has been exploited in the design of negative-tone resists. The strategy involves using fluorine-protected nonpolar polymers that are converted to polar polymers by acid-catalyzed deprotection, producing negative-tone images
--[p275]-- It has no surface tension since its liquid and vapor state are not simultaneously present, which may thus aid in mitigating pattern collapse issues of high aspect ratio features. Its solution properties can be tuned with minor adjustments of temperature and 190 pressure.
--[p274]-- Scheme 6.30 All-supercritical- $\bar { \mathsf { - C O } } _ { 2 ^ { \ - } }$ processable (polymerization, casting, and development) negative-tone resist.
<sup>188</sup>J.M. DeSimone, Z. Guan, and C.S. Elsbernd, “Synthesis of fluoropolymers in supercritical carbon dioxide,” Science 257, 945 (1992); C.L. McAdams, D. Flowers, E.N. Hoggan, R.G. Carbonell, and J.M. DeSimone, “All CO processed 157 nm fluoropolymer containing photoresist systems,” Proc. SPIE 4345, 327 (2001).
--[p275]-- with AIBN initiator in SC $\mathrm { C O } _ { 2 }$ . Dissolving the resins with SC $\mathrm { C O } _ { 2 } .$ –soluble PAG and casting a film from the resulting solution (also from SC $\mathrm { C O } _ { 2 } )$ , exposing the film to 193 nm radiation, and developing in SC $\mathrm { C O } _ { 2 }$ affords negative tone images. 189
--[p270]-- <sup>183</sup>H. Ito, “Chemical amplification resists for microlithography,” Adv. Polym. Sci. 172, 161 163 (2005). <sup>184</sup>T. Aoai, J. S. Lee, H. Watanabe, S. Kondo, N. Miyagawa, S. Takahara, and T. Yamaoka, “Mechan ism of acid catalyzed crosslinking reaction with hydroxyethyl group and application to microlithogra phy,” J. Photopolym. Sci. Technol. 12, 303 (1999); S. Lee, A. Toshiaki, S. Kondo, N. Miyagawa, S. Takahara, and T.
--[p275]-- It must be mentioned that $\mathbf { S C C O } _ { 2 }$ has been touted as the solvent of choice for potentially replacing a few, if not all, wet processes in the semiconductor lithography clean room of the future because of a number of inherent advantageous attributes. It is nonhazardous and inexpensive. It has high diffusivity (very comparable to that of a gas), which may aid in rapid effective dissolution.
--[p270]-- <sup>179</sup>T. Hattori, Y. Tsuchiya, Y. Yokoyama, and H. Shiraishi, “Design, synthesis, and evaluation of a novel amphiphilic alicyclic polymer having g hydroxy acid structure,” Chem. Mater. 10, 1789 (1998); T. Hattori, Y. Tsuchiya, Y. Yokoyama, H. Oizumi, T. Morisawa, A. Yamaguchi, and H. Shiraishi, “Microswelling free negative resists for ArF excimer laser lithography utilizing acid catalyzed intramolecular esterification,” Proc. SPIE 3678, 411 (1999); T. Hattori, Y. Tsuchiya, Y.

===== [p122-123] Optical and Chemical Origins of Lithography > 3.2.3.1 The four-element theory (13块) =====
--[p123]-- Partington, A Short History of Chemistry, 3rd ed., pp. 13 14, Dover Publications, New York (1989).
<sup>227</sup>ibid., p. 14.
<sup>228</sup>ibid.
<sup>229</sup>ibid., pp. 14 15.
<sup>230</sup>ibid.
--[p122]-- It was Empedocles (490–430 BC) who introduced the concepts of four “roots” of things, namely, fire, air, water, and earth, and two forces, attraction and repulsion, which joined and separated them.<sup>224</sup>
--[p123]-- The four-elements theory lasted well into the end of the eighteenth century, and the concept of the ether as a medium for the transmission of light lasted to the end of the nineteenth century.<sup>229</sup> The remarkable longevity of the four-element theory for several millennia highlights the lack of a chemical proof that earth, water, air, and fire were elements, or that nature’s enormous variety of materials were made up of only four substances.
--[p123]-- To these four material elements, he later added a fifth, immaterial, one that appears in his latter writings as the quintessence, and which corresponds with the ether. The four material elements, he thought, were supposed to settle out naturally into earth (below), water (the oceans), air (the atmosphere), fire, and ether (the sky and heavenly bodies).<sup>227</sup>
--[p122]-- Pattison Muir, A History of Chemical Theories and Laws, New York (1907).
<sup>223</sup>M.M. Pattison Muir, A History of Chemical Theories and Laws, p. vii, New York (1907).
<sup>224</sup>J.R. Partington, A Short History of Chemistry, 3rd ed., Chapter II, Dover Publications, New York (1989).
<sup>225</sup>Plato, “Timaeus,” in The Dialogues of Plato, The Great Books of the Western World, translated by B. Jowett and M.J. Adller, Ed., Enclyclopedia Britannica, Inc., Chicago, pp. 442 477 (1993).
--[p122]-- 3.2.3.1 The four-element theory
The beginning of the story of lithography can be traced all the way back to the roots of chemistry itself, in the first clear expressions of the idea of an element in the teachings of Greek philosophers, who sought to explain the material world around them. Foremost among these philosophers were Thales (640–546 BC), who proposed that all things were made of water; Anaximenes (560–500 BC) of air; and Herakleitos (536–470 BC) of fire.
--[p122]-- Plato (427–347 BC) was the first person to use the name “elements” (stoicheia); he assumed that things are produced from a formless primary matter, perhaps just space, taking on “forms.” The minute particle of each element, he believed, has a special shape—fire a tetrahedron, air an octahedron, water an icosahedron, and earth a cube—which are cut out of space by two kinds of right-angled triangles.
--[p123]-- He classified several chemical processes, thought that metals are mostly water (a clear influence of Plato), and listed the “homogenous” parts of animals and plants, thus constituting a primitive organic chemistry.<sup>228</sup>
--[p123]-- By combining these in pairs, he obtained what are called the four elements, fire, air, earth, and water, which make up in varying proportions the vast multitude of different substances in nature.<sup>226</sup> He also believed that a substance, for example, that burned more vigorously than another contained a higher proportion of the element fire, while one that has more fluid than another contained a higher proportion of the element water.
--[p123]-- To the ancient mind, the theory helped to explain many facts in ways that were easily understood.
Applying Aristotle’s theory to medicine, Galen of Pergamos (129–199 AD) proposed that in a healthy body, the four elements, which appear as four humors (blood, phlegm, bile, and black bile) are in equilibrium (an idea going back to Anaxogoras, 450 BC). Disease, he said, is caused by the predominance of an element and is cured by the opposite element.<sup>230</sup>
<sup>226</sup>J.R.
--[p122]-- To him, the elements change into one another in definite ratios, by resolution into triangles and reassociation of these. His dialogue Timaeus<sup>225</sup> includes a discussion of the compositions of inorganic and organic bodies and can be regarded as an elementary treatise on chemistry.
<sup>222</sup>For a comprehensive treatment on the history of chemistry, see, for example, J.R. Partington, A Short History of Chemistry, 3rd ed., Dover Publications, New York (1989); M.M.
--[p123]-- He defined an element to mean “one of those of bodies into which other bodies can be decomposed and is itself is not capable of being divided into others.” He drew a distinction between mechanical mixture, solution, and chemical change with complete change of properties. He said that vapor from sea water evaporated in a vessel condenses as fresh water on the cool lid, and (wrongly) that wine would give water in a similar way, suggesting that he knew of a primitive method of distillation.
--[p123]-- Summarizing the theories of earlier thinkers, Aristotle (384–322 BC) proposed that all substances consisted of primary matter called hule, from which different forms could be made, just like a sculptor can make different statues from one block of marble. He preferred to think of the form as evolving from within, as in organic growth. He called the form eidos and believed that these forms can be removed and replaced by new ones, thus giving rise to the ideas of the transmutation of the elements.
He believed that the fundamental properties of matter were hotness, coldness, moistness, and dryness.

===== [p287-287] Chapter 5 Lithographic Chemicals > 6.6.2.1.2 Michler’s ketone (3块) =====
--[p287]-- 6.6.2.1.2 Michler’s ketone
Michler’s ketone, also called 4,4<sup>0</sup>-bis(dimethylamino)benzophenone (XXXVI), is an aromatic ketone as well as a tertiary amine, and is by itself a complete initiating system. It undergoes H abstraction on irradiation and is a useful photoinitiator.<sup>233</sup> Its absorption at 365 nm is stronger than that of benzophenone. It is often used as a co-initiator together with benzophenone, under which condition it acts as the hydrogen donor.<sup>234</sup>
--[p287]-- 92, 7503 (1970); D.I. Schuster and M.D. Goldstein, “Photochemistry of ketones in sol ution. XXXVII. Flash photolysis of Michler’s ketone in solution. Rate constants for decay and triplet excimer formation,” J. Am. Chem. Soc. 95, 986 (1973); V.D. McGinnis and D.M. Dusek, “Photopolymerization of methyl methacrylate with the use of 4,4<sup>0</sup> BIS (diethylamion) benzophenone as the photoinitiator,” ACS Polym. Prepr. 15(1), 480 (1974).
--[p287]-- <sup>232</sup>A. Ledwith, in The Exciplex, M. Gordon and W.R. Ware, Eds., p. 209, Academic Press, New York (1975); A. Ledwith, “Photoinitiation of polymerisation,” Pure Appl. Chem. 49, 431 (1977); A. Ledwith, J.A. Bosley, and M.D. Purbrick, “Exciplex interactions in photoinitiation of polymeriz ation by fluorenone amine systems,” J. Oil Colour Chem. Assoc. 61, 95 (1978).
<sup>233</sup>T.H. Koch and A.H. Jones, “A photochemical exchange reaction of Michler’s ketone,” J. Am. Chem. Soc.

===== [p67-69] Optical and Chemical Origins of Lithography > 3.2.1.3.3 Particle (or corpuscular) theory of light (10块) =====
--[p68]-- It should be pointed out that the objection to a simple wave theory was removed when it was discovered that the propagation of light is not strictly linear. Light does indeed spread, though to a very small extent, from the edges of a beam defined by rays. As an example, the shadow of a straight edge formed by a small source is not perfectly sharp when viewed under high magnification.
--[p68]-- Instead, he suggested that light is made up of corpuscles that either possess an internal vibration of their own or are in some degree controlled by waves or vibrations of the medium through which they travel.<sup>33</sup> During most of the eighteenth century, the corpuscular theory was the dominant working theory for natural philosophers concerned with questions of light, largely because of Newton’s influence.<sup>34</sup>
--[p68]-- He did, however, recognize that these rings indicated the presence of some kind of periodicity and that this suggested a wave theory of light. He nevertheless believed that the rectilinear propagation of light was an insuperable objection to a simple wave theory.
--[p67]-- Founded on the premise that light travels in a straight line and therefore must cast complete shadows when it illuminates a barrier—in other words, light does not go around corners—he found it rather difficult to accept that light is a wave, even when his own experimental results should have led him to such a conclusion.
--[p67]-- 3.2.1.3.3 Particle (or corpuscular) theory of light
The corpuscular theory of light, expounded by Sir Isaac Newton, states that light is made up of very small corpuscles or streams of particles that are emitted from one body and move at great speed through space and strike some receptive body.
--[p68]-- Some light does penetrate into the region that ought to be completely dark if light were propagated entirely in straight lines, and there exists a series of fine, light and dark bands at the edge of the region outside the shadow. The Jesuit Francesco Grimaldi who lived in Newton’s lifetime made some observations of this kind, but it was not
<sup>32</sup>M.I. Sobel, Light, p. 8, University of Chicago Press, Chicago (1987); R.W. Ditchburn, Light,
pp. 7 8, Dover Publications, New York (1991).
--[p69]-- The design of lithographic exposure tools is such that they are designed to limit the effects of diffraction, either through materials selection or the way the materials are used.
--[p67]-- Barge and W.B. White, The Daguerreotype: Nineteenth Century Technology and Modern Science, pp. 12 13, Johns Hopkins University Press, Baltimore (1991); W. Ditchburn, Light, pp. 5 6, Dover Publications, New York (1991).
<sup>30</sup>M.I. Sobel, Light, pp. 9 10, University of Chicago Press, Chicago (1987); R.W. Ditchburn, Light, pp. 6 7, Dover Publications, New York (1991).
--[p67]-- For instance, his observation of the now famous Newton’s rings, a concentric series of colored rings—alternately bright and dark—resulting from the reflected light from when a convex surface of a lens of large radius of curvature is placed in contact with a plane surface of glass (see Fig. 3.5), is a consequence of the wavelike character of light.<sup>32</sup>
<sup>27</sup>M.I. Sobel, Light, pp. 6 8, University of Chicago Press, Chicago (1987). <sup>28</sup>ibid.
<sup>29</sup>ibid.; M.S.
--[p68]-- <sup>33</sup>R.W. Ditchburn, Light, Dover Publications, New York, pp. 7 8 (1991).
<sup>34</sup>M.I. Sobel, Light, University of Chicago Press, Chicago, p. 8 (1987).
until 150 years later that the phenomenon (which is now called diffraction) was   
clearly elucidated. The discovery and elucidation of diffraction irrefutably showed 35   
that the propagation of light is not exactly rectilinear.
Today, leading-edge lithography is all about diffraction-limited printing.

===== [p391-399] Chapter 5 Lithographic Chemicals > (iii) Thermal analysis (16块) =====
--[p398]-- The other approach for making flouropolymer norbonene resist was pioneered at Dupont and adopted by Daikin Kogyo of Japan. It involves either copolymerization of tetrafluoroethylene with NBHFA protected with an acid labile group or the terpolymerization of TFE with NBHFA and acrylate-bearing acid-labile ester (XXXIX).<sup>325</sup>
--[p399]-- Tert-butyl-2-trifluoromethylacrylate (TBTFMA) has been reportedly copolymerized with NBHFA $\mathbf { \Pi } ( \mathbf { X L } ) ^ { 3 2 6 }$ or 5-triflouromethyl-5-hydroxy-2-norbornene $\left( \mathbf { X L I } \right) ^ { 3 2 7 }$ to prepare 157-nm resist polymers with optical density ${ \sim } 2 . 6 / \mu \mathrm { m }$ . The copolymer is extremely lipophilic and insoluble in an aqueous base.
--[p395]-- A terpolymer of norbornene hexafluoroisopropanol, sulfur dioxide, and CBN (see Scheme 7.40) has been reported to be highly transparent at 193 nm (optical density -0.25/mm) and successfully used in 193-nm resist application.<sup>320</sup>
<sup>320</sup>H. Ito, N. Seehof, and R. Sato, “Synthesis and preliminary evaluation of substituted poly(norbor nene sulfones) for 193 nm lithography,” in Proc. ofACS Div. Polym. Mater. Sci. Eng., Vol. 77, 449 (1977); H. Ito, R. Sato, T. Nakayama, and M.
--[p398]-- This polymer generates hexafluoroalcohol on acid-catalyzed thermolysis and tends to have low contrast. Addition of tert-butyl ester oligomer into the formulation as a dissolution inhibitor helps to improve the development contrast of the resist; this particular version, marketed by Clariant Corporaton, was the first commercially available resist designed for 157-nm lithography (XXXVIII).<sup>324</sup>
--[p395]-- Figure 7.16 shows SEM images of one of the first commercial versions of the alicyclic polymer resist platform, based on poly(dinorbornene-alt-maleic anhydride), and marketed under the brand name of AT01 by the JSR Corporation in 1998. Figures 7.17–7.19 show SEM images of other alicyclic platform resists, DHA-1001 and DHK-1000 series, exposed on ArF laser (193-nm) and electronbeam tools, respectively. These resists were produced by Dongjin Semichemical Co. Ltd.
--[p393]-- The other resist polymers, poly(CBN-alt-MAH), poly(CBN-co-MTDCA), and poly(CBN-alt-MAH-alt-NBE) show similar TGA profiles. Their decomposition temperatures are all in excess of $2 4 0 ^ { \circ } \mathrm { C } .$
A number of alicyclic polymers designed for resist applications and following the University of Texas at Austin approach have been reported. The most prominent among them include these listed below and marketed under the brand name
of COBRA (XXXVI a–d) by the JSR Corporation.
--[p391]-- At the deprotection temperature, roughly 25% weight loss associated with the deprotection event and corresponding to the loss of isobutylene and carbon
<sup>313</sup>ibid.
<sup>314</sup>ibid.
<sup>315</sup>ibid.
(1996); C.G. Willson, U. Okoroanyanwu, and D. Medeiros, “Photoresist compositions comprising norbornene derivative polymers with acid labile groups,” U.S. Patent No. 6,103,445 (2000). <sup>312</sup>ibid.
<sup>316</sup>W. Risse and S. Breunig, S.
--[p391]-- “Transition metal catalyzed vinyl addition polymerizations of norbor nene derivatives with ester groups,” Makromol. Chem. 193, 2915 (1992); C. Mehler and M. Risse, “Addition polymerization of norbornene catalyzed by palladium(2þ) compounds. A polymerization reaction with rare chain transfer and chain termination,” Macromol. 25, 4226 4228 (1992); R.G. Schulz, “The chemistry of palladium complexes, III. The polymerization of norbornene systems cat alyzed by palladium chloride (1),” Polym. Lett.
--[p391]-- 4, 541 (1966); C. Tanielian, A. Kiennemann, and T. Osparpucu, “Influence de diffe´rents catalyseurs a\` base d’e´le´ments de transition du groupe VIII sur la polyme´risation du norborne\`ne,” Can. J. Chem. 57, 2022 (1979); A. Sen and T. W. Lai, “Cat alytic polymerization of acetylenes and olefins by tetrakis(acetonitrile)palladium(II) ditetrafluorobo rate,” Organometallics 1, 415 (1982); C. Mehler and W. Risse, “Pd(II) catalyzed polymerization of norbornene derivatives,” Makromol. Chem.
--[p395]-- Ueda, in Micro and Nanopatterning Polymers, H. Ito, E. Reichmanis, O. Nalamasu, and T. Ueno, Eds., ACS Symposium Series 706, p. 208, American Chemical Society, Washington, DC (1998).
A major drawback of this sulfone terpolymer resist is its poor plasma etch resistance.
--[p399]-- However, blending it with polyNBHFA increases its hydrophilicity and reduces the optical density to ${ \sim } 2 . 0 / \mathrm { \bar { \mu } m }$ 328
--[p391]-- (iii) Thermal analysis
A thermogravimetric analysis (TGA) profile of a typical alicyclic copolymer resist resin, poly(CBN-co-NBCA), is shown in Fig. 7.15. All of the alicyclic resist coand terpolymers show similar TGA profiles. The deprotection temperature and decomposition temperature for the polymers are roughly $2 5 0 ^ { \circ } \mathrm { C }$ and $4 0 0 ^ { \circ } \mathrm { C } .$ respectively.
--[p391]-- Rapid Commun, 12, 255 (1991).
Scheme 7.38 Free radical copolymerization of various alicyclic monomers initiated by (1) azoisobutyronitrile (AIBN) in THF, and (2) di-tert-butyl peroxide (DTBP) in propylene glycol monomethylether acetate, and used in the synthesis of the alicyclic polymer resist materials for ArF lithography, pioneered at the University of Texas at Austin in 1995.
--[p394]-- The synthesis of these polymers 319   
are also catalyzed by Pd(II) catalysts.
<sup>319</sup>H. Ito, “Chemical amplification resists for microlithography,” Adv. Polym. Sci. 173, 112 113 (2005); K. Hatada, T. Kitayama, S. Danjo, Y. Tsubokura, H. Yuki, K. Morikawa, H. Aritome, and S. Namba, “Polymers of alpha substituted benzyl methacrylates as a new type of electron beam resist,” Polym. Bull. 10, 45 (1983).
--[p392]-- Note that although only 2,3-enchainment of the cyclic olefins is shown above the scheme, 2,7-enchainement is also possible, as reported by Gaylord and co-workers.<sup>317</sup>
dioxide from the starting copolymer is observed. The $T _ { \mathrm { g } }$ of the ROMP-derived poly(CBN) is $9 0 ^ { \circ } \mathrm { C } ;$ the vinyl addition and free radical derived poly(CBN) show no thermal transition below the decomposition temperature at $2 5 0 ^ { \circ } \mathrm { C }$ 318
--[p397]-- Because fluoropolymers and polysilsesquioxanes are the only set of polymers with reasonable transparency at 157 nm, significant efforts were invested in finding lithographically useful fluorinated analogs of existing norbornene and metacrylate 193-nm resist platforms.<sup>321</sup> Fluorinated norbornenes with ester-protected groups comprising (i) polymers containing F in the backbone (typically prepared by copolymerization involving tetrafluoroethylene, TFE) and (ii) polymers containing F in the side chain as in NBHFA have been successfully synthesized and used in 157-nm lithography. In particular, NBHFA has been reportedly copolymerized with CBN and other norbornene monomers via VAP using Pd or Ni catalysts (XXXVIIa–d).<sup>322</sup>

===== [p85-85] Optical and Chemical Origins of Lithography > 3.2.1.6 Absorption of light (4块) =====
--[p85]-- In 1852, Augustus Beer (1825–1863) showed that for dilute solutions, the absorption coefficient is proportional to the concentration of the absorbing species in the solution as
$$
\begin{array} { r } { \alpha _ { \mathrm { s o l u t i o n } } = a c , } \end{array}\tag{3:14}
$$
where a is the molar absorption coefficient (sometimes called the molar extinction coefficient) of the absorbing species and $c$ is the concentration.
--[p85]-- \frac { I ( z ) } { I _ { 0 } } = e ^ { a z } ,\tag{3:12}
$$
which can be rearranged to yield
$$
- \ln { \frac { I ( z ) } { I _ { 0 } } } = \alpha z = A ,\tag{3:13}
$$
where z is the distance the light has traveled through the medium, $I _ { 0 }$ is the intensity at $z \_ 0$ , and A is the absorbance. The ratio of the transmitted light to the incident light [left-hand side of Eq. (3.12)] is the transmission of the light.
--[p85]-- 3.2.1.6 Absorption of light
The way in which light is absorbed was studied by Johann Heinrich Lambert (1728–1777), who first expressed it in the differential form,
$$
\frac { d I } { d z } = - \alpha I ,\tag{3:11}
$$
where I is the intensity of light traveling in the z direction through a medium, and a is the absorption coefficient of the medium and has units of inverse length. In a homogenous medium (i.e., a is not a function of z), Eq. (3.11) may be integrated to yield
$$
--[p85]-- Equations (3.12) and (3.13) are now referred to as Lambert’s law, which in essence states that there is a logarithmic dependence between the transmission of light through a substance and the concentration of the substance, and also between the transmission and the length of the material that the light travels through. Today, Lambert’s law serves as the starting point of all lithographic modeling, along with the radiation chemistry/photochemistry that go with it.

===== [p492-493] The Semiconductor Lithographic Process > 11.4.2 Spin coating and instabilities in ultrathin resist films (8块) =====
--[p492]-- 11.4.2 Spin coating and instabilities in ultrathin resist films
Consider the spin-coating process, in which centrifugal forces cause the spreading of fluids against viscous resistance. There are at least three definable stages in the process of flow and coating of substrates: movement of the contact line across the substrate, thinning of the film in the liquid state, and curing of the final film.
--[p493]-- Van der Waals forces dominate in determining film stability<sup>31</sup> of ultrathin films spin coated on nonwetting substrates (“nonwetting” in the sense that a drop of the solution makes a finite contact angle on being placed on the substrate<sup>32</sup>). Such films can become unstable, and dewetting can occur.
--[p492]-- Hendrickson, “Scanning tunneling microscopy and atomic force microscopy characterization of polystyrene spin coated onto silicon surfaces,” Lang muir 8, 920 (1992).
<sup>29</sup>O. Prucker, S. Christian, H. Bock, J. Ruehe, C.W. Frank, and W. Knoll, “On the glass transition in ultrathin polymer films of different molecular architecture,” Macromol. Chem. Phys. 199, 1435 (1998); J.N.D’Amour, C.W. Frank, and U.
--[p492]-- Defects and pinholes can form in all three steps.<sup>30</sup> During spin coating, topographical features such as crystal-originated pits (COPs) can give rise to pressure-driven ridges, which lead to film instabilities, which in turn lead to dewetting and the formation of pinholes.
<sup>28</sup>T.G. Stange, R. Mathews, D.F. Evans, and W.A.
