Repository: NARUTOBEST/semiconductor-knowledge-qa

# heldout 泛化集出题管线(v2,2026-10-01)

与 `pipeline/dev/` 平行、互不混放的 heldout 侧出题管线。
总协议见 `../protocol_v2.md`(v2:取消 source 隔离红线,全库遴选文档)。

## 本目录内容
| 文件 | 用途 |
|---|---|
| `fetch_material.py` | 从 Qdrant(16333 转发)抓取本 track 8 篇文档的真实 chunk 原文 |
| `draft_material/` | 8 篇素材 txt + 草稿 json(每篇 25 题,含 evidence 逐字摘录) |
| `build_datasets_heldout.py` | 草稿 -> `eval/qa_sets/v2_20261001/heldout_200.json` + 校验报告 |
| `_extract_result.py` | 出题 agent 结果恢复(从会话 transcript) |
| `_verify_acceptance.py` | evidence 溯源覆盖率校验(自动发现本目录全部草稿) |
| `_prompt_template.txt` | 出题 agent 提示词模板 |
| `acceptance_report.json` / `_acceptance_failures.txt` | AI 验收记录(heldout 侧) |
| `verify_log.md` | 人工核对清单(heldout 200) |

File: eval/pipeline/heldout/draft_material/12_先进封装材料.txt (part 24 of 34)
Among the numerous lead-free solder options available, the following families are of particular interest and are the prevailing choices of industry: eutectic SnAg, eutectic SnCu, eutectic SnAgCu, eutectic SnZn, eutectic BiSn, and their modifications, as shown in Fig. 5.2. Also shown in Fig. 5.2 are the related applications including reflow soldering, wave soldering, and hand soldering.
Their characteristics and potential performance in electronic applications are presented below.

===== [p402-402] Chapter 11 Electrically Conductive Adhesives (ECAs) > 11.8.2.2 Use of Corrosion Inhibitors (2块) =====
--[p402]-- 11.8.2.2 Use of Corrosion Inhibitors
Another method of preventing galvanic corrosion is to introduce organic corrosion inhibitors into ICA formulations [99–102]. In general, organic corrosion inhibitors act as a barrier layer between the metal and environment forming a film over the metal surfaces [103–106]. Some chelating compounds are especially effective in preventing metal corrosion [105]. Most organic corrosion inhibitors react with the epoxy resin at a specific temperature.
--[p402]-- Therefore, if an ICA is epoxy- based, the corrosion inhibitors must not react with the epoxy resin during curing which would cause them to be consumed and lose their effect. Organic corrosion inhibitors are thoroughly discussed in the literature [104, 106]. Figure 11.12 shows the effect ofa chelating corrosion inhibitor on the contact resistance between an ICA and a Sn/Pb surface. It can be seen that this corrosion inhibitor is very effective in stabilizing the contact resistance.

===== [p391-391] Chapter 11 Electrically Conductive Adhesives (ECAs) > 11.5.1 Process (2块) =====
--[p391]-- 11.5.1 Process
Several flip-chip bumping and joining techniques have been reported in the literature. Flip chips using ICAs are often called polymer flip chips (PFC). The PFC process is a stencil printing technology in which an ICA is printed through a metal stencil to form polymer bumps on bond pads of IC devices subsequent to the under bump metallization deposition on aluminum termination pads.
--[p391]-- The sequential processes to achieve PFC interconnects are UBM deposition, stencil printing an ICA, bump formation (ICA solidification), flip chip attach to achieve electrical connections, and underfill for enhanced mechanical and environmental integrity [64–66].

===== [p63-63] Chapter 2 Advanced Bonding/Joining Techniques > 2.1.1.4 Acrylics (2块) =====
--[p63]-- 2.1.1.4 Acrylics
Acrylic resins (polymethyl methacrylate) are known to have exceptional optical clarity and good weather resistance, strength, electrical properties, and chemical resistance with low water absorption characteristics [7]. Acrylic resins as adhesives in electronic industry are formed through radical or anionic polymerization [9]. Radical polymerization can be initiated by UV radiation as well as by heat.
--[p63]-- Cyanoacrylates are of special interest for systems with very high reaction rates. Their reaction follows an anionic polymerization mechanism [10]. Since the cyanoacrylates have very high polarity, water is able to act as an initiator.

===== [p97-97] Chapter 3 Advanced Chip-to-Substrate Connections > 3.2 Compliant Solder-Based I/O Structures (1块) =====
--[p97]-- 3.2 Compliant Solder-Based I/O Structures
The need for small chip footprint, especially in portable electronics, and higher I/O density has created the need for new packaging technologies. Chip-scale packages were created to address a rapidly growing segment of the market. These chip-scale packages enabled a high silicon packing density, however, CTE mismatch between the silicon and the board needed to be addressed [19, 33].

===== [p12-12] Chapter 1 3D Integration Technologies – An Overview > 1.1.1.2 3D IC-Stacking with Thru-Silicon Vias (Thru-Si Vias or TSVs) (2块) =====
--[p12]-- The term ‘thru-Si Via’ refers to both these cases. In recent years, this technology has been the focus of world-wide research & development activities in industry, university and research institutes.
--[p12]-- 1.1.1.2 3D IC-Stacking with Thru-Silicon Vias (Thru-Si Vias or TSVs)
In this category of 3D integration, individual wafers are first fabricated and then wafers or ICs are stacked in 3D with thru-Si Vias which provide the interconnections between dice. IC-stacking can either be done at wafer-level or at die-level. The wafer-level version of this technology is shown in Fig. 1.3. In this category, vias can go though either bulk Si or through $\mathrm { S i O } _ { 2 }$ .

===== [p440-440] Chapter 12 Die Attach Adhesives and Films > References (1块) =====
--[p440]-- References

===== [p72-72] Chapter 2 Advanced Bonding/Joining Techniques > 2.3 Lead-Free Soldering and Bonding Processes (1块) =====
--[p72]-- 2.3 Lead-Free Soldering and Bonding Processes

===== [p291-292] Chapter 8 Advanced Print Circuit Board Materials > 8.1.2.2 Chopped Fiber (4块) =====
--[p291]-- As a result, the chopped fiber fabrics are more spatially consistent with respect to electrical properties [6]. In addition, individual fiber strands are relatively short with no uniform orientation which can decrease susceptibility of fracturing in the laminate and suppress conductive anodic filament (CAF) growth.
Aramid paper reinforcement for resins is chosen for low CTE, good dielectric strength, dimensional stability and chemical resistance.
--[p292]-- High moisture absorption, high CTE in the z-axis, and medium cost are drawbacks. The ingredients are p-aramid (Kevlar<sup>1</sup>) floc, (the condensation product of p-phenylene diamine and terephthalic acid), and so called ‘‘fibrids’’ made of m-aramid (Nomex<sup>1</sup>), (the condensation product of m-phenylene diamine and isophthalic acid). After the paper sheet formation, the structure is densified in a calendaring operation.
--[p292]-- Thermount<sup>1</sup> is DuPont<sup>´</sup>s brand applied to laminate and prepreg, reinforced with aramid paper and manufactured by licensed laminators.
--[p291]-- 8.1.2.2 Chopped Fiber
Chopped fiber reinforcements made from either short sections of glass filaments or organic fibers are used in some PCB materials. The chopped fibers are formed in a paper-making process that parallels the production of paper from wood pulp as shown in Fig. 8.6. The chopped fiber reinforcements do not have the structural grid patterns associated with woven glass fabrics.

===== [p23-23] Chapter 1 3D Integration Technologies – An Overview > 1.2.1.3 Solid Phase Crystallization (3块) =====
--[p23]-- 1.2.1.3 Solid Phase Crystallization
This is a relatively lower temperature technique to fabricate devices in 3D. The technique is schematically shown in Fig. 1.12c [3, 18]. Amorphous silicon (alpha-Si) is first deposited at a low temperature on the first layer of the active devices. The second active layer of devices is built on this amorphous layer. Then the amorphous silicon is crystallized to form polysilicon.
--[p23]-- Crystallization is induced by Ni seed implanted in a small patterned window at temperature ${ < } 5 0 0 ^ { \circ } \mathrm { C }$ . This step is repeated for the multiple layers of the active devices. Some recent results show the feasibility of making better performing devices at lower temperatures. However, the electrical characteristics of these devices are inferior to those made on single crystal Si.
On-chip 3D integration technologies are still in research.
--[p23]-- The processing difficulty to build circuitry in 3D and its ability to integrate only a limited number of devices will probably enable its use to only highly specialized applications.

===== [p399-399] Chapter 11 Electrically Conductive Adhesives (ECAs) > 11.7.2 Increase Shrinkage (2块) =====
--[p399]-- Therefore, increasing the cure shrinkage of a polymer binder is another method for improving electrical conductivity. For ICAs based on epoxy resins, a small amount of a multifunctional epoxy resin can be added into the formulation to increase cross-linking density, shrinkage, and thus increase conductivity [91].
--[p399]-- 11.7.2 Increase Shrinkage
In general, ICA pastes exhibit low electrical conductivity before cure, but the conductivity increases dramatically after they are cured. ICAs achieve electrical conductivity during the cure process, mainly through a more intimate contact between Ag flakes caused by the shrinkage of polymer binder [91]. Accordingly, ICAs with high cure shrinkage generally exhibit the best conductivity.

===== [p21-21] Chapter 1 3D Integration Technologies – An Overview > 1.2.1.1 Beam Recrystallization (2块) =====
--[p21]-- To improve the performance, an intense laser beam is directed toward the polysilicon layer to recrystallize and eliminate grain boundaries. However this is not practical for 3D devices, because of the high temperatures, $1 0 0 0 ^ { \circ } \mathrm { C } ,$ , involved during melt. The high temperature will adversely affect the devices in the lower layers. There has been on-going work to recrystallize polysilicon at lower temperatures, which can be tolerated better by lower layer transistors.
--[p21]-- 1.2.1.1 Beam Recrystallization
In this technique (shown in Fig. 1.12a) a second active layer on an existing substrate is deposited by first depositing a polysilicon layer followed by the fabrication of thin film transistors (TFTs) on top [3, 15]. However, transistors on polysilion perform poorly, because they exhibit very low surface mobility and high threshold voltages.

===== [p129-129] Advanced Wire Bonding Technology: Materials, Methods, and Testing > 4.3 Bonding Principles (1块) =====
--[p129]-- 4.3 Bonding Principles

===== [p208-208] Chapter 5 Lead-Free Soldering > 5.7.3.2 Wetting Control (2块) =====
--[p208]-- The peak temperature also varies from 230 to $2 5 5 ^ { \circ } \mathrm { C }$ . Here the voiding decreases not only with increasing soaking time, but also with increasing peak temperature, thus strongly demonstrates the effect of improving wetting on reducing voiding.
--[p208]-- 5.7.3.2 Wetting Control
Wetting improves with increasing fluxing reaction, which in turn increases with increasing temperature and time. Thus, a profile with a high temperature and a long time will favor better wetting [62]. Figure 5.12 shows the voiding performance of lead-free solder paste C when reflowed under various reflow profiles. Paste C is very resistant against oxidation. The soaking time increases sequentially from profile 2 m to profile 8 m.

===== [p412-412] Chapter 12 Die Attach Adhesives and Films > 12.1 Die Attach Materials (1块) =====
--[p412]-- 12.1 Die Attach Materials

===== [p228-228] Chapter 6 Thin Die Production (2块) =====
--[p228]-- Different surface treatment approaches and their effect on improving mechanical property of thinned silicon are also discussed in this chapter.
Keywords Thinning - Grinding - Back side treatment - Wafer-bow - Damage - Singulation - Laser - Mechanical Performance
--[p228]-- Chapter 6 Thin Die Production
Werner Kroeninger
Abstract Thin silicon die production is becoming a challenge for all spheres of semiconductor industry. The diversity of requirements and constraints for various applications leads to a lot of different solutions for making thin dies. This chapter describes recent developments on silicon wafer thinning and singulation. Various technologies for material removal and the associated damage caused by the material removal are reviewed in details.

===== [p393-393] Chapter 11 Electrically Conductive Adhesives (ECAs) > 11.5.1.4 Underfill (2块) =====
--[p393]-- Studies have demonstrated that both thermoset and thermoplastic ICAs can offer low initial joint resistances of less than 5 milliohms and stable joint resistances (Au-to-Au flip chip bonding) during all the accelerated reliability testing. The reliability results have indicated that there is no substantial difference in the performance of thermoset ad thermoplastic bumps and both types of polymers offer reliable flip chip electrical interconnections [66].
--[p393]-- 11.5.1.4 Underfill
An underfill is then injected into the gap between the chip and chip carrier and then cured to complete the flip chip process. The function of the underfill is to provide mechanical integrity and environmental protection to a flip chip assembly.

===== [p315-315] Chapter 9 Flip-Chip Underfill: Materials, Process and Reliability (2块) =====
--[p315]-- Chapter 9 Flip-Chip Underfill: Materials, Process and Reliability
Zhuqing Zhang and C.P. Wong
Abstract In order to enhance the reliability of a flip-chip on organic board package, underfill is usually used to redistribute the thermo-mechanical stress created by the Coefficient of Thermal Expansion (CTE) mismatch between the silicon chip and organic substrate. However, the conventional underfill relies on the capillary flow of the underfill material and has many disadvantages.
--[p315]-- In order to overcome these disadvantages, many variations have been invented to improve the flip-chip underfill process. This paper reviews the recent advances in the material design, process development, and reliability issues of flip-chip underfill, especially in no-flow underfill, molded underfill, and wafer-level underfill. The relationship between the materials, process and reliability in these packages is discussed.
Keywords Flip-chip - Underfill - Interconnect - Materials - Reliability - Coefficient of thermal expansion

===== [p374-374] Chapter 11 Electrically Conductive Adhesives (ECAs) > 11.2.4 Conductive Fillers (1块) =====
--[p374]-- 11.2.4 Conductive Fillers

===== [p278-278] Chapter 7 Advanced Substrates: A Materials and Processing Perspective > 7.8.3.1 Buried Passives Substrates (1块) =====
--[p278]-- 7.8.3.1 Buried Passives Substrates
PCBs with buried capacitors and resistors have been in production for more than 10 years. But still applications for substrates are limited because the electrical properties are restricted. The achievable tolerance of the electrical parameters is typically also greater then 10% which often does not meet requirements. Discussion of these applications is therefore deferred.

===== [p399-399] Chapter 11 Electrically Conductive Adhesives (ECAs) > 11.7.1 Eliminate Lubrication Layer (4块) =====
--[p399]-- However, the viscosity of an ICA paste may increase if the lubricant layer is removed. An ideal chemical substance (or lubricant remover) should be latent (does not remove the lubricant layer) at room temperature, but be active (capable of removing the lubricant layer) at a temperature slightly below the cure temperature of the polymer binder.
--[p399]-- 11.7.1 Eliminate Lubrication Layer
An ICA is generally composed of a polymer binder and Ag-flake filler material. A thin layer of organic lubricant is present on the surface of the Ag flakes. This lubricant layer plays an important role in the performance of ICAs, including the dispersion of Ag flakes in adhesives, and the rheology of the adhesive formulations [86, 85, 87,88].
--[p399]-- The organic layer consist ofa Ag salt formed between the Ag surface and the lubricant, which typically is a fatty acid such as stearic acid [88, 89]. This lubricant layer affects the conductivity ofan ICA because it is electrically insulating [88, 89]. To improve conductivity, the organic lubricant layer must be partially or fully removed through the use of chemical substances that can dissolve the organic lubricant layer [88–90].
--[p399]-- The lubricant remover can be a solid short-chain acid, a high-boiling-point ether such as diethylene glycol monobutyl ether or diethylene glycol monoethyl ether acetate, and a polyethylene glycol with a low molecular weight [88–90]. These chemical substances can improve electrical conductivity ofICAs by removing the lubricant layer on the Ag-flake surfaces and providing an intimate flake-flake contact [88, 90].

===== [p465-465] Chapter 14 Embedded Passives > 14.1 Embedded Inductors (1块) =====
--[p465]-- 14.1 Embedded Inductors

===== [p488-488] Chapter 14 Embedded Passives > 14.2.2 New Concepts and Current Trend (1块) =====
--[p488]-- 14.2.2 New Concepts and Current Trend

===== [p403-403] Chapter 11 Electrically Conductive Adhesives (ECAs) > 11.9 Improvement of Impact Performance (2块) =====
--[p403]-- Among the methods are decreasing the filler loading to improve the impact strength [112], but then reduces the electrical conductivity of the conductive adhesives. A development study was reported where conductive adhesives were formulated using low modulus resins that absorb the impact energy developed during a drop [113]. Also, conformal coating of the surface-mounted devices has been used to improve mechanical strength.
A study demonstrated that conformal coating improved the impact strength of conductive adhesives joints [114].
--[p403]-- 11.9 Improvement of Impact Performance
The ability to resist performance degradation when subjected to mechanical shock is a critical property that solder replacement ICAs must possess. There are ongoing efforts to develop ICAs which exhibit acceptable impact strength; are capable of passing the standard drop test used to evaluate the impact strength of components attached to a printed circuit board (PCB).

===== [p218-218] Chapter 5 Lead-Free Soldering > 5.11.3 Temperature Cycling (2块) =====
--[p218]-- 5.11.3 Temperature Cycling
The reliability of solder interconnects formed with SAC397 and SA was determined by Osterman et al. [83] using CLCC assemblies subjected to various thermal cycling conditions. The test results indicated:
(1) At the lower cyclic mean temperatures, Pb-free solders showed better reliability than SnPb solder.
--[p218]-- (2) At the highest tested cyclic mean temperature which had a cyclic peak temperature of $1 2 5 ^ { \circ } \mathrm { C } ,$ , SnPb solder outperformed the Pb-free solders.
(3) Effect of the dwell time decreased with the increasing cyclic mean temperature.
(4) At temperatures under $1 0 0 ^ { \circ } \mathrm { C }$ regardless of dwell time, Pb-free solder was more reliable than SnPb solder.
(5) Reliability of the Pb-free solders showed much stronger dependence than the SnPb solder on the cyclic medium temperature.

===== [p381-381] Chapter 11 Electrically Conductive Adhesives (ECAs) > 11.3.4.1 Gold-Coated Nickel Filler (1块) =====
--[p381]-- 11.3.4.1 Gold-Coated Nickel Filler
An application utilizing gold-coated nickel particles has been reported to provide reliable connection to unbumped flip chips [30]. Another study showed ACAs containing larger particles could accommodate planarity issues due to surface roughness, non-flat or non-parallel pads, compared to ACAs containing smaller particles. It was very difficult to obtain 100% consistency in conduction with unbumped flip-chip dice using ACAs with small diameter balls [31].

===== [p381-381] Chapter 11 Electrically Conductive Adhesives (ECAs) > 11.3.4 ACAfor Unbumped Flip Chips (3块) =====
--[p381]-- 11.3.4 ACAfor Unbumped Flip Chips
Although ACAs are typically utilized with flip-chip bumped die, they are also used for unbumped flip chips in some cases. For unbumped flip chips, a pressure-engaged contact must be established by bringing the particles to the aluminum chip pads rather than a bump. The pressure must be sufficient to break the oxide on the aluminum pads.
--[p381]-- It is essential to control the temperature heating rate to be sufficiently slow when the polymeric resin is curing so the conductive filler particles can migrate from the chip carrier side to the chip side pad [29].
--[p381]-- A sufficient quantity of particles must be trapped in the contact pad area and remain in place during bonding and curing to achieve a reliable interconnection. In addition to maximizing the number of particles in the contact area, the number of particles located between adjacent pads must be minimized to prevent electrical shorts. An additional factor that must be considered in the case of unbumped flip chips is adhesive flow during bonding and curing.

===== [p204-204] Chapter 5 Lead-Free Soldering > 5.6 Substrates for Lead-Free Soldering (1块) =====
--[p204]-- 5.6 Substrates for Lead-Free Soldering
The impact of RoHS regulation on substrates is similar to that for plastic component packages. The substrate materials need to be halogen free and capable of surviving a higher process temperature.

===== [p374-374] Chapter 11 Electrically Conductive Adhesives (ECAs) > 11.2.4.1 Solid Metal Particles (1块) =====
--[p374]-- 11.2.4.1 Solid Metal Particles
Conductive fillers are used to provide the adhesive with electrical conductivity. The simplest fillers are metal particles such as gold, silver, nickel, indium, copper, chromium and lead-free solders (SnBi) [6, 7, 9–11]. The particles are usually spherical and range 3–15 mm in size for ACA applications [12]. Needles or whiskers are also quoted in some patents [6].

===== [p268-268] Chapter 7 Advanced Substrates: A Materials and Processing Perspective > 7.5.5 Surface Finishes (1块) =====
--[p268]-- 7.5.5 Surface Finishes

===== [p356-356] Chapter 10 Development Trend of Epoxy Molding Compound for Encapsulating Semiconductor Chips > 10.5 Moisturized Reflow Resistance (1块) =====
--[p356]-- 10.5 Moisturized Reflow Resistance

===== [p267-267] Chapter 7 Advanced Substrates: A Materials and Processing Perspective > 7.5.2 Low Cost Solder Masks (1块) =====
--[p267]-- 7.5.2 Low Cost Solder Masks
The same cost trend as for dielectric materials exists for all materials used in substrate manufacturing. The competition for Taiyo Ink solder masks is increasing but no clear penetration has been established as of now.

===== [p205-205] Chapter 5 Lead-Free Soldering > 5.7 Assembly with Lead-Free Reflow Soldering (2块) =====
--[p205]-- With the same stencil design, the difference in density of alloys would have impact on the weight of solder paste printed, not on the paste volume deposited.
--[p205]-- 5.7 Assembly with Lead-Free Reflow Soldering
iNEMI’s study showed that the printability of lead-free solder pastes was comparable with that of Sn63 solder pastes [55]. This is expected, since the printability of a stable solder paste is governed by the rheology of solder paste, which in turn is governed by the solder powder volume fraction, solder powder shape, size, and rheology of flux vehicle, not by the alloy composition [34].

===== [p485-485] Chapter 14 Embedded Passives > 14.2 Embedded Capacitors (1块) =====
--[p485]-- 14.2 Embedded Capacitors

===== [p38-38] Chapter 1 3D Integration Technologies – An Overview > 1.2.2.3 Key Enabling Technologies for 3D IC-Stacking (1块) =====
--[p38]-- 1.2.2.3 Key Enabling Technologies for 3D IC-Stacking
3D IC-stacking requires the following key common enabling technologies.
 Wafer-Thinning
 Thru-Vias in Silicon
 Etching
 Via Isolation
 Metallization
 Wafer Alignment

===== [p340-340] Chapter 9 Flip-Chip Underfill: Materials, Process and Reliability > References (1块) =====
--[p340]-- References

===== [p494-494] Chapter 14 Embedded Passives > 14.3 Embedded Resistors (1块) =====
--[p494]-- 14.3 Embedded Resistors

===== [p250-250] Chapter 6 Thin Die Production > References (1块) =====
--[p250]-- References

===== [p242-242] Chapter 6 Thin Die Production > 6.3.2 Characterization ofthe Stress and Damage Induced by Grinding (1块) =====
--[p242]-- 6.3.2 Characterization ofthe Stress and Damage Induced by Grinding
Thinning processes introduce damages to the silicon wafers. The question is if the depth of damage is a function of the final silicon wafer thickness. The question can be considered based on the following two scenarios:

===== [p314-314] Chapter 8 Advanced Print Circuit Board Materials > References (1块) =====
--[p314]-- References

===== [p147-147] Advanced Wire Bonding Technology: Materials, Methods, and Testing > 4.4.3 Gold Plating (1块) =====
--[p147]-- 4.4.3 Gold Plating

===== [p252-252] Chapter 7 Advanced Substrates: A Materials and Processing Perspective (3块) =====
--[p252]-- Chapter 7 Advanced Substrates: A Materials and Processing Perspective
Bernd Appelt
--[p252]-- Abstract This chapter reviews materials and processing for fabricating organic substrates including laminate substrates for plastic BGA (PBGA), build-up substrates for flip chip BGA (FCBGA), tape substrate for tape BGA (TBGA), coreless substrate, and some specialty substrates such as substrates for RF modules, high performance substrates with low dielectric constant, and substrate with embedded components (active dies or passives).
--[p252]-- Future trend of organic substrate development is also covered in this chapter.
Keywords Organic substrates - Copper clad laminate (CCL) - Ajinomoto Build-up Film (ABF) - Coreless, BGA, Blind via (BV) - High density interconnect (HDI) - Low dielectric constant

===== [p215-215] Chapter 5 Lead-Free Soldering > 5.11.2 Solder Joint Intermetallics (1块) =====
--[p215]-- 5.11.2 Solder Joint Intermetallics

===== [p423-423] Chapter 12 Die Attach Adhesives and Films > 12.2 Development of Die Attach Film: High Reliability Performance for Package Crack Resistance and Advanced Package (1块) =====
--[p423]-- 12.2 Development of Die Attach Film: High Reliability Performance for Package Crack Resistance and Advanced Package
In this section, development of die attach films including design concepts and properties is described in details.

===== [p231-231] Chapter 6 Thin Die Production > 6.2 Wafer Thickness Reduction (1块) =====
--[p231]-- 6.2 Wafer Thickness Reduction

===== [p65-65] Chapter 2 Advanced Bonding/Joining Techniques > 2.1.3 New Adhesives (1块) =====
--[p65]-- 2.1.3 New Adhesives

===== [p140-140] Advanced Wire Bonding Technology: Materials, Methods, and Testing > 4.4 Materials (1块) =====
--[p140]-- 4.4 Materials

===== [p185-185] Advanced Wire Bonding Technology: Materials, Methods, and Testing > References (1块) =====
--[p185]-- References

===== [p394-395] Chapter 11 Electrically Conductive Adhesives (ECAs) > 11.5.2.1 Comparison with Soldered Joints (2块) =====
--[p395]-- (d) The chip is placed on mating pads of a chip carrier with on pressure required during curing. (e) An underfill (an insulating adhesive) is dispensed and cured
--[p394]-- 11.5.2.1 Comparison with Soldered Joints
Another process for bonding a flip chip with metal bumps consists of screenprinting an ICA on a chip carrier, aligning and placing the chip, curing the ICA
Fig. 11.10 A schematic of the process flow of joints formed with stud-bumped flip-chips using ICAs. (a) Tips of the gold stud bumps formed with a wire bond tool are planarized. (b) Planarized bumps are dipped into a thin layer of ICA. (c) The chip is withdrawn, leaving the bumps coated with ICA.

===== [p350-350] Chapter 10 Development Trend of Epoxy Molding Compound for Encapsulating Semiconductor Chips > 10.2.2 Hardener (1块) =====
--[p350]-- 10.2.2 Hardener
Phenol novolac resins have been commonly employed as the hardeners for EMCs because of their excellent performance in terms of heat resistance, moisture resistance, electrical properties, curing property, and storage stability. It is easy to tailor the melt viscosity of an EMC that contains phenol novolak hardener because the molecular weight distribution of the material can be controlled by adjusting the number of repeating units in the novolak structure.

===== [p119-119] Chapter 3 Advanced Chip-to-Substrate Connections > Reference (1块) =====
--[p119]-- Reference

===== [p276-276] Chapter 7 Advanced Substrates: A Materials and Processing Perspective > 7.8 Specialty Substrates (1块) =====
--[p276]-- 7.8 Specialty Substrates
Many specialty substrates have been developed to suit specific needs. A few of these specials will be addressed here briefly: RF modules, high performance, low dielectric BGAs and embedded component substrates.

===== [p255-255] Chapter 7 Advanced Substrates: A Materials and Processing Perspective > 7.2 Ceramic Substrates (1块) =====
--[p255]-- 7.2 Ceramic Substrates
Ceramic substrates are relegated to special applications of either high reliability requirements e.g. multi-chip modules in large servers and military applications or RF applications where passive elements like baluns and R, L, C elements need to be incorporated directly. Ceramics also can provide hermetic packages where required. Three dimensional features are also relatively easy to mold into ceramic material.
But the total volume of ceramics is rather small in comparison to organic substrates and will therefore be left for others to review.

===== [p443-443] Chapter 13 Thermal Interface Materials > Greek (1块) =====
--[p443]-- Greek
$\sigma$ Surface roughness   
$\psi _ { J - a }$ Junction to ambient thermal resistance   
$\boldsymbol { \Psi } _ { c s }$ Case to sink thermal resistance   
$\boldsymbol { \Psi } _ { s a }$ Sink to ambient thermal resistance   
$\phi$ Volume fraction of particles in TIMs   
$\alpha$ Biot number   
$\tau _ { y }$ Yield stress of the TIM

===== [p122-127] Chapter 17 Microelectromechanical Systems and Packaging > 17.5 Opportunities and Major Challenges (30块) =====
--[p125]-- In reaction A, the $\mathrm { A l } ( \mathrm { C H } _ { 3 } ) _ { 3 }$ reacts with the surface hydroxyl groups to deposit a new monolayer of aluminum atoms terminated by methyl groups. In reaction B, the methylated surface reacts with $_ \mathrm { H _ { 2 } O }$ vapor, thereby replacing the methyl groups with hydroxyl groups. $\mathrm { C H } _ { 4 }$ is liberated in both the A and B reactions.
--[p123]-- How to improve manufacturing processes to accommodate MEMS/NEMS devices integrated with other devices is a major challenge. The approaches shown in Section 17.2: Packaging of MEMS can serve as good examples. In each approach, a wafer-level capping process has been custom-developed for each MEMS device. After this process, MEMS devices capped can be treated as another electronic components going through regular manufacturing processes established for microelectronic packages.
--[p124]-- Small voltage can reduce charge accumulation and avoid charge-induced stiction problem. Meanwhile, the stiff beam has a very large spring force, which can overcome surface adhesion even after billions of surface contacts.
For the material development, self-assembled monolayer (SAM) is applied to MEMS devices to avoid moisture-induced stiction failures [7]. Hardened gold alloys are developed to assure reliability of RF contact switches [5].
--[p124]-- \mathrm { A } ) \mathrm { A } \mathrm { l } - \mathrm { O } \mathrm { H } ^ { * } + \mathrm { A } \mathrm { l } ( \mathrm { C } \mathrm { H } _ { 3 } ) _ { 3 } \longrightarrow \mathrm { A } \mathrm { l } - \mathrm { O } - \mathrm { A } \mathrm { l } ( \mathrm { C } \mathrm { H } _ { 3 } ) _ { 2 } ^ { * } + \mathrm { C } \mathrm { H } _ { 4 }
$$
$$
\mathrm { B ) \ A l - C H _ { 3 } ^ { * } + H _ { 2 } O  A l - O H ^ { * } + C H _ { 4 } }
$$
--[p123]-- System integration is indeed a great opportunity; however, they are numerous challenging issues for the integration. The systems developed should be manufacturable. For example, the physics subsystem shown in Fig. 17.18 consists ofquite a few components vertically stacked. Three-dimensional stacking is not manufacturable for microelectronic packages; therefore, manufacturability of such a physics subsystem is not promising today.
--[p126]-- These ALD coatings can be further improved by newly developed molecular layer deposition (MLD) [7]. The nano-scaled organic/inorganic multilayer is expected to play a major role in material improved for reliable integrated MEMS/NEMS.
ALD, MLD and many other materials processing technologies are available to remove reliability as the showstopper for integrated MEMS/NEMS systems. However, our knowledge is often not good enough to guide the materials development.
--[p125]-- ALD can be used to coat many different nano-scaled, single-layer or multilayer structures to protect MEMS from different reliability failures. Successful coatings have been developed to solve the following MEMS reliability problems:
 Dielectric Coating to Prevent Electrical Shorts [21, 22]
 Charge Dissipation for Reliable MEMS [8]
 Hydrophobic Coating for Reliable MEMS [19]
In addition, ALD coatings have been developed for nano-scaled devices [20].
--[p123]-- The most reliable MEMS devices are hermetically packaged single-point contact or no-contact devices. Recently, novel MEMS devices with surface contacts have reached impressive reliability levels with billions or hundreds of billions of surface impacts. It is a significant improvement from the early studies on RF MEMS.
Most of the improvements on surface contacts result from design for reliability and material development.
--[p125]-- The net result of one AB cycle is the deposition of one monolayer of $\mathbf { A l } _ { 2 } \mathbf { O } _ { 3 }$ onto the surface. The ALD $\mathbf { A l } _ { 2 } \mathbf { O } _ { 3 }$ film growth is extremely linear with the number of AB cycles performed and the growth rate is 1.29 $\mathring \mathrm { A }$ /cycle. The deposition rate is about 0.12 nm (one AB cycle) in 6–10 s in a laboratory setup. In a manufacturing setup, the cycle time can be reduced by at least 10 times.
--[p124]-- For a capacitive RF MEMS switch, the capacitance ratio can be reduced from 100 to 5 after improving RF system designs. With a small ratio, contact area is decreased substantially. Its corresponding stiction force is reduced and the reliability is enhanced significantly. Or, the flexure of the MEMS device can be designed to be very stiff. The high pulldown voltage required for the stiff beam can be adjusted during the snap-down process, so the voltage applied after pull-down can be small.
--[p124]-- For example, we can use photoresist to cover some patterned areas during deposition for selective instead of comprehensive coverage. ALD can be used to grow a variety of materials including oxides, nitrides, and metals.
ALD process consists of two CVD half reactions. One example of this process is the atomic layer deposition of ${ \bf A l } _ { 2 } { \bf O } _ { 3 }$ consisting of the following binary reaction sequence in which the asterisks designate the surface species:
$$
--[p123]-- The integration of MEMS and NEMS is the theme of the research studies conducted at the DARPA Center on Nanoscale Science and Technology for Integrated Micro/ Nano-Electromechanical Transducers (iMINT). Here is a short list of possible impacts resulting from some integrated MEMS/NEMS systems being studied at iMINT:
a. a flexible thermal ground plane with a thermal conductivity 100X better than copper’s.
b. a nano-scaled barrier coating on polymer with 10,000X enhanced hermeticity.
c.
--[p123]-- a metamaterial-enabled patch antenna that is 5–10X smaller than current antennas.
d. a biosensor with single molecule sensitivity while reducing the false alarm rate by 100X.
e. a light emitting diode with 3X enhanced efficiency and 100X reduced thermal resistance.
f. a solid state supercapacitor with the capacitor density increased by 25–100X.
MEMS/NEMS and packaging technologies are essential to each system integration.
--[p126]-- In addition, a detailed model was developed to consider the actual surface topography and the observed surface correlations. The modeling results are shown in solid lines, which represent the effects of RH and surface roughnesses very well. The maximum adhesion energy due to capillary condensation is
2 cos $\theta = 1 4 4 ~ \mathrm { m J / m } ^ { 2 }$ , which is shown for reference. It is used to include the capillary force in the model.
--[p122]-- $7 0 \pm 1 ^ { \circ } \mathrm { C }$ , using heaters on either side of the cell. As shown in Fig. 17.18b, the physics assembly is suspended on a specially designed Cirlex suspension with limited conductive heat losses. Low emissivity coating is applied to reduce radiation losses. In addition, all components integrated are sealed in a package to limit convective losses.
--[p123]-- It is critical to develop wafer-level capping-like processes to meet the manufacturing challenges for integrated MEMS/NEMS systems.
Another major challenge is reliability. Stiction, fracture, and fatigue, mechanical wear with respect to frequency and humidity, and shock and vibration effects are the major causes of MEMS failures. Their effects on NEMS will be much more influential. During the last 20 years, MEMS products have proven to be reliable [34, 45, 47].
--[p122]-- When the modulation frequency reaches 4.59631589 GHz, the atoms are pumped into a coherent dark state. This results in significantly reduced absorption, which is detected by a photodiode. The photodiode signal is fed back to a local oscillator to lock it to this resonance. Thus measuring a very accurate frequency, this is then converted to time.
The cell and VCSEL in this assembly must be maintained at specified temperatures, e.g.
--[p122]-- The physics subsystem of CSAC integrates photonic active and passive devices with vapor cells, thermal and mechanical elements through advanced MEMS and packaging technologies. This subsystem has to be further integrated with microelectronic controllers and RF oscillators for a complete CSAC. CSAC is a good example illustrating how
MEMS and packaging technologies are used to integrate MEMS devices with microelectronic, photonic and RF devices.
--[p127]-- Some MEMS devices have proven reliable even with contacts with a cyclic life over 100 billion. With advancement of science and technology, MEMS reliability will not be a showstopper anymore. Of course, we will never be able to solve the MEMS reliability problem. Reliability is always a critical issue in microelectronic packaging, and it is going to be a critical issue in MEMS packaging.
--[p122]-- 17.5 Opportunities and Major Challenges
We have reviewed interesting examples of packaging of MEMS devices, use of MEMS devices to enhance packaging technologies, and use of packaging technologies to fabricate MEMS devices. These examples also indicate a great opportunity to apply packaging and MEMS technologies to fully integrate sensors and actuators with microelectronic, optoelectronic and RF components on a single system platform.
--[p126]-- Dashed lines report the experimental observations of the cantilevers when the relative humidity (RH) increases. The cantilever is stuck on the surface when RH reaches a critical level; this stiction is a jump in adhesion energy as shown in each dashed line. As the landing pad roughness increases, the RH at which the adhesion initially jumps due to capillary condensation also increases. Once the initial jump occurs, the adhesion energy is independent of RH.
--[p124]-- More importantly, ALD will be essential to NEMS. The 25-nm coating will be in the same order as the 100-nm scaled devices. Any variations in the nano-scaled coating will have a significant effect on NEMS performance and reliability. ALD provides the best to assure high-quality, precise nano-scaled coatings.
ALD is a thin film growth technique allowing atomic-scale thickness control.
--[p124]-- Tungsten coating can enhance wear resistance ofMEMS bearing [42]. In addition, atomic layer deposition (ALD) has also been introduced to provide various nanoscaled surface coatings to enhance MEMS reliability. ALD is one of the best surface coating technologies with precision down to one atomic layer. It is important to assure MEMS reliability affected by the nano-scaled interface between MEMS surfaces. A 25-nm coating can affect the performance of a 100-nm scaled device.
