Repository: NARUTOBEST/semiconductor-knowledge-qa

# heldout 泛化集出题管线(v2,2026-10-01)

与 `pipeline/dev/` 平行、互不混放的 heldout 侧出题管线。
总协议见 `../protocol_v2.md`(v2:取消 source 隔离红线,全库遴选文档)。

## 本目录内容
| 文件 | 用途 |
|---|---|
| `fetch_material.py` | 从 Qdrant(16333 转发)抓取本 track 8 篇文档的真实 chunk 原文 |
| `draft_material/` | 8 篇素材 txt + 草稿 json(每篇 25 题,含 evidence 逐字摘录) |
| `build_datasets_heldout.py` | 草稿 -> `eval/qa_sets/v2_20261001/heldout_200.json` + 校验报告 |
| `_extract_result.py` | 出题 agent 结果恢复(从会话 transcript) |
| `_verify_acceptance.py` | evidence 溯源覆盖率校验(自动发现本目录全部草稿) |
| `_prompt_template.txt` | 出题 agent 提示词模板 |
| `acceptance_report.json` / `_acceptance_failures.txt` | AI 验收记录(heldout 侧) |
| `verify_log.md` | 人工核对清单(heldout 200) |

File: eval/pipeline/heldout/draft_material/10_EUV_Lithography.txt (part 25 of 32)
The work by Satyanarayana et al. cited above is not the only approach to negative-tone imaging for EUVL.<sup>102</sup> For example, in 2007 Shimizu et al. reported crosslinking resists made with partially protected poly vinyl phenol and on a resist made with protected noria.
--[p55]-- also reported noria-based materials for which they used attached oxetanyl groups to provide acid-catalyzed crosslinking<sup>105</sup> and an approach with acid-sensitive protecting groups to provide positivetone resists.<sup>106</sup> These results both gave resolution of roughly 40-nm lines and spaces on a ministepper.
Green et al.
--[p56]-- The authors reported that the interference imaging performance improved from 14-nm lines and spaces to 11-nm lines and spaces when xMT was added compared with a resist based only on epoxy crosslinking.<sup>112</sup> The authors suggest that the high resolution of their system is due to what they call a multi-trigger mechanism, where two different acid-catalyzed events are needed in the same area of a resist.<sup>113</sup> However, the specific mechanism of each of the two proposed triggers is not described.
--[p55]-- reported EUV resists based on calixeranes, which are another polyphenolic molecule with a defined circular structure.<sup>107</sup> They got a positive-acting resist by protecting the phenolic functionality with acetals. These resists were imaged using EUVL but showed bridging and pinching of lines. The authors attributed this to the low $T _ { g }$ of the materials and developed some additional materials with higher $T _ { g }$ . These new materials have not yet been imaged.
--[p55]-- In 2014 the group reported EUV results using such molecules combined with a photodecomposable nucleophile (PDN).<sup>108,109</sup> They reported that the PDN functions to quench the epoxide chain reaction in the same way a base quenches an acidcatalyzed protection in a typical CAR. They achieved 18-nm line-space resolution using a ministepper at an exposure dose of 39 mJ/cm<sup>2</sup>. These materials were solvent developed.
--[p55]-- 8.5.8 Non-polymer-based organic EUV resists
Molecular glasses are materials that have a defined molecular structure and molecular weight, but are big enough to form good films and thus can be used for making photoresist. In theory, they can produce better control of resist properties due to their clearly defined resist structure. In 2006, Oizumi et al. demonstrated CARs based on polyphenols.<sup>101</sup> This group achieved a resolution of 30-nm lines and spaces on a 0.3-NA MET.
--[p55]-- Niina et al.<sup>103</sup> reported positive-tone materials made by adding protecting groups to noria and got a 10 mJ/cm<sup>2</sup> resist with clean imaging of 32-nm lines and spaces on a ministepper. Nishikubo et al.<sup>104</sup> reported similar work using a different protecting group. Seki et al.
--[p55]-- Henderson’s group at Georgia Tech has published extensively on negativetone, nonpolymeric-based EUV resists. Most of their EUV work relates to molecules with three or four phenol groups functionalized with epoxides that are crosslinked using chemically amplified chemistry.
--[p55]-- In 2015 the group reported extending this chemistry to a TMAH-developable system, although with somewhat lower resolution.<sup>110</sup>
Research was reported by researchers at the University of Birmingham in 2013 on negative-tone resists based on a fullerene derivative that can be crosslinked using photo-generated acid.
--[p55]-- Noria is a poly-phenolic compound with a circular shape. It is high enough in molecular weight that it forms good films. Both materials made good-quality resists. The two material sets showed comparable resolution of 26-nm lines and spaces on the Berkeley MET.
Other groups have also reported noria-based resists.
--[p56]-- However, no chemical details of the material were reported and the exposures were done on an interference imaging tool, so it is hard to judge the potential of this resist system.<sup>111</sup>
Another small-molecule-based approach uses a molecular component called xMT, which contains 2 tert-butoxycarbonyl (tBOC)-protected functional groups along with a multiple-epoxy-containing crosslinker, PAG, and base.

===== [p77-78] Chapter 8 Photoresists for EUV Lithography > 8.8.3.1 High-speed resists using antimony, tin, tellurium, and bismuth (12块) =====
--[p77]-- 8.8.3.1 High-speed resists using antimony, tin, tellurium, and bismuth
Passarelli and coworkers have presented a series of high-speed, negative-tone resists of the general form ${ \bf R } _ { n } { \bf M } ( { \bf O } _ { 2 } { \bf C } { \bf R } ^ { \prime } ) _ { 2 }$ where M is the main-group metal antimony, tin, tellurium or bismuth, and the carboxylate group is capable of undergoing free-radical polymerization (acrylate, methacrylate, or styrene carboxylate).
--[p77]-- This sensitivity trend cannot be explained by optical density differences since tin and tellurium are about the same and darkest, then antimony, followed by bismuth. The sensitivity of these resists is, therefore, not merely due to their ability to absorb photons, but also due to other factors explored by the authors.
--[p77]-- One resist, tri(phenyl)antimony diacrylate (JP-20), prints 35-nm lines with modulation down to 16 nm, with sensitivities of 5.6 and 9.2 $\mathrm { m J } / \mathrm { c m } ^ { 2 }$ when developed in hexanes or water, respectively (Fig. 8.51). This resist exhibits negative-tone imaging in both developers. It has also passed witness platebased outgassing tests and has excellent shelf-life.
--[p77]-- The authors explored the systematic variations of the metal (M), the aliphatic or aromatic R group, and the polymerizable carboxylate group $( \mathbf { O } _ { 2 } \mathbf { C } \mathbf { R } ^ { \prime } )$ by preparing and lithographically evaluating more than 35 compounds.<sup>180,181</sup>
--[p78]-- They reasoned that in order for the propagation of free-radical polymerization to proceed, the olefins must be in contact with other olefins, and that higher concentrations of olefins would lead to higher turnover numbers. Larger turnover number should lead to greater sensitivity because more molecules are reacted per initiation event, and because higher-molecular-weight molecules have lower solubility.
--[p77]-- Four resists of the type $\mathrm { P h } _ { n } \mathrm { M } ( \mathrm { a c r y l a t e } ) _ { 2 }$ and containing antimony, tin, tellurium, or bismuth were synthesized, coated, and evaluated for contrastcurve performance (Fig. 8.52). The relative sensitivities are: antimony produces the fastest resist, then bismuth tin, and tellurium is the slowest.
--[p77]-- ~ ( 2 ) \mathrm { P h } _ { 3 } \mathrm { S b } ( \mathrm { O } _ { 2 } \mathrm { C H } = \mathrm { C H } _ { 2 } ) _ { 2 }$ and $( \mathrm { c y c l o h e x y l ) _ { 3 } S b ( O _ { 2 } C H = C H _ { 2 } ) _ { 2 } }$ have exactly the same photospeed, suggesting that M-C bond cleavage is not involved in the mechanism. (3) The sensitivity of the resist directly correlates to the concentration of olefins in the resist (discussed below).
--[p77]-- The authors proposed that these main-group olefin complexes undergo photolysis and solubility changes through a mechanism that involves freeradical polymerization of double bonds (Fig. 8.53). They propose that the initiation involves homolytic cleavage of the M-carboxylate bond followed by polymerization to create linear or branched oligomers within the exposed region.
--[p78]-- The authors tested the hypothesis that the greatest contributor to the sensitivity of molecules of the type $\mathbf { R } _ { n } \mathrm { S b } ( \mathbf { O } _ { 2 } \mathbf { C } \mathbf { R } ^ { \prime } ) _ { 2 }$ is the concentration of polymerizable olefins in the resist.
--[p77]-- This mechanism is supported by three additional studies: $( 1 ) \ \mathrm { P h } _ { 3 } \mathrm { S b }$ $( \mathrm { O } _ { 2 } \mathrm { C H } { = } \mathrm { C H } _ { 2 } ) _ { 2 } \ \mathrm { i s } \sim 1 5 \times$ faster than $\mathrm { P h } _ { 3 } \mathrm { S b } ( \mathrm { O } _ { 2 } \mathrm { C H } _ { 3 } ) _ { 2 } .
--[p78]-- To test this hypothesis, the authors defined a parameter called polymerization olefin loading (POL) as the number of olefins/number of all atoms (excluding hydrogen). A semi-log plot of $E _ { m a x }$ versus POL is shown for 15 resist materials in Fig. 8.54. There is a linear relationship between $\mathrm { L o g } E _ { m a x }$ versus POL, whereas as POL increases, $E _ { m a x }$ decreases (the resist becomes more sensitive).
--[p78]-- The authors conclude that this correlation is further evidence in support of the imaging mechanism shown in Fig. 8.53.<sup>180</sup>

===== [p244-245] Appendix Reference Data for the EUV Spectral Region\* > D (4块) =====
--[p244]-- Department of Commerce (DOC), 67, 88
depth of focus (DOF), 22, 240, 461, 600, 652
diamond grinding wheel, 28
dibenzyl tin dibenzoate, 544
diffraction-limited imaging, 8
dilatometer, 415
Dill A parameters, 501
Dill B parameters, 497, 501
Dill C parameters, 497
Director of Defense Research & Engineering (DDR&E), Office of the, 67
discharge-produced plasma (DPP), 75, 113, 193, 207, 214, 254, 370, 422
discrete model of absorption, 549
discrete stochastic models, 548
disk-shaped electrodes, 207
--[p244]-- disk target, 135, 170, 171
dome target, 171
dose-controlled EUV power, 129
dose error, 118, 281, 598
electrostatic wafer chuck, 15
dose stability and control, 118, 155, 183, 215, 221
ellipsoid collector, 260
dose tolerance, 240
ellipsoid mirror, 256, 260
double-logarithmic PSD curve, 286
embedded phase shift mask structure, 469
drive laser, 110, 118, 119, 121,
energy extraction efficiency, 178
123, 124
energy overhead, 155
—high-power, 126
droplet generator (DLG), 114, 131
--[p244]-- D
dawn of EUVL, 8
dark-field masks, 543
dark-field microscopy, 432
dark-field scanning mode, 432
dark-field signal, 434
debris mitigation, 38, 40, 142   
—magnetic, 150, 166, 381
debris shields, 209
decadic TISD, 289
defect reduction trend of EUV mask blanks, 426
defect signal enhancement, 438
defect signal intensity (DSI), 433–435
defect smoothing, 425
Defense Advanced Research Projects Agency (DARPA), 67
deprotection strategy, 533
Department of Defense (DOD), 67
Department of Energy (DOE), 67
--[p245]-- energy sector analyzer (ESA), 376–377
—parameters, 131
EMF, 195
—steering system (DGSS), 154
droplet steering, 154
Engineering Test Stand (ETS), 17, 58, 110, 308, 660
dual stage, 628
duty cycle, 116, 119, 136, 183, 212
environmentally stable chemically amplified resist (ESCAR), 518–519
DUV binary mask, 413
EQ-10, 193
DUV plasma spectra, 140
DUV ZEISS AIMS, 309
ESA’s XMM-Newton x-ray observatory, 259
dynamic gas lock, 357
ESPRIT, 229
etch selectivity, 465

===== [p248-248] Appendix Reference Data for the EUV Spectral Region\* > J (1块) =====
--[p248]-- J
joint development agreement (JPA), 68
joint development program (JDP), 61
K   
k , k , 22, 226, 597, 600   
ketal protecting group, 532   
ketone, 532   
kinetic traces, 511   
Kirchhoff mask, 463   
Köhler critical-illumination system, 20, 265–267   
Köhler design, 10   
KrF excimer laser, 10   
KrF laser-induced soft-x-ray source, 20

===== [p154-155] Chapter 9 Fundamentals of EUVL Scanners > 9.3.2.2 The illumination system (8块) =====
--[p154]-- 9.3.2.2 The illumination system
The illumination system projects the light from the source onto the mask. The refracted orders from the patterns on the mask are captured by the projection optics box (POB) and create an aerial image of the mask pattern at the wafer level. The purpose of the illumination system is to illuminate the mask with a uniform intensity profile.
--[p154]-- Apart from this, the system must have the flexibility to offer a variable angular distribution of the light (pupil shape) in order to optimize the aerial image.
Key elements in the design of an EUV illuminator are the field facet module and the pupil facet mirror. Figure 9.37 shows a schematic presentation of such an illuminator.
The pupil facets image the individual field facets on top of each other onto the mask.
--[p155]-- The Unicom modifies the integrated slit uniformity by inserting multiple opaque fingers into the slit. Before a wafer is exposed, the uniformity can be measured at the wafer level and subsequently corrected. As in ArF(i) systems, the slit uniformity, eventually in conjunction with the dose profile, can also be distorted to correct for, e.g., mask or etch fingerprints.<sup>69</sup>
--[p155]-- The illuminated field at the mask and wafer is ring shaped to fit the POB requirements (see Chapter 5). The pupil facets are individually tilted such that at the mask level the images of the field facets overlap as far as possible. The intensity profile at the mask level is the sum of the individual channels in the illuminator. This greatly enhances the uniformity at the mask level when comparing it to the uniformity of the far field of the source at the field facets.
--[p155]-- The flexibility of the illumination system can be used to optimize the system performance for imaging parameters such as overlay and exposure latitude.<sup>68</sup> Relevant design parameters for an illuminator design are the s range and the PFR. To enable the maximum flexibility for SMO, the supported s range should cover the complete pupil. The PFR is a parameter that is used to optimize the contrast of the aerial image. To illustrate this we can look at the imaging contrast for dense lines.
--[p155]-- Each field facet mirror is associated with more than one pupil facet mirror and can be switched between them. This way, flexible illumination modes can be supported without losing optical efficiency. Examples of some pupils are shown in Fig. 9.38.
The optical design of the illuminator is not bound to the geometrical shapes shown in Fig. 9.38; other more-complex shapes can be created, which is especially useful to support the so-called source mask optimization (SMO).
--[p155]-- Dense line imaging near the resolution limit is normally done in a dipole illumination mode. The image is formed by the interference of the first and zero orders. Optimal imaging behavior in terms of contrast and DOF is obtained when the first and zero orders fully overlap, as shown in Fig. 9.39. The figure shows that with increasing resolution, the size of the illumination source and therefore the PFR must reduce.
--[p155]-- In this specific case (0.33 NA and 13-nm dense lines), optimal contrast is reached at a maximum PFR of 25%.
The uniformity requirements for the system are driven by the CD uniformity budget. A typical specification for the slit nonuniformity is better than 0.5%. In order to guarantee this requirement under all circumstances, an additional uniformity correction module—a so-called Unicom—is added to the illumination system (Fig. 9.40).

===== [p97-97] Chapter 8 Photoresists for EUV Lithography > 8.10.6 Comparison of organic and metal-based resists (3块) =====
--[p97]-- A recent report shows that the scanner was able to print 13.5-nm half-pitch lines and spaces with a CAR, and was able to print 13-nm lines and spaces using metal-based resists at doses between 30 and 35 mJ/cm<sup>2</sup>.<sup>83</sup> Metal-based resists require a process integration that differs from that used by organic resists.
--[p97]-- In 2015, DeSimone and coworkers reported using metal-based resist to patterns composed of pillars and of block layers.<sup>224</sup> The metal resist was applied directly on a spin-on carbon layer, eliminating two etch steps compared to the baseline trilayer process. Good-resolution and high-fidelity pattern transfer was achieved. It should be noted that these layers were chosen because they work well with a negative-resist process.
Positivetone metal-based resists have not achieved results comparable to state-of-theart organic resists.
--[p97]-- 8.10.6 Comparison of organic and metal-based resists
Some work has been reported comparing organic and metal-based resists. Metal resists were compared to organic ones for dose-to-clear and absorbance.<sup>53</sup> Metal-based resists have more absorbance, but less volume of resist was exposed for each mJ/cm<sup>2</sup>. As of this writing, metal-based resists have demonstrated slightly better resolution and slightly slower photospeed on a commercial scanner.

===== [p256-257] Appendix Reference Data for the EUV Spectral Region\* > T (4块) =====
--[p257]-- uniformity correction module (Unicom), 624   
United States Advanced Lithography (USAL), 63   
U.S. National EUV Lithography Program, 13, 18   
UV-Vis-IR absorbance, 511   
V   
vacuum vessel, 114   
Veeco Instruments, 68 —low-defect-deposition ML tool, 37   
Virtual National Laboratory (VNL), 61 —Resource Development Center (RDC), 87   
volume sensitivity, 497 —parameter, 505
--[p256]-- T
t-butyl trifluoromethacrylate, 522
$$
\mathrm { [ ( n { - } B u S n ) _ { 1 2 } O _ { 1 4 } ( O H ) _ { 6 } ] }
$$
$$
\mathrm { ( p . C H _ { 3 } C _ { 6 } H _ { 4 } S O _ { 3 } ) _ { 2 } } , 5 4 0
$$
T configuration, 110
tin-oxo cluster ([(RSn)<sub>12</sub>O<sub>14</sub>(OH)<sub>6</sub>]
Tagawa/Kowaza modeling, 557–558
X<sub>2</sub>, 539
tin plasma, optimum ion
Tamaru’s redeposition
Tinsley Laboratories, 11, 68
TaN absorber layer, 429
TiO<sub>2</sub>, 342
target density, 136
--[p256]-- TIS density (TISD), 286, 294
TIS values of PSDs, 290   
titanium dioxide, 305   
TMAH (0.26 N tetramethylammonium hydroxide), 498, 522   
TMAH-developable system, 524   
toroidal mirrors, 10   
total electron yield (TEY), 509–510, 513   
total integrated scatter (TIS), 280, 285, 303, 655   
total wavefront error, 625   
transition-metal oxalates, 542   
transmission image sensor, 631   
transmission of 10-nm-thick Sn layer, 145   
transmission mask, 10, 231
--[p257]-- transverse flow of CO gas, fast, 121   
triflic acid (CF SO H or TfOH), 530   
trifluoromethyl (-CF ) group, 529   
trigger-body design, 530   
Trumpf TruFlow laser series, 178 —amplifiers, 121   
TRW Inc., 68   
tungsten-carbon ML, 5   
turning mirrors, 119   
turnover numbers, 546   
two-aspherical-mirror imaging system, 10, 12, 13, 19   
two-mirror illumination system, 10   
U   
ULE<sup>®</sup>, 275   
Ultratech, 68   
ultraviolet cleaning, 459

===== [p80-82] Chapter 8 Photoresists for EUV Lithography > 8.9.1 Background: continuous and stochastic models (12块) =====
--[p80]-- This physics is the same for any wavelength and any feature size or shape. In reality, the effect of dose on the photoresist is discrete [Fig. 8.55(b)] and not continuous [Fig. 8.55(a)]. This is because, following the rules of quantum mechanics, single photons are absorbed by single atoms or molecules. This discreteness, along with the randomness of photoresist chemistry, and the statistics or stochastics it engenders, is the dominant cause of LER.
--[p81]-- A full discrete stochastic model directly keeps track of the number of the molecular species in each pixel or voxel.
It is clear from Fig. 8.55(b) that the stochastic nature of the exposure process will lead to statistical effects in the developed resist features, effects that are referred to generically as shot noise.
--[p81]-- As briefly discussed below and more completely in Chapter 10, this shot noise effect coming from the discreteness of released acids during exposure is the dominant cause of LER and can be used to predict the dependence of LER on dose, image resolution, and other parameters as well as the frequency content of the LER.<sup>182</sup> It should be noted that, although photon or acid shot noise may be the dominant cause of LER, stochastic chemical effects occurring during PEB and development can also be significant contributors. In fact, the purpose of stochastic resist simulation as discussed below is precisely to be able to simulate all possible stochastic effects in order to precisely predict their impact on resist features.
--[p81]-- The reason this is the predominant mechanism is that a
13.5-nm EUV photon carries 92 eV of energy as opposed to the 6.4 eV of energy carried by a 193-nm photon, and so is highly absorbed by many atomic species (Fig. 8.56). It is essentially identical to electron beam exposure where the primary or incident electron, which generally has energy in the keV range, is replaced with an EUV-generated electron with 75 to 82 eV.
--[p80]-- Discrete stochastic models, in one way or other, treat the resist as a lattice of discrete pixels in 2D or voxels in 3D that are on the order of a few nanometers on a side and compute what happens individually in each pixel or voxel at discrete time steps.
Figure 8.55 schematically shows the difference between continuum and stochastic models. In Fig.
--[p82]-- However, it should be noted that due to the combination of (1) the finite temperature of the resist, (2) the multiple different energy levels in each resist molecule, and (3) the spreading or blurring of energy levels due to interactions between molecules, it follows from quantum mechanics that electrons can be generated with energies over the full range from 0 to 92 eV, but with nominally significantly lower probability than the 75 to 82 eV range.
--[p80]-- 8.9.1 Background: continuous and stochastic models
There are three generic approaches to modeling the exposure and development of photoresist: nonstochastic continuum models, stochastic continuum models, and discrete stochastic models. The nonstochastic continuum approach treats all relevant quantities (e.g., absorbed dose, PAG distribution, latent image) as smooth continuous functions of position. Stochastic continuum models allow for statistical fluctuations of continuously varying functions.
--[p81]-- In contrast to 248- and 193-nm optical lithography, where the exposure mechanism predominantly proceeds via direct absorption of photons by PAG molecules, the exposure mechanism for EUVL proceeds dominantly via a cascade of electrons generated by the absorption of an EUV photon by any molecular species in the resist. (For a detailed discussion see Section 8.4). However, the electrons themselves, directly or indirectly, cause PAGs to create acid molecules.
--[p82]-- Defining quantum efficiency as the average number of acids released per absorbed photon we see that for EUV wavelengths the quantum efficiency can easily be greater than one (Section 8.4).
Also, because an EUV photon carries a little over 14 more energy than a 193-nm photon, the number of photons absorbed to generate a given exposure dose in the resist is 14 times smaller; hence, the shot noise effect coming from the number of absorbed photons is roughly $\sqrt { 1 4 }$ or ${ \sim } 3 .
--[p80]-- 8.55(a), the absorbed dose distribution is plotted as a continuous function in terms of the number of absorbed photons per unit area in the resist. Figure 8.55(b) is generated by using the value in Fig. 8.55(a) in each 1-nm-square pixel as the average value in a Poisson distribution and then generating a statistical value for the number of absorbed photons in that pixel based on that Poisson distribution. In both graphs, the grayscale indicates the numerical value in each pixel.
--[p81]-- As a second example, the solution to the diffusion equation yields a smooth function that can be interpreted as the smooth nonstochastic local density of some molecular species. But the same solution can be re-interpreted as the probability of finding a given number of molecules of that species in a given volume. With this probabilistic interpretation, statistical fluctuations in the local density can be accounted for using a Poisson distribution.
--[p82]-- 8 \times$ larger. This difference is illustrated in Fig. 8.57, which shows the number of 193-nm photons absorbed in a given resist volume [Fig. 8.57(a)] and the number of EUV photons absorbed in the same volume needed to yield the same absorbed dose [Fig. 8.57 (b)].

===== [p59-61] Chapter 8 Photoresists for EUV Lithography > 8.7.2 Lithographic capabilities of acid amplifiers in EUV photoresists (7块) =====
--[p59]-- 8.7.2 Lithographic capabilities of acid amplifiers in EUV photoresists
In an early study, a control open-source resist (OS1)<sup>228</sup> was prepared with and without 70 mM of added acid amplifier.<sup>133</sup> The addition of AA 6AB improves resolution, LER, and sensitivity versus the control resist [Fig. 8.26(a)]. A 2D Z-parameter plot shows how the addition of two AAs can improve Z from
--[p60]-- 74 $\times 1 0 ^ { - 8 } \ \mathrm { m J \cdot n m } ^ { 3 }$ to $5 4 \times 1 0 ^ { - 8 }$ m $\mathrm { J } { \cdot } \mathrm { n m } ^ { 3 }$ (for 3HB) and $2 5 \times 1 0 ^ { - 8 }$ m $\mathrm { J } { \cdot } \mathrm { n m } ^ { 3 }$ (for 6AB) [Fig. 8.26(b)].<sup>134</sup>
--[p60]-- To study the importance of the acid strength on the performance of AAs, Brainard and coworkers<sup>132</sup> prepared and evaluated four acid amplifiers with the same body, but two types of triggers and two types of acid precursors. They found that AAs that produce fluorinated acids (3AB and 3HB) yield resists with higher sensitivity, better LER, and a better Z-parameter relative to AAs that produce nonfluorinated toluene sulfonic acid (Fig. 8.27).
--[p61]-- 8.28).<sup>132,135</sup> Seven of the AAs were capable of showing improved lithographic performance (lower Z-parameter) versus the control resist. The Z-parameter improved three-fold with the addition of 3MA. For the most part, resists prepared with perfluorobenzenesulfonate esters (3HC, 3MC or 2MC) gave poor lithographic performance versus the control.
--[p61]-- The authors demonstrated that these AAs have the poorest thermal stabilities and explained that the poor lithographic performance of these highly fluorinated sulfonates was due to their poor thermal stability in the resist.
A study by Maruyama et al.<sup>136</sup> compared the lithographic performance of a commercial resist with and without an undisclosed acid amplifier.
--[p61]-- They found improvements in resolution (from 26 to 24 nm) and sensitivity (from 30.6 to 14.9 mJ/cm<sup>2</sup>), but with a degradation in LWR (from 4.7 to 5.5 nm). Overall, the Z-parameter improved from 9.1 to 6.1 $1 0 ^ { - 8 }$
--[p60]-- These results show fairly clear evidence that AAs that produce fluorinated acids give the best combination of sensitivity, LER, and exposure latitude.
In another study, Kruger et al. systematically varied the chemical structure of 12 AAs and studied their reaction kinetics by using the Z-parameter to compare the lithographic performance of EUV resists prepared with and without 70 mM concentration of AA (Fig.

===== [p254-256] Appendix Reference Data for the EUV Spectral Region\* > S (8块) =====
--[p255]-- SEMATECH, 67, 228
—EUV Resist Center, 90
—Mask Blank Development Center, 90
—MET, 90
—NGL Task Force, 230
SEMI P37-0613, 412 —substrate requirements, 415
SEMI P38-1103, 428
SEMI P40-1109, 428
Semiconductor Equipment and Materials International (SEMI) standards, 96
Semiconductor Industry Association (SIA), 67
Semiconductor Research Corporation (SRC), 67
SHARP, 312
—microscope, 249
shadowing, 610–612
Si-capped multilayers, 343
SiC, 342
SiH<sub>x</sub>, 400
--[p255]-- Si/Mo ML reflectivity variation as a function of wavelength, 374
sidewall angle, 38
silane polymers, 504
silicide formation, 423
silicon carbide (SiC), 423   
simulated resist image, 441   
six-degrees-of-freedom short-stroke actuator, 627   
six-mirror optical design, 272   
slab-waveguide diffusion-cooled geometry, 178–179   
small-field tools, 607   
Sn deposition at the intermediate focus (IF), 384
--[p254]-- S
SAL601, 498, 499
scan velocity, 628
scanning electron microscopy (SEM), 308
scanning transmission electron microscopy (STEM), 343
scanning tunneling microscopy (STM), 500
Schwarzschild camera, 10, 498, 500
Schwarzschild imaging system, 8, 15
Schwarzschild optics, 2, 10, 25, 311, 495
scraper mirror, 434
second-row elements (e.g., C, O, N, F), 535
second-to-last mirror, 245
secondary debris, 152
secondary electrons, 506
secondary-ion mass spectroscopy (SIMS), 399
seed wavelength, 177
--[p256]-- —circulation modules, 208
surface defect, 417
—cleaning rate, 149
surface figure, 28
—cleaning technique, 142
surface finish, 28
surface interferometry, 230 —clusters, mechanism of photolysis, 540
surface topography, 292
—deposition rate, 184
—droplets, 130
—management inside the supersonic hydrocleaning (SHC), 457, 458
SVG Lithography, 13, 63 —removal from the vessel, 152–153
synchrotron light source, 10, 39
Synchrotron Ultraviolet Radiation
tin-ion stopping power, 143
Facility (SURF), 197
tin jet breakup, 132
tin-oxo cages, 539
tin-oxo cluster
--[p256]-- stochastic resist chemistry, 569 thermal stability of EUV multilayers, 302
Stoney equation, 305–307
Thomson scattering, 171
Stopping of Range of Ions in Matter (SRIM) program, 385, 389
three-aspherical-mirror ring-field imaging system, 16, 20
striae, 275
subaperture polishing, 28 through-focus compensation repair, 442
substrate material requirements, 413
substrate phase defects, 37 throughput, 22, 43, 115, 116, 595, 609–610, 614–615
supermirrors, 300
tin (Sn)
surface chemistry, 341
--[p256]-- Starlith<sup>®</sup>3300 wavefronts, 239
target shape, 136
Starlith<sup>®</sup>3300/3400, 236
TaSiN, 431
statement of work (SOW), 98
telecentricity, 10, 25, 249, 265,
static random-access memory
(SRAM) cell, 233
temporal stability, 200
stochastic continuum models, 548
tetrahydrofuron, 511
stochastic effects, 112, 549,
thermal instability, 424
554, 675
stochastic model of absorption, 549 thermal load, 116, 254, 262, 303, 632
stochastic models, 559
--[p255]-- source requirements —ABI, 198, 212 —AIMS, 198, 212 —APMI, 198, 212 —high-power source for scanner, 116   
spatial stability, 200   
speckle pattern, 664–665   
spectral content, 117   
spectral purity filter (SPF), 259   
spectroscopic ellipsometry (SE), 346   
spherical equivalent volume diameter (SEVD), 417–418   
sputtering yields for common MLM materials, 399   
standard-mechanical-interface (SMIF), 420 —pods, 314   
stannane (SnH ), 144, 149, 387   
Starlith<sup>®</sup>3100, 228, 236, 267
--[p255]-- $\mathrm { \mathbf { S } } _ { \mathrm { N } } 2$ and $\mathrm { \bf S } _ { \mathrm { N } } \mathrm { \boldsymbol 1 }$ reactions, 531   
SnH , 358   
soft-x-ray projection lithography (SXPL), 7, 11   
soft-x-ray reduction lithography, 8   
Solar and Heliospheric Observatory (SOHO), 337   
solid-state laser (SSL), 169   
solid-state laser, picosecond, 168   
SORTEC, 19   
source head module, 207   
source mask optimization (SMO), 237, 269, 623

===== [p74-76] Chapter 8 Photoresists for EUV Lithography > 8.8.3 Mononuclear-metal resists (10块) =====
--[p75]-- Sortland and coworkers developed the first mononuclear positive-tone organometallic resists for EUVL [Fig. 8.47(a)].<sup>173,174</sup> Positive-tone photoresists are attractive as they allow for dark-field masks in contact hole manufacturing. Dark-field masks are preferred as they minimize flare and are easier to correct for mask defects than bright-field masks.
--[p75]-- Researchers found that bis-phosphine palladium or platinum oxalates give resists that produce positive-tone images when developed in nonpolar solvents [Fig. 8.47(b)].
(b)
Figure 8.47 (a) $E _ { 0 }$ for different platinum and palladium-phosphine oxalates when exposed using the open-frame technique at PSI. (b) Contrast curve of one palladium oxalate resist (reprinted from Ref. 173).
--[p74]-- Another study showed that $E _ { s i z e }$ improves as the identity of the central transition-metal changes from chromium to iron to cobalt (Fig. 8.46). Although the ligands are all the same and the oxidation states of the central metal are all the same ( 3), as both the number of d-electrons (4, 5, 6) and the optical density of the transition metal (16, 21, 27) increase, the sensitivity improves.
Central Metal (M):
35 nm h/p lines:
Positive-tone palladium oxalates.
--[p74]-- Although these resists have lower concentrations of metal atoms, important photochemical transformations occur at the metal centers and, therefore, provide insight into the kinds of reactions that can occur in metal-containing EUV resists.
Transition-metal oxalates. Freedman and coworkers developed a series of transition-metal oxalates that produce negative-tone resists.
--[p74]-- 8.8.3 Mononuclear-metal resists
Researchers at CNSE and SUNY New Paltz have conducted a broad exploration of resists containing metals with high EUV cross-sections (excluding Hf and Zr studied by OSU, Inpria, and Cornell). The name of this program is Molecular Organometallic Resists for EUV (MORE). Two multinuclear resists developed by this program are described in Sections 8.8.2 and 8.8.2.1. This section reviews four resist approaches based on mononuclear organometallic complexes.
--[p76]-- Interestingly, these resists seem to show better sensitivity with lower molecular weights, perhaps indicating that higher metal content is important for achieving better sensitivity. We also see a linear trend when we compare molecular weights with $E _ { m a x }$ within a particular compound family (Fig. 8.50).
--[p74]-- One study showed the importance of oxalate loading [versus bipyridine (bpy)] in cobalt complexes.<sup>172</sup> The negative-tone sensitivity of these resists increases dramatically with the number of oxalate ligands (Fig. 8.45). As the number of oxalate ligands increases, so does the negative charge on the transition-metal complex. Authors were not sure which effect was more important for giving good sensitivity: numbers of oxalate ligands or the negative charge.
--[p76]-- Comparison with solution-phase photochemistry in the literature<sup>175–177</sup> and exposure of crystals to i-line light by the authors led the authors to propose the exposure mechanism shown in Fig. 8.48, in which metal oxalates create $\mathrm { C O } _ { 2 }$ as well as zero-valent palladium-phosphine complexes and palladium metal.
--[p76]-- Del Re and coworkers developed a series of organometallic tin dicarboxylates $[ \mathbf { R } _ { 2 } \mathbf { S } \mathbf { n } ( \mathbf { O } _ { 2 } \mathbf { C } \mathbf { R } ^ { \prime } ) _ { 2 } ]$ that print dense L/S patterns with very low LER.<sup>169,179</sup> Although the sensitivity of many of these compounds is poor $( E _ { s i z e } = 5 0 { - } 6 0 0 \mathrm { m J / c m \bar { ^ { 2 } } } )$ , they were capable of good resolution and excellent LER when exposed using interference lithography at PSI. In particular, dibenzyl tin dibenzoate [Fig. 8.49(a)] prints 50- and 35-nm dense lines with LWR of 1.7 nm, and dibenzyltin dipivalate resolves 16-nm half-pitch dense lines with 2.1-nm LER and resolves 22-nm half-pitch dense lines with 1.4-nm LER [Fig. 8.49(b)].
--[p76]-- This photoreaction is consistent with all experimental data, and similar results are found in the literature.<sup>175,178</sup> The $\mathrm { L _ { 4 } P d }$ complex is more soluble than the starting material, explaining the positive-tone behavior of this resist system. Unfortunately, palladium metal is insoluble, and the authors were unable to get complete clearing in the exposed regions.
Low-LER dibenzyl tin complexes.

===== [p211-213] Chapter 10 EUVL System Patterning Performance > 10.4.4 Photon and material effects (11块) =====
--[p212]-- A typical polymer resist will have an absorptivity of approximately $4 \mu \mathrm { m } ^ { - 1 }$ , whereas metal oxide resists have been shown to achieve values as high as $2 0 \mu \mathrm { m } ^ { - 1 }$ .<sup>38</sup> Note, however, that there are limits to the acceptable absorptivity since making it too high could cause exposure problems through thickness and thus sidewall slope issues.
--[p212]-- All combined | $4 . 9 \pm 2 \%$
Another benefit of the non-CA resist is that by eliminating reliance on quencher, the non-CA resist can improve chemical/material stochastics as well. Table 10.3 shows the model-predicted LWR and CDU terms for 16-nm dense features for an assumed non-CA resist. The aerial image parameters used in Table 10.1 are again used here.
--[p212]-- The model shows that, for this resist, the total material term (the root sum square of all of the terms except for the photon term) is greater than the photon term. Moreover, of the material terms, the quencher dominates. The quencher dominating is simply a result of that being the term of the smallest mean count, therefore suffering from the largest relative stochastic variation.
--[p212]-- A simple example of this is to consider the aerial image contrast. For the line/ space analysis above, which had assumed dipole illumination, the aerial image contrast was 85%. If instead this contrast is reduced to 55%, we get the results in Table 10.2, which shows a very significant increase in the coupling of all of the input noise terms and an increase in the total LWR by 66%.
--[p211 [表]]-- The error bars are a result of the finite sample size used in the simulation.
Table 10.1 MPPM predicted LWR and CDU terms for 16-nm dense features.
Stochastic terms | LWR (nm) | CDU (nm)
Photon | $2 . 0 \pm 2 \%$ | $3 . 0 \pm 8 \%$
Acid | $1 . 2 \pm 2 \%$ | $1 . 9 \pm 8 \%$
PAG | $0 . 6 \pm 2 \%$ | $1 . 1 \pm 8 \%$
Quencher | $1 . 9 \pm 2 \%$ | $2 . 6 \pm 8 \%$
Protecting groups | $0 . 1 \pm 2 \%$ | $0 . 1 \pm 8 \%$
All combined | $3 . 0 \pm 2 \%$ | $4 . 1 \pm 8 \%$
--[p211]-- 10.4.4 Photon and material effects
In this section we consider the relative importance of the various stochastic terms described above. In the first example, we explore a conventional polymer CA resist with a dose to size for 16-nm line/space features of 33 mJ/cm<sup>2</sup>. The patterning performance of this resist in the Berkeley MET tool<sup>37</sup> is shown in Fig. 10.27.
--[p213]-- The model parameters include: absorptivity $= 2 0 ~ \mu \mathrm { m } ^ { - 1 }$ , thickness 20 nm, sensitivity 60 mJ/cm<sup>2</sup>, quantum efficiency (radiation chemistry events per absorbed photon) 2, chemical blur  12 nm, and the active chemical component density $= 2 / \mathrm { n m } ^ { 3 }$ . The patterning performance of a non-CA resist that is expected to have properties similar to those described above is shown in Fig. 10.28.
--[p212]-- The results in Table 10.2 show absorbed photon and quencher counts to be the dominant input noise contributors to LWR and CDU for a conventional CA resist. Both of these terms, however, can be mitigated by considering inorganic, non-CA resists. The ability to include metal in significant quantities allows absorption to be increased substantially; thus, for the same exposure dose, many more photons contribute to the pattern, thereby reducing the photon noise.
--[p211]-- Using supplier-provided estimates for the material parameters (a resist thickness of 35 nm), and estimating the acid diffusion based on the measured LWR correlation length,<sup>34</sup> Table 10.1 shows the model-predicted LWR and CDU (both 3s values) for 16-nm dense features. For computation of the line/ space aerial image, we use optimized dipole illumination, and for the contacts, we use optimized quadrupole illumination.
--[p212 [表]]-- At a value of $2 0 ~ \mu \mathrm { m } ^ { - 1 }$ , a 20-nm thick resist will have 33% less dose at the bottom of the resist compared to the top.
Table 10.2 MPPM-predicted LWR for 16-nm lines and spaces using resist parameters identical to those in Table 10.1, but reducing the aerial image contrast from 85% to 55%.
Stochastic terms | LWR (nm)
Photon | $3 . 2 \pm 2 \%$
Acid | $1 . 9 \pm 2 \%$
PAG | $0 . 9 \pm 2 \%$
Quencher | $3 . 1 \pm 2 \%$
Protecting groups | $0 . 1 \pm 2 \%$
