Repository: NARUTOBEST/semiconductor-knowledge-qa

# heldout 泛化集出题管线(v2,2026-10-01)

与 `pipeline/dev/` 平行、互不混放的 heldout 侧出题管线。
总协议见 `../protocol_v2.md`(v2:取消 source 隔离红线,全库遴选文档)。

## 本目录内容
| 文件 | 用途 |
|---|---|
| `fetch_material.py` | 从 Qdrant(16333 转发)抓取本 track 8 篇文档的真实 chunk 原文 |
| `draft_material/` | 8 篇素材 txt + 草稿 json(每篇 25 题,含 evidence 逐字摘录) |
| `build_datasets_heldout.py` | 草稿 -> `eval/qa_sets/v2_20261001/heldout_200.json` + 校验报告 |
| `_extract_result.py` | 出题 agent 结果恢复(从会话 transcript) |
| `_verify_acceptance.py` | evidence 溯源覆盖率校验(自动发现本目录全部草稿) |
| `_prompt_template.txt` | 出题 agent 提示词模板 |
| `acceptance_report.json` / `_acceptance_failures.txt` | AI 验收记录(heldout 侧) |
| `verify_log.md` | 人工核对清单(heldout 200) |

File: eval/pipeline/heldout/draft_material/11_Chemistry_Lithography.txt (part 25 of 53)
--[p493]-- Complete dewetting occurs when all holes have coalesced, forming polygons composed of isolated droplets of materials.
For spin-coated ultrathin films, nucleation occurs by a spinodal decomposition phenomena<sup>34</sup> or by airborne particles falling on the surface of the film.<sup>35</sup> Spinodal decomposition proceeds by amplification of surface disturbances on the free surface of the film due to thermal fluctuations or mechanical vibrations.
--[p493]-- Experimental and theoretical studies suggest that dewetting begins with a nucleation event leading to the formation of a dry patch.<sup>33</sup> The hole grows by transport of material away from the nucleation site to a retreating rim surrounding the hole. As a hole grows, it eventually impinges on adjacent holes, resulting in the formation of ribbons of material along their contact line.
--[p492]-- Okoroanyanwu, “Influence of substrate chemistry on the properties of ultra thin polymer films,” Microelectron. Eng. 73 74, 209 217 (2004).
<sup>30</sup>S. Kalliadasis, C. Bielarz, and G.M. Homsy, “Steady free surface thin film flows over topography,” Phys. Fluids 12, 1889 1898 (2000).
--[p493]-- Conjoining forces overwhelm the tendency for surface tension to level the film, thus driving the growth of the surface modulations until they reach the substrate to nucleate a hole.

===== [p60-61] Optical and Chemical Origins of Lithography > 3.2.1.1 Tactile and emission theories of light (7块) =====
--[p60]-- The mystery of vision is directly related to the simpler and more obvious sense of touch. The theory does, however, experience some difficulty in explaining why things can be felt, but not seen, in the dark, and why bodies can be made visible in the dark by heating them. The fact that certain bright bodies are able to make neighboring bodies visible is also not explained by the tactile theory.<sup>7</sup>
<sup>5</sup>R.W. Ditchburn, Light, Dover Publications, New York (1991); P.
--[p60]-- Mason, The Light Fantastic, Penguin Books, New York (1981); M.I. Sobel, Light, University of Chicago Press, Chicago (1987). <sup>6</sup>Many variations and combinations of these theories were also suggested. We need not consider them since they are more complicated than the two theories we have described and have no important compensating advantages.
--[p60]-- An alternative hypothesis held that light consists of small particles that are emitted by bright objects and that, on entering the eye, are able to affect some sensitive part of the eye and so give rise to the sensation of sight. This theory was called the “emission” theory. Both of these theories were current among Greek thinkers about 500 BC.<sup>6</sup>
In its inherent simplicity, the tactile theory is able to describe the unknown in terms of the known.
--[p60]-- 3.2.1.1 Tactile and emission theories of light
Historically, it has been known since antiquity that the earliest speculations on the nature of light were theories of vision. One school held that the eye sends out invisible antennae or sensitive probes or visual rays and is thus able to feel objects that are too distant to be touched by hands or feet. This theory was called the “tactile” theory.
--[p61]-- The process for this transformation was, however, very slow, and it was not until about 1000 AD that, under the influence of the Arabian astronomer Alhazen (discussed below), the tactile theory was finally abandoned.<sup>9</sup>
--[p61]-- These conflicts can be resolved in a simple and satisfactory way by the emission theory if it is assumed that some bodies are able to emit a radiation to which the eyes are sensitive, and that others are able to reflect or scatter this radiation so that it enters the eye.<sup>8</sup> For these and similar reasons, the tactile theory was gradually superseded by and eventually replaced with the emission theory.
--[p61]-- Some of these difficulties of the tactile theory can be explained away by postulating that the visual probes are able to feel only certain kinds of surfaces and then making a series of assumptions that surfaces can be modified under various conditions. But this approach only ends up making the theory intolerably complicated, since the simple sense of relation to the sense of touch—the very important attribute of the theory—is lost.

===== [p56-58] Optical and Chemical Origins of Lithography > 3.1 Introduction (19块) =====
--[p56]-- 3.1 Introduction
As stated in Chapter 1, the so-called information superhighway is paved with chips of crystalline silicon made by lithography, for it is the key technology process step with which we are able to create fine patterned structures that ultimately form the devices and interconnects of complex functional integrated circuits used in microelectronics. As a matter of fact, both circuit speed and integration density depend on the lithographic minimum printable feature.
--[p58]-- The totality of these lithographic innovations and the innovations in semiconductor electronics that they have engendered are so massive as to make most single technological innovations pale in comparison. Apart from the scale of the innovations and the scale of its impact, lithographic technology and its associated semiconductor technology are distinguished by their very great dependence on science.
--[p57]-- Braun and S. MacDonald, Revolution in Miniature: The History and Impact of Semiconductor Electronics, Chapter 1, Cambridge University Press, Cambridge (1978).
<sup>4</sup>N.D. Wittels, “Fundamentals of electron and x ray lithography,” in Fine Line Lithography, R. Newman, Ed., pp. 1 104, North Holland Publishing, Amsterdam (1980).
--[p57]-- There is a continuous chain of lithographic patterning techniques based on the simple idea that oil and water repel each other, which stretches from Senefelder’s stone plate lithography of 1798 to Niepce’s visible-light lithography of 1826, to offset lithography, to the most advanced semiconductor lithography of today. The major techniques that have evolved are extensions of photolithography.
--[p57]-- It is therefore only reasonable to construct the chemical history of the developments that led to the emergence of lithography as the preeminent critical step in the fabrication of integrated circuits and the mass production of printed matter such as newspapers.
--[p57]-- The tributaries to [such] an innovation are inventions, technologies and scientific discoveries; the conditions are the vagaries of the market place.”<sup>3</sup>
There are several special features to the innovation that we might call lithography. First of all, it is not really a single innovation at all, but consists of a long series of linked innovations.
--[p57]-- However, the diffraction limitations imposed by the wavelength of visible light are overcome by shorter-wavelength photons or electrons. Just about every conceivable particle with wavelengths shorter than a micrometer has been investigated as a potential exposure radiation. To date, only five have proven successful enough to have been generally useful in advanced lithography, namely, near-ultraviolet photons, deep-ultraviolet photons, electrons, soft x rays, and ions.
--[p56]-- Moreover, the fabrication of increasingly powerful and sophisticated computers depends on advances in the design of circuits that match advances in the sophistication of IC device fabrication technologies, especially lithography.
<sup>1</sup>G.E. Moore “Lithography and the future of Moore’s law,” Proc. SPIE 2440, 2 17 (1995).
--[p57]-- This story is really not only a triumph of advances in the understanding of materials science, but is also a product of the knowledge gained in the convergence of major areas of chemistry and physics (particularly those related to optical physics, semiconductor physics, and atomic physics).
Like every other technological innovation, lithography is “like a river—its growth and development depending on tributaries and on conditions it encounters on its way.
--[p57]-- Although deep-UV lithography uses some new materials and techniques, it is more of an evolutionary development from visible-light lithography. Electron-beam lithography, x-ray lithography, and ion-beam lithography, on the other hand, employ physical concepts, techniques, and equipment that are comparatively new to microfabrication.
<sup>2</sup>A Senefelder, Vollstandiges Lehrbuch der Steindruckerey (A Complete Course in Lithography), Thienemann and Gerold, Munich (1818).
<sup>3</sup>E.
--[p58]-- Along this journey we will examine fundamental theories on the nature of light and matter, spanning the earliest known human reflections on these subjects to modern quantum theory, while exploring how the marriage between chemistry and optics led to the invention and development of lithography. We will also examine how each key development on the chemical effects of light opened up many new fields.
--[p57]-- But in order to arrive at a fuller understanding of the evolution of lithography, it is necessary to examine the work of a large number of scientists whose contributions to chemistry and physics, particularly optical physics, span a period of over 3000 years, and who were instrumental in shaping the invention of lithography in 1798 by Senefelder<sup>2</sup> and its subsequent development and progress.
--[p58]-- In more ways than one, lithography and modern electronics, which it enables, owe their very existence to science; they are both truly innovations based on science.
In the remainder of the present chapter, our object is to consider, from a historical perspective, how key theoretical and technological developments in optical physics and chemistry have influenced the development of lithography.
A summary of these developments is given in thematic order, but not necessarily in chronological order, in Fig. 3.1.
--[p56]-- Equally imperative are ways of overcoming the challenges presented by ever more demanding applications of sophisticated chemistry in semiconductor lithography, in terms of materials, processes, and tools.
--[p56]-- Today, lithography represents over 35% of the chip manufacturing cost in the semiconductor industry. The increasing cost of lithographic exposure tools is recognized as one of the most critical factors for keeping up with Moore’s law.
Although lithographic patterning is not the only critical step in integrated circuit device manufacture, its specifications are by far the most stringent and also the most consequential.
--[p56]-- This arises not only from the requirements on a given patterning step for tight dimensional control and absence of defects, but also from the sheer number of patterning steps that a modern device structure undergoes. It is not uncommon for many integrated circuit structures to pass through 30 or more patterning steps in the course of fabrication. Under such conditions, the need for precise, reliable, and reasonably low-cost lithographic solutions is imperative.
--[p56]-- A modern lithography module clean room for patterning silicon chips is a masterpiece of automated chemical engineering, operating at its highest efficiency and effectiveness when it is operated by the fewest possible number of operators in order to minimize contamination and to improve both control and uniformity of lithographic processes.
--[p58]-- From photometry to photochemistry, a new world sprang to life after the invention of lithography, another after the invention of photography and photolithography. Furthermore, we will examine key developments in the optical instrument and glassmaking technologies—key critical technologies that enabled the development of instruments used in modern lithography. The whole story is one of fascinating science that has transformed human life.
--[p58]-- Since lithography as practiced in its many varied incarnations today involves essentially a series of chemical transformational processes mediated at some stage by some type of radiation, usually light, a narrative that traces the development and evolution of thought and ideas on the nature of light and chemical phenomena that ultimately went into the invention of and subsequent development of lithography is judged a good device for presenting this fascinating story.

===== [p91-91] Optical and Chemical Origins of Lithography > 3.2.1.11 The beginnings of quantum theory (5块) =====
--[p91]-- 3.2.1.11 The beginnings of quantum theory
Although electromagnetic theory, the high point of nineteenth century physics, explains how light travels through space, it tells nothing about how light is created and destroyed—processes that take place only via light interaction with matter. As a result, the theory of light could not be complete without an understanding of the fundamental nature of matter. 116
--[p91]-- This understanding was finally achieved in the quantum theory of 1925, which provided for the first time an adequate explanation of how matter is constructed of atoms and molecules, how atoms are constructed of nuclei and electrons, and how atoms interact with light. Each of the major developments of nineteenth-century physical science played critical roles in leading up to quantum theory.
These developments included electromagnetic theory, molecular theory of matter, and statistical thermodynamics.<sup>117</sup>
--[p91]-- For example, the frequency of violet light is only about 1.8 times that of the deepest red, so that the visible spectrum occupies less than a single octave out of the vast span of electromagnetic radiation.
<sup>116</sup>M.I. Sobel, Light, p. 73, University of Chicago Press, Chicago (1987).
<sup>117</sup>ibid., p. 73.
--[p91]-- resolved important questions dealing with blackbody radiation, photoelectricity, etc. that could not be explained by classical physics.<sup>120</sup>
<sup>110</sup>ibid.; J.R. Partington, A Short History of Chemistry, 3rd ed., p. 357, Dover Publications, New York (1989).
<sup>111</sup>ibid.
<sup>112</sup>ibid.
<sup>113</sup>ibid.
<sup>114</sup>ibid.
<sup>115</sup>An octave is the span from any particular frequency to a frequency twice as great.
--[p91]-- Influenced by the electromagnetic theoretical prediction that oscillating electric charges would emit radiation, which was demonstrated when Heinrich Hertz experimented with emitted long-wavelength radiation, prominent physicists of the late nineteenth and early twentieth centuries pursued the idea that the oscillation of individual molecules in a solid could be taken as the source of emitted light.<sup>118</sup> The theoretical study of this problem marked one of the major turning points in the history of science, for it provided the final pieces of the puzzle in the construction of the modern theory of light, as well as the fundamental nature of matter, and for these reasons we will consider the historical developments surrounding it in detail.<sup>119</sup> Along the way, quantum theory

===== [p431-432] General Considerations on the Radiation and Photochemistry of Resists > 8.7 Radiation Chemistry Versus Photochemistry of Resists (13块) =====
--[p431]-- Weller, “Photoinduced electron transfer in solution: Exciplex and radical ion pair formation free enthalpies and their solvent dependence,” Z. Phys. Chem. (N.F.) 133, 93 (1982).
<sup>62</sup>J. Guillet, Polymer Photophysics and Photochemistry: An Introduction to the Study of Photo processes in Macromolecules, p. 347, Cambridge University Press, Cambridge, (1985); P. Suppan, Chemistry and Light, p. 8, The Royal Society of Chemistry, Cambridge (1994).
<sup>63</sup>A.S.
--[p431]-- 8.7 Radiation Chemistry Versus Photochemistry of Resists
Generally speaking, conventional photochemistry deals with valence or outer-shell electronic excitation associated with radiation lying in the approximate wavelength range 200– 700 nm. Below 200 nm, higher-energy processes become progressively more dominant; photoionization, for instance, becomes predominant at 150 nm and below.
--[p431]-- Because the energy of the delivered quanta exceeds some of the bond energies in the resist molecules and compounds, as in DUV and VUV lithographies, photochemistry leads to fragmentation and occasionally to ionization. The main characteristic feature of radiation chemistry of resists is that energy absorption is not associated with a particular chromophore, but occurs at random in the resist material.
--[p432]-- M ^ { * * } \longrightarrow R _ { 1 } ^ { * } + R _ { 2 } ^ { * } ,\tag{½8:10}
$$
$$
M ^ { * * } \longrightarrow M ^ { * } .\tag{½8:11}
$$
Most often, this sequence leads to final products similar to those that occur under photochemistry. As the secondary electrons lose energy, they become thermalized and may have themselves attached either to specific molecules (thus forming molecular ions) or to the residual solvents in the resist film in the form of solvated electrons.<sup>66</sup>
--[p431]-- In essence, photochemistry deals with the chemistry of electronically excited molecules, and ceases at around 90–100 nm; the region below this belongs to the province of radiation chemistry, i.e., the chemistry induced by the
--[p431]-- A major characteristic of these charged particles and ionizing radiations is that the energy of the individual quanta is much higher than the energy of the chemical bonds in the resist material and larger than the ionization potentials of their constituent atoms. As a result, the primary result of the interaction between the high-energy radiations and charged particles with the material is ionization. A whole sequence of steps typically follows, ultimately leading to a variety of products.
--[p431]-- The description of these events falls within the subject of radiation chemistry.<sup>63</sup>
Although radiation chemistry and photochemistry are clearly distinct, the boundary between them can be rather confusing at times. In resist photochemistry, radiation quanta applied to the resist as part of the exposure process are absorbed by specific chromophores in the resist molecules and compounds, which as a result get promoted into well-defined excited states.
--[p432]-- M ^ { + } + e \quad \longrightarrow \ M ^ { * * } .\tag{½8:7}
$$
These high-excited-state molecules can follow a number of paths. They can emit radiation, fragment into ions or radicals, decay to lower excited states by internal conversion, or finally return to the ground state (Reactions [8.8]– [8.11]):<sup>65</sup>
$$
M ^ { * * } \longrightarrow M + h \nu ^ { \prime } ,\tag{½8:8}
$$
$$
M ^ { * * } \longrightarrow M + e ,\tag{½8:9}
$$
$$
--[p431]-- Davydov, Theory of Molecular Excitations, McGraw Hill, New York (1962).
The typical course of radiation-induced chemical processes occurring during a resist exposure process may be described as follows. On exposure of resists by high-energy particles and radiations such as electrons, x rays, ions, etc., a number of cascading processes take place in the vicinity of the exposure point, and various product species are formed along its trajectory or in the spurs and side branches of it.
--[p431]-- In concrete terms, radiation chemistry may be defined as being concerned with quantal energies far in excess of the ionization energy of common atoms and molecules—greater than 30 eV (700 kcal/ mol)<sup>64</sup>—corresponding to a wavelength of roughly 41 nm.
<sup>61</sup>D. Rehm and A. Weller, “Kinetik und Mechanismus der Elektroneniibertragung bei der Fluoreszen zloschung in Acetonitril,” Ber. Bunsenges. Phys. Chem. 73, 834 (1969); A.
--[p432]-- The primary step is ionization, which is associated with the production of a large amount of kinetic energy that on encounter with neighboring atoms (Reaction [8.6]) leads to further ionization:
$$
M \ \longrightarrow \ M ^ { + } + e .\tag{½8:6}
$$
This process may be repeated over and over again with some of the secondary electrons recombining with their original partners (germinate recombination) and producing molecules in higher excited states:
$$
--[p431]-- <sup>˙ ˙</sup>In lithographic technologies utilizing charged particles such as electrons, ion beams, and high-energy ionizing radiations such as x rays, including EUV photons (otherwise called soft x rays), resist imaging exploits the chemical effects of these charged particles and radiations.
--[p432]-- <sup>64</sup>A. Reiser, Photoreactive Polymers: The Science and Technology of Resists, pp. 302 303, John Wiley & Sons, Hoboken, NJ (1989).
<sup>65</sup>ibid., p. 303.
<sup>66</sup>ibid.

===== [p137-138] Optical and Chemical Origins of Lithography > 3.2.3.8.1 Laws of chemical reactions (6块) =====
--[p137]-- 3, University of Illinois Press, Urbana (1999).
<sup>289</sup>ibid., p. 3; J.R. Partington, A Short History of Chemistry, 3rd ed., pp. 230 232, 238, Dover Publi cations, New York (1989).
it is, in short, a being which Nature never creates other than balance in hand, 290   
pondere et mensura.
Proust had been led to this law from his observation that several metals can form more than one oxide and sulfide, each of which has a definite composition.
--[p138]-- “If P is the mass of a determining element, where the masses of its elements determined are a, b, c, d, e, etc., Q the mass of another determining element, where a, b, g, d, 1, etc., are the masses of its element determined, so that a and a, b and b, c and g, d and d, e and 1 shall represent the same elements; and further if the neutral masses P þ a and Q þ b, P þ a and Q þ g, P þ c and Q þ a, P þ a and Q þ g, etc., are decomposed by double affinity, so that the resulting products are neutral, then the masses a, b, c, d, e, etc., have the same quantitative ratio among one another as the masses a, b, g, d, 1, etc., or conversely.”<sup>293</sup>
--[p137]-- 3.2.3.8.1 Laws of chemical reactions
After establishing chemistry on its modern course following the demise of the phlogistic theory of matter, chemists of the late eighteenth century and early nineteenth century turned their attention to formulating laws and theories governing chemical reactions. Some of these laws and theories are briefly outlined below.
--[p138]-- (3) The law of reciprocal proportions or the law of equivalents—Cavendish established in 1766 that identical weights of a given acid require different weights of different bases for neutralization, and he called these weights of the bases equivalents.<sup>292</sup> It was Richter who in 1795 generalized these observations into the law of the reciprocal proportions thus:
--[p137]-- (1) The law of definite proportions—The first of these chemical reaction laws, the law of constant or definite proportions, was recognized by Joseph Louis Proust (1754–1826) in 1797, who stated it in 1799 as follows:
“We must recognize an invisible hand which holds the balance in the formation of compounds. A compound is a substance to which Nature assigns fixed ratios;
<sup>288</sup>F. Seitz and N.G. Einspruch, Electronic Genie: The Tangled History of Silicon, p.
--[p138]-- (2) The law ofmultiple proportions—First recognized by John Dalton in 1803 as a consequence of his atomic theory, this law states that when two elements combine to form more than one compound, the weights of one element that unite with identical weights of the other are in simple multiple proportions.<sup>291</sup>

===== [p336-338] Chapter 5 Lithographic Chemicals > (b) Deep-UV 193-nm resists (12块) =====
--[p336]-- Chandross, “A novel approach to o nitrobenzyl photo chemistry for resists,” J. Vac. Sci. Technol. 19(4), 1338 (1981).
<sup>114</sup>H. Ito, C.G. Willson, and J.M.J. Fre´chet, “New UV resists with negative or positive tone,” Digest of Technical Papers, 1982 SPE Symp. on VLSI Technology, p. 6 (1982); C.G. Willson, H. Ito, J.M.J. Fre´chet, T.G. Tessier, and F.M. Houlihan, “Approaches toward the design of radiation sensitive poly meric imaging systems with improved sensitivity and resolution,” J.
--[p337]-- Such a resist will therefore not be prone to T-topping and the consequent pattern deterioration problem. A resist with good adhesion to silicon wafer substrates is needed to prevent features from being blown away or collapsing during processing. This is a problem that becomes particularly acute as pattern sizes become smaller and the contact area of patterns to the substrate decreases, thereby increasing the capillary forces between the lines, and leading ultimately to pattern collapse.
--[p338]-- Because some of these resist platforms have sensitivities to a broad spectrum of lithographic exposure radiations, the treatment here is organized around specific chemical functionalities and properties that are common to each resist platform and that determine its imaging mechanism and thus its lithographic usage.
--[p338]-- So, contrary to the standard method of organizing resists on the basis of their exposure sources such as “248-nm resists” or “x-ray resists,” we will here, where necessary, discuss the lithographic application of each resist type in the overall treatment of the chemistry of the main resist platforms.
--[p336]-- Furthermore, the etch rate scales linearly with the carbon/hydrogen ratio,<sup>116</sup> which favors the use of aromatics as well. Thus, for a while, it appeared that nature had conspired against the development of single-layer resist materials for ArF lithography.
<sup>112</sup>B.D. Grant, N.J. Clecak, RJ. Tweig, and C.G. Willson, “Deep UV photoresists I. Meldrum’s diazo sensitizer,” IEEE Trans. Electron Devices ED-28(11), 1300 (1981).
<sup>113</sup>E. Reichmanis, C.W.Wilkins, Jr., and E.A.
--[p336]-- (b) Deep-UV 193-nm resists
The road to finding materials that could be used for imaging applications at 193 nm was fraught with difficult challenges. First, the pool of available materials is very limited, given that the aromatic polymers that have worked so well as resist resins in the 365-nm and 248-nm lithographic regimes are opaque at 193 nm—a consequence of the strong $\pi ^ { - \pi ^ { * } }$ electronic transition<sup>115</sup> in that spectral region (see Fig. 7.9).
--[p337]-- Thus, issues of sustainable aspect ratio and transparency place limitations on the imageable thickness for bulk-imaged ArF resist systems, so much so that the resist thickness approaches the total focal plane depth of the exposure optics, thereby reducing the process depth of focus to values that are impracticably small in a manufacturing environment.
--[p336]-- Electrochem. Soc. 133, 181 (1986).
<sup>116</sup>H. Gokan, S. Esho, and Y. Ohnishi, “Dry etch resistance of organic materials,” J. Electrochem. Soc.: Sol. State Sci. Technol. 130, 143 (1983).
<sup>115</sup>R.M. Silverstein, G.C. Bassler, and T.C. Morrill, Spectrometric Identification of Organic Com pounds, 4th ed., pp. 311 315, John Wiley & Sons, Hoboken, NJ (1981).
--[p337]-- In addition to possessing high transparency at 193 nm and having high dry etch resistance (at least comparable to novolac-based resist systems), such resists must possess high sensitivity, fast photospeed, long process time delay latitude, good adhesion to silicon wafer substrates, and compatibility with the industry standard 2.38 wt% tetramethylammonium hydroxide developer solution.
--[p337]-- The very stringent nature of these requirements is connected with a significant number of processrelated issues, particularly for the bulk-imaged (single-layer) 193-nm resist systems. A highly sensitive resist $( < 1 0 \mathrm { \ m J / c m } ^ { 2 } )$ is required in order to protect the lens of the stepper from radiation damage from the strong 193-nm radiation. A resist with long process time delay latitude will have low sensitivity to environmental base contamination.
--[p337]-- Remarkably, regardless of the resist technology approach used, it should be mentioned that the imaging mechanisms of resists for ArF lithography use chemically amplified deprotection chemistry.<sup>118</sup> This suggests that the vast knowledge base generated with resists for KrF lithography was directly applied to the design and optimization of resist materials for ArF lithography, although some parameters such as balance of lipophilicity and hydrophobicity were more difficult to control in some of the 193-nm resist platforms relative to those of 248-nm resists.
<sup>117</sup>R. Dammel, “Diazonaphthoquinone based resists,” SPIE Short Course No. SC104 (2003).
--[p338]-- In the following section, we consider in depth the chemistry governing the main platforms of single-layer resists designed for DUV 248-nm and DUV 193-nm, VUV (157-nm), and EUV (13.5-nm) lithographies, and as well as those for x-ray and charged particle (electron-beam and ion-beam) lithographies.

===== [p415-415] Chapter 5 Lithographic Chemicals > 7.3.2 Top surface imaging resists (2块) =====
--[p415]-- 7.3.2 Top surface imaging resists
--[p415]-- Typical vapor phase silylating agents used in top surface imaging systems include dimethylsilyldimethylamine (DMSDMA),<sup>367</sup>trimethylsilyldimethylamine (TMSDMA),<sup>368</sup> and trimethylsilyldiethylamine (TMSDEA).<sup>369</sup> Typical liquid phase silylating agents used in top surface imaging systems include 1,1,3,3,5,5- hexamethylcyclotrisilazane<sup>370</sup> and bis(dimethylamino)dimethylsilane with N-methyl-2- pyrrolidone (NMP) as a diffusion promoter.<sup>371</sup> Typical polymer resins include polyvinyl phenol and novolac/diazoquinone polymer resins.

===== [p450-450] Antireflection Coatings and Reflectivity Control > 9.3.1 Organic bottom antireflection coatings (1块) =====
--[p450]-- 9.3.1 Organic bottom antireflection coatings

===== [p478-479] Chapter 10 Stone, Plate, and Offset Lithography > 10.6 Fabrication of Lithographic Offset Plates (4块) =====
--[p478]-- 10.6 Fabrication of Lithographic Offset Plates
As mentioned in Chapter 4, the two main types of lithographic plates used in offset lithography are negative- and positive-working plates. In fabricating negativeworking plates (Fig. 10.3), film negatives are used to image unprocessed plates (typically aluminum or zinc substrates) that are generally coated with a photopolymer or monomers with appropriate UV-photosensitive moieties in them.
--[p478]-- Processing involving dissolution in appropriate developing solvents removes unexposed nonhardened polymer, while leaving the exposed part intact on the plate. An application of a gum solution to the nonimage areas of the plate makes them water attracting and ink rejecting. The processing does not wash off the hardened polymer image areas of the plate. The negative-working plates are generally inexpensive to fabricate and therefore cost less than their positive-working counterparts.
--[p479]-- In fabricating positive-working plates (Fig. 10.3), film positives are used as masks to image the unprocessed plates coated with UV-photosensitive polymers. The exposed parts of photopolymers (i.e., the areas under the clear areas of the mask) become more soluble in the developing solvent and are washed away, while the unexposed areas of the photopolymers remain unaltered and are left on the mask.
Following processing, a thin layer of gum is applied over the plate to protect the nonimage areas from ink.
--[p478]-- Exposure of the presensitized plate to UV radiation through a film negative disposed over them that serves as a mask causes a cross-linking reaction of the plain monomers or the monomeric units of the photopolymer in the areas under clear areas (image areas) of the film negatives, while the areas under the dark areas of the film negative remain unaltered (nonimage areas).

===== [p377-378] Chapter 5 Lithographic Chemicals > (v) Airborne poisoning of t-BOC-protected poly(hydroxy styrene)-based resists (10块) =====
--[p377]-- Iwamoto, “Polyhydroxystyrene carbonate esters for high sensitivity photoresists having autodecomposition temperatures .1608C,” Proc. SPIE 1086, 357 (1989).
--[p377]-- The experimental setup was such that a set of resist polymers were exposed to airstream samples containing radio-labeled NMP for a fixed length of time, following which the polymers were analyzed with scintillation counting techniques to ascertain how much of the NMP they had absorbed. Of all of the resist polymers tested, PBOCST was determined to be the fastest NMP getterer.<sup>275</sup>
<sup>273</sup>W. Brunsvold, W. Conley, D. Crockatt, and N.
--[p378]-- The implementation of the above-mentioned findings in the IBM production line as a way of combating the poisoning issue of chemically amplified resists came in the form of air filtration (for molecular bases) and the installation of controlled-environment storage spaces within the lithography clean room and within lithographic processing and exposure tools.
--[p378]-- A verification of this result was obtained when the environmental stability of two polymers synthesized from two different isomers of BOCST monomers—the 3-BOCST and the 5-BOCST isomers—were found to have their environmental stability very well correlated with their $T _ { \mathrm { g } } .$ The polymer with the significantly lower $T _ { \mathrm { g } }$ —the 3- BOCST isomer—showed the least sensitivity to exposure to low levels of NMP. <sup>277</sup>
--[p378]-- The results also showed that the amount of absorbed NMP, or for that matter any airborne molecular base, depends on the solubility parameter of the polymer, on the nature of the contaminant, and on the $T _ { \mathrm { g } }$ of the polymer.<sup>276</sup> This was a remarkable result because it suggested that the environmental sensitivity of a resist polymer could be controlled by merely changing the $T _ { \mathrm { g } }$ or the solubility parameter of the resist polymer.
--[p378]-- Robotic transfer of the wafers from the output of the exposure tool to the postexposure bake plates of the track was also implemented, and was the precursor of the cluster tool arrangements that are common in DUV exposure lines throughout the semiconductor industry today.<sup>278</sup>
<sup>274</sup>S.A. MacDonald, W.D. Hinsberg, H.R. Wendt, N.J. Clecak, C.G. Willson, and C.D. Snyder, “Air borne contamination of a chemically amplified resist. 1. Identification of problem,” Chem. Mater.
--[p377]-- (v) Airborne poisoning of t-BOC-protected poly(hydroxy styrene)-based resists
A major drawback of t-BOC-protected PHOST-based resists, discovered somewhat late when the PBOCST was used for the first time in full-scale manufacturing at IBM, was its propensity to postexposure delay (i.e., the time delay between exposure and postexposure bake) poisoning from airborne molecular bases. The problem manifested itself in the form of wild fluctuations in resist sensitivity. Experiments by S.
MacDonald et al.
--[p378]-- 5, 348 (1993).
<sup>275</sup>C.G. Willson, R.A. Dammel, and A. Reiser, “Photoresist materials: a historical perspective,” Proc. SPIE 3050, 38 51 (1997).
<sup>276</sup>W.D. Hinsberg, S.A. MacDonald, N.J. Clecak, C.D. Snyder, and H. Ito, “Influence of polymer properties on airborne chemical contamination of chemically amplified resists,” Proc. SPIE 1925, 43 (1993).
--[p377]-- elucidated the mechanism of this effect and determined its cause to be due to the gettering of airborne molecular bases by the resist film and subsequent neutralization of the photogenerated acids in the film, which prevents them from deprotecting the resist polymers.<sup>274</sup> The researchers assembled a system that allowed wafers to be exposed to a controlled amount of the airborne molecular base with the highest concentration (several parts per billion) in the production facility, which was N-methylpyrrolidone (NMP).
--[p378]-- Immediately following resist coating and baking in the track, wafers were transferred into these controlledenvironment storage spaces, before they entered the exposure tool, which was also equipped with filtered-air enclosures to protect the wafers in the input cassettes on the exposure tool.

===== [p65-65] Optical and Chemical Origins of Lithography > 3.2.1.3 On the nature of light (3块) =====
--[p65]-- 3.2.1.3 On the nature of light
From about the mid-seventeenth century, studies aimed at elucidating the nature of light consumed the attention of most scientists. Reasoning that light provides the primary information about the experience around them, these scientists thought that understanding what it is and how it works should provide the key to understanding the diversity of natural phenomena.
--[p65]-- Other workers in related fields such as opticians, glass and lens makers, and instrument makers pursued theories of light derived from specific applications and improvements of their crafts.<sup>24</sup> This desire to understand what light is and how it works was the impetus behind the work that eventually resulted in the invention of photography and photolithography.
<sup>24</sup>M.S. Barge and W.B. White, The Daguerreotype: Nineteenth Century Technology and Modern Science, p.
12, Johns Hopkins University Press, Baltimore (1991).
--[p65]-- Such studies (see below) were the purview of not only astronomers and physicists, but also of mathematicians, chemists, biologists, and even physicians.

===== [p209-209] Chapter 5 Lithographic Chemicals > 5.3 Antireflection Coatings (6块) =====
--[p209]-- Most antireflection coatings are organic polymers that are highly absorbing or contain highly absorbing dyes. They can be applied at the resist-substrate interface, in which case they are called bottom antireflection coatings, or they can be applied at the surface of the resist, in which case they are called top antireflection coatings.
Top antireflection coatings are made of polyfluoroalkylethers<sup>6</sup> and Teflonbased materials,<sup>7</sup> and are used to reduce swing curve effects.
--[p209]-- <sup>9</sup>In spite of this quality, CFCs cannot be used as solvents for top antireflection coatings because they are now banned for their role in the depletion of the ozone layer.
--[p209]-- Additionally, they have been reported to improve the signal-to-noise ratio and shape of some stepper alignment signals.<sup>8</sup> Earlier generations of top antireflection coatings were designed to be coated from organic solvents that do not attack the resist layer and must be removed before development since they are not aqueous-base soluble. In principle, chlorofluorocarbons (CFCs) may be used for both purposes, since they do not attack the resist.<sup>9</sup>
--[p209]-- Inorganic antireflection coatings are typically deposited by sputtering, and as opposed to organic antireflection coatings, may in some cases be left in the finished device. Typical inorganic antireflection coatings include silicon oxynitride, amorphous silicon, tantalum silicide, titanium nitride, etc.
<sup>6</sup>T. Tanaka, N. Hasegawa, H. Shiraishi, and S. Okazaki, “A new photolithography technique with antireflective coating on resist ARCOR” in Proc. SPE Reg. Tech. Conf.
--[p209]-- 5.3 Antireflection Coatings
As patterning resolution entered submicron regimes, it quickly became obvious that substrate reflectivity posed significant problems that degraded critical dimension (CD) control and process latitude. Materials that suppressed reflectivity from the substrate were developed to mitigate this problem. They are called antireflection coatings, of which there are two types: organic and inorganic antireflection coatings.
--[p209]-- Photopolym., Ellenville, pp. 195 203 (1991).
<sup>7</sup>T.A. Brunner, “Optimization of optical properties of resist processes,” Proc. SPIE 1466, 297 308 (1991).
<sup>8</sup>T. Tanaka, N. Hasegawa, H. Shiraishi, and S. Okazaki, “A new photolithography technique with antireflective coating on resist ARCOR,” in Proc. SPE. Reg. Tech. Conf. Photopolym., Ellen ville, pp. 195 203 (1991).

===== [p303-303] Chapter 5 Lithographic Chemicals > 6.9.1 Negative resist composition (2块) =====
