Repository: NARUTOBEST/semiconductor-knowledge-qa

# heldout 泛化集出题管线(v2,2026-10-01)

与 `pipeline/dev/` 平行、互不混放的 heldout 侧出题管线。
总协议见 `../protocol_v2.md`(v2:取消 source 隔离红线,全库遴选文档)。

## 本目录内容
| 文件 | 用途 |
|---|---|
| `fetch_material.py` | 从 Qdrant(16333 转发)抓取本 track 8 篇文档的真实 chunk 原文 |
| `draft_material/` | 8 篇素材 txt + 草稿 json(每篇 25 题,含 evidence 逐字摘录) |
| `build_datasets_heldout.py` | 草稿 -> `eval/qa_sets/v2_20261001/heldout_200.json` + 校验报告 |
| `_extract_result.py` | 出题 agent 结果恢复(从会话 transcript) |
| `_verify_acceptance.py` | evidence 溯源覆盖率校验(自动发现本目录全部草稿) |
| `_prompt_template.txt` | 出题 agent 提示词模板 |
| `acceptance_report.json` / `_acceptance_failures.txt` | AI 验收记录(heldout 侧) |
| `verify_log.md` | 人工核对清单(heldout 200) |

File: eval/pipeline/heldout/draft_material/12_先进封装材料.txt (part 25 of 34)
--[p124]-- ALD utilizes a binary reaction sequence of self-limiting chemical reactions between gas phase precursor molecules and a solid surface [11]. Films deposited by ALD are extremely smooth, pinhole-free and conformal to the underlying substrate surface. This conformality enabled successful coating to cover the entire MEMS device as shown in Fig. 17.19 [21]. Furthermore, ALD is a low temperature process enabling deposition on thermally sensitive materials.
--[p127]-- 21c and d), the contact has substantially broadened and the asperity has become noticeably thinner.
As demonstrated by Figs. 17.20 and 17.21, knowledge in MEMS reliability is being established. With enough knowledge, yet to be established, we will be able to specify nano-scaled coatings that can be fabricated by atomic layer deposition and molecular layer deposition for reliable MEMS. MEMS devices have proven reliable without contacts with a cyclic life over trillions.
--[p122]-- This system integration opportunity can be illustrated by the physics subsystem of a chip-scale atomic clock as shown in Fig. 17.18 [28]. This subsystem is designed, fabricated and assembled by engineers at the Teledyne Scientific Company. As shown in Fig. 17.18a, a laser beam emitted from a vertical cavity surface-emitting laser (VCSEL) is passed through a Cesium vapor cell to a photodiode. A local oscillator operating at 4.6 GHz modulates the laser beam.
--[p123]-- System integration using packaging and MEMS technologies is an exciting opportunity; novel systems such as CSAC will create a new generation of microsystems in the 21st century. More importantly, nanoelectromechanical systems (NEMS) have been demonstrated in various laboratories; they will be integrated with MEMS for significant performance improvement.
--[p126]-- Fortunately, the progress to establish basic knowledge in reliability is promising.
Figure 17.20 shows moisture-induced adhesion energy affected by relative humidity with respect to different surface roughnesses [9]. Adhesion results are cantilevers with landing pad roughnesses ranging from 2.6 to 10.3 nm rms. The adhesion energy is extracted by comparing the experimental deflections to finite element method simulations.
--[p127]-- This stretch results in a tensile, elastic strain in the asperity with a contact region that is much wider than a single atom. As the rigid plate continues to move, the system goes into elastic compression that is well characterized by the classic theory for adhesive, elastic contacts. Moving further followed by separation, the system undergoes substantial crystal plasticity (see Fig. 17.21b–f). At larger loads (Fig.
--[p127]-- Figure 17.21 shows the evolution of the contact morphology during a single loading and unloading cycle [44]. Such a contact is commonly observed in RF MEMS contact switches. The molecular dynamics simulations are conducted to study repetitive contact between a hemispherical asperity and a flat. Figure 17.21a shows that the asperity stretches upward to meet the top rigid plate when it is moved towards the asperity.

===== [p175-175] Chapter 18 LED and Optical Device Packaging and Materials > 18.3.5.3 Metal Core Printed Circuit Board (MCPCB) (4块) =====
--[p175]-- DBC (Direct Bond Cu) | • High thermal performance $( 2 4 - 1 7 0 \ \mathrm { W / m . K } )$ with thick Cu for excellent heat spreading (5–24 mils)
• Very high process &amp; operating temperatures (up to $8 0 0 ^ { \circ } \mathrm { C } )$ • Easily handles high power &amp; current
MCPCB (Fig. 18.38) is suitable for the use of high power LEDs. However, the thermal conductivity of dielectric layer is still low.
The following research will focus on reducing the thermal resistance of dielectric layer.
--[p175]-- Substrate | Substrate Property
0 0 4 ^ { \dag \dag } \left( 1 0 0 \mu \mathrm { m } \right)$ Cu thickness • Moderate to high cost, high CTE (17–23 ppm/°C)
• Low thermal conductivity through dielectric $( \mathbf { K } = 1 { - } 2 . 2 \mathbf { W } / \mathbf { m } { \cdot } \mathbf { K } )$
MCPCB (Metal Core PCB) | • Operating temperature limited to ${ \sim } 1 4 0 ^ { \circ } \mathrm { C } ,$ process temperature limited to $2 5 0 – 3 0 0 ^ { \circ } \mathrm { C }$
--[p175 [表]]-- 18.3.5.3 Metal Core Printed Circuit Board (MCPCB)
Because of low thermal conductivity and poor heat dissipation capability of PCB, metal core PCB is developed; i.e. PCB is attached on aluminum plate.
Table 18.3 The comparison of different LED substrate materials
Substrate | Substrate Property
PCB | • Low performance &amp; cost $( \mathrm { C T E ~ 1 3 - 1 7 ~ p p m / ^ { \circ } C } , \mathrm { K } = 0 . 3 6 ~ \mathrm { W / m } . \mathrm { K } )$
• Large panel sizes, up to $0 .
--[p175]-- Substrate | Substrate Property
• Large panel sizes $( 1 8 \times 2 4 ^ { 9 } )$ , thick Cu available for heat spreading (1–20 mil)
• Medium to high cost, low CTE (4.9–8 ppm), medium to high thermal conductivity $( K = 2 4 { - } 1 7 0 \ \mathrm { W / m { \cdot } K ) }$
Ceramic (A12O3/ AIN) | • Small panel sizes $( < 4 . 5 ^ { \mathrm { { \sc , } 9 } } \mathrm { s q } )$
• Very high operating temperatures, easily handles high power
• Medium to high cost, low CTE (5.3–7.5 ppm)

===== [p76-81] Chapter 16 Wafer Level Chip Scale Packaging > 16.3.1.5 Photo Resists (16块) =====
--[p78]-- Table16.6Classificationofphotoresistandtheircharacteristics[1]
Class | Resin/ Dev. Chem | Pre- Re- | Bake Hydr. Exposure Spectrum Dose | Side-wall | Resol. | Stripping | Application
Positive liquid | Novolak/ aqueous | Yes | Yes | Broadband (chemically amplified) | High | 45°–85° (~ 90°) | 十 | Easy | Gold bump, mushroom solder bump, UBM
Negative liquid | Acrylate, epoxy/ Yes No aqueous, organic | Broadband | Medium ~90° | 十 | More difficult | Gold bump, in-via plated solder bump
--[p81]-- Using the InterVia 3-D-N resist from RHEM, an aspect ratio of nearly 2 was obtained. The patterned structures which have been defined in the electrodepositable photoresist can be transferred into the underlying plating base by etching the uncovered metal. Furthermore, electrophoretic photoresist has also successfully been used as a plating mold for Cu, Au and Ni.
--[p79]-- 16.23 which highlights the importance of the water diffusion for the formation of the acid group which will react with the base during the development [30].
This re-hydration step can take hours for very thick layers. Different examples of openings in Photo-Resists with a thickness of 50 mm are shown in Fig. 16.24.
From the application point of view, the following trends can be observed: Positive tone resist is still very popular because of its ease of use.
--[p79]-- It is often selected whenever resist thickness is typically less than 50 mm and near $9 0 ^ { \circ }$ side wall angle is not a requirement. Usually positive resist are used for mushroom solder bump plating, gold bumping, rerouting and UBM patterning (in case solder is applied by stencil printing). However, since straight side walls are important in gold bumping, negative tone resists are increasingly used in this application.
--[p79]-- A polymer resist film which is covered by a $\mathbf { M y l a r } ^ { \mathrm { T M } }$ coversheet is applied onto a wafer through a pressurized hot roll. $\mathrm { M y l a r } ^ { \mathrm { T M } }$ is a trade-name ofDupont for BOPET (biaxiallyoriented polyethylene terephthalate). Still the limited resolution capabilities of dry-films are driving the interest towards negative liquid resist for very fine pitch solder bumping.
--[p81]-- The resulting layer thickness is mainly affected by the applied voltage and the temperature during the deposition. Final resist layer thicknesses between 3 and 20 mm are obtained in dependence of the applied voltage, the bath temperature, and the used resist type. The role of a chemical thickness controller also having an influence on the electrophoretic deposition is discussed.
--[p76 [表]]-- Positive-tone resists have photo-active compounds that make exposed areas soluble in a diluted alkali (base) solution such as sodium hydroxide (NaOH) or metal ion free TMAH (Tetramethylammonium hydroxide). Negative dry film resist is developed mostly with environmentally friendly aqueous carbonate developer.
Table16.5Overviewofselectedelectrolytes[16]
Cu electrolyte | Ni electrolyte | PbSn electrolyte | Au electrolyte | Sn electrolyte
--[p79]-- But further cost pressure of final products could change this trend.
Process technology for electronic packaging and MEMS is being confronted more and more with higher topography on the wafer due to higher complexity of the devices. Especially spin coating of photoresists has severe limitations when dealing with larger three-dimensional features because spin coating tend to cause excessive thickness in the bottom and inadequate thickness at the top of these features.
--[p79]-- One method to overcome the limitations of spin coating liquid photoresists on wafer surfaces with extreme topography is the electrophoretic deposition of photoresists [31].
The electrophoretic resist coating process is based on the electrodeposition of either a negative tone or a positive tone photoresist from an aqueous solution onto a conductive seed layer. In the aqueous resist emulsion, the ionized polymer forms charged micelles comprising solvent, dye, and photoinitiator molecules.
--[p81]-- Furthermore, it will be shown how the quality of the resist bath can be controlled and maintained over a long period of time.
Cavities, 400 mm deep, obtained on Si wafers either by wet chemical etching or by dry plasma etching can be conformally coated with electrophoretic resists from Rohm and Haas Electronic Materials (RHEM). The top corners of the cavities are well covered with photoresist even after the full lithographic process (Fig. 16.26).
--[p78]-- Negative dry film | Acrylate, epoxy/ No No aqueous | Broadband | Low | ~90° | More difficult | In-via plated solder bump, photo stencil
An important difference between positive and negative tone resists is that positive tone resist based on Novolak requires a re-hydration step after baking to allow water to penetrate into the resist layer again. The chemical reaction is given in Fig.
--[p79]-- Resist layers thicker than 50 mm are necessary for in-via solder or Cu pillar plating and photo stencil printing. In most cases negative resists are used. Dry film resists will dominate the market for very thick resists because of the best cost of ownership compared to liquid-based resists. The application process of a dry film is shown schematically in Fig. 16.25.
--[p76]-- 16.3.1.5 Photo Resists
Photo resists are photo-sensitive polymer-based materials that are applied temporarily on the wafer mostly for plating or etching [29]. A summary of the main properties is given in Table 16.6 [1].
The base resin of positive-tone photoresists is typically Novolak whereas negative-tone resists are based on acrylate or an epoxy resin.
--[p77]-- Contents | CuSO₄, sulfonic acis, chloric acid, grain refiner and leveler, wetting agent | Ni(NH₂SO₃)2, boric acid, grain refiner and wetting agent (if necessary) | Sn(CH₃SO3)₂, Pb(CH₃SO₃)₂, methane sulfonic acid, grain refiner, wetting agent, oxidation inhibitor | (NH4)₃[Au(SO₃)], ammonium sulfite, ammonia, organic grain refiner and leveler, complexing agents and | Sn(CH₃SO₃)₂, methane sulfonic acid, grain refiner, wetting agent, oxidation inhibitor
--[p77 [表]]-- Metal concentration | 20 g/1 Cu | 45 g/1 Ni | Total of 28 g/1 | 12 g/1 Au | 20 g/1 Sn
Temperature | 25℃ | 50℃ | 25℃ | 55℃ | 25℃
pH Value Current density | &lt;1 | 4.0 | &lt;1 | 7.0 | &lt;1
Current | 10. . .30 mA/cm² Nearly 100% | 10.. .30 mA/cm² &gt;95% | 20 mA/cm² Nearly 100% | 5...10 mA/cm² &gt;95% | 7.. .15 mA/cm² Nearly 100%
efficiency
Anode material | Phosphorus alloyed copper | S-activated nickel pellets | Appropriate Pb/Sn alloys | Platinum-covered titanium | Pure tin
--[p81]-- When an electric field is applied, the micelles migrate by electrophoresis towards the corresponding electrode and form on the surface a self-limiting, insulating film. This electrode is the wafer that is supposed to be coated. The electrophoretic deposition is finished very quickly, usually after 10 s. The coating can be done in a highly automated resist coater, developed for example by Besi Plating in Drunen/The Netherlands. This coater is based on semiautomatic single wafer operation.

===== [p207-208] Chapter 19 Digital Health and Bio-Medical Packaging > 19.6.2 Microsystems, BioMEMS, and BioChips (8块) =====
--[p208]-- Then the target entity is detected and the results need to be displayed in the reader or the data analysis system. The model here is that of a disposable cartridge/sensor and a reusable reader/system.
--[p208]-- Monitoring of cancer biomarkers from serum or blood, detection of viruses or bacteria from blood or urine, detection and counting of CD4+ white blood cells, and detection of presence of live cells from drinking water, are only some of the examples of possible applications. The actual sensing modalities could include electrical methods and all its derivatives, mechanical sensing, or optical sensing (Bashir, et al. 2004).
--[p207]-- 19.6.2 Microsystems, BioMEMS, and BioChips
The point-of-care biosensors available over the counter today are limited to proteins, enzymes, or small molecules (as in the case of the iSTAT or the Cholesterol tests). Many more opportunities exist for the detection of cells, microorganisms, viruses, proteins, DNA, and small molecules.
--[p208]-- The use of micro and nano-scale detection technologies is justified by, (i) reducing the sensor element to the scale of the target species and hence providing a higher sensitivity, (ii) reduced reagent volumes and associated costs, (iii) reduced time to result due to small volumes resulting in higher effective concentrations, and (iv) amenability of portability and miniaturization of the entire system.
--[p207]-- The recent technological advances in top–down silicon nanotechnology and development of microfluidic devices present themselves with new opportunities for small, sensitive, one time use, point of care diagnostic biochip sensors capable of rapid and highly accurate analysis of samples of body fluid. Micro and nanofabrication techniques have enabled researchers to produce very small-scale sensors.
--[p207]-- In general, the small size of sensors not only improves their sensitivity and also enables formation of arrays. Moreover, micro-electro-mechanical-systems (MEMS), micro-fluidics and nanotechnology also offer fabrication of sensors that have the capability of detecting biological entities, possibly without using any labels.
--[p208]-- Figure 19.16 shows the steps to be performed for point-of-care sensors sample analysis. The target fluid is to be metered and injected into a device. Depending on the target entity to be detected, the sample might have to be processed, i.e. target entities separated from other entities in the sample. Such sample preparation and analyte extraction or concentration is needed to increase the signal to noise ratio and to be able to detect minute quantities of the target.
--[p208]-- The sources of sample for diagnostic applications can include saliva, blood, or urine, with blood being the richest repository of information about the individual’s state of health (Toner and Irimia, 2005). In addition to body fluids, other samples such as water and other fluids used industrial microbiology and pharmaceutical manufacturing, and fluids from extracts of food samples also compose a large market segment for such point-of-care or point-of-test sensors.

===== [p190-192] Chapter 19 Digital Health and Bio-Medical Packaging > 19.3.5 Internal Packaging (18块) =====
--[p192]-- Some of these new features over the past few years include a trend towards higher defibrillation energies (35 J today) which may require modifications to batteries and high voltage capacitors, addition of distance telemetry to enable longer range device to receiver communications, greater computational functionality, or larger batteries to support longer device lifetimes between replacements.
--[p192]-- Reduction in ICD device volume is clearly evident since the first models introduced circa 1990, but has not been a consistent device requirement. Typically, increases in device volume or periods of relative constant device size (from the late 1990s to day) are driven by addition of new features and technologies into devices that consume some of the natural decrease in product volume that would occur if device performance stayed constant.
--[p190]-- While the earliest pacemakers were extremely simple in their design, requiring only a power source and a few transistors to provide a stable series of electrical output pulses to stimulate cardiac tissue, modern pacemakers provide a wide array of functions including on-board microprocessors for signal processing and therapy optimization, wireless telemetry for communication to the outside world, and diagnostic data storage.
--[p190]-- These additional features support the crucial sensing and pacing functions of the device as well as additional high voltage therapies included in ICD products. Figure 19.2 shows an implantable pacemaker (Medtronic EnRhythm Model P1501DR) with one half of the shield removed to show internal components including ICs, discrete components, electrical feedthroughs, and a battery.
--[p192]-- These requirements place continuous pressure on both the external and internal packaging considerations. Figure 19.4 shows the evolution in ICD device volumes over the last decade and a half.
Pacemaker products do not require the larger capacitors for high energy defibrillation therapy nor the high rate battery designs to support it, so they are significantly smaller in volume than their ICD cousins by roughly a factor of three.
--[p192]-- In addition to traditional device configurations, new implantable monitors and therapeutic devices are continuously driving device size reduction in order to reach new locations within the body and simplify implantation procedures away from surgery towards more benign approaches such as direct injection through a needle.
--[p190]-- 19.3.5 Internal Packaging
Inside an implantable medical device, the electronics and packaging look surprisingly similar to off-the-shelf consumer electronic devices.
--[p191]-- While many circuit techniques, including highly tuned filtering and blanking periods, are applied in order to minimize the impact of these signals on the sensing capabilities of the device, packaging plays a critical role in permitting these various functions to be interconnected with each other while also maintaining proper noise immunity, especially to the delicate sensing function of the device.
--[p191]-- Sensing, important to the optimal operation of a device, must be sensitive to cardiac signals with typical amplitudes between 0.5 and 30 mV and frequencies <100 Hz. Similar sensing requirements are also required for non-cardiac devices such as neurostimulators. This crucial sensing must be performed in the presence of pacing signals (0.5–5 V amplitudes with 0.1–1 ms pulse widths are typical).
--[p191]-- These conflicting requirements and technological capabilities limit the ability of system design to accommodate all of the functions on a single piece of silicon, and typical designs will select the best IC technology for the given performance, power, and reliability requirements.
--[p191]-- Because of this wide variation of applications: from low amplitude sensing requirements, pacing therapies, high voltage defibrillation therapies, on-board microprocessor and memory functions, and telemetry frequencies in the 100’s of kHz for close (order cm) range up to 100’s of MHz for distance (order meters) telemetry applications all coupled with aggressive power management techniques, there is not really any single integrated circuit (IC) technology that adequately and simultaneously addresses these requirements while maintaining sufficient noise immunity for proper sensing.
--[p192]-- Both baseline temperatures and thermal gradients in the electronic packaging and not typically high reliability risk items for ICs in these products.
The primary components of an implantable medical device include a battery, an electronic assembly with a populated circuit board, large capacitors (for high voltage therapy applications), telemetry antennae, sensors (such as motion and magnetic field), and additional connectors.
--[p191]-- Occasionally, high voltage defibrillation therapies are needed to terminate life threatening tachyarrhythmias. These therapies can generate high energy (8–35 J) output pulses with voltage amplitudes of several hundreds of volts and 100 ms pulse durations.
--[p192]-- In addition, designs that place a premium on extremely low power consumption $( < 1 0 0$ microWatts dissipation typical) keeps component and package heating to an absolute minimum throughout the vast majority of a product’s lifetime. Thermal heating that occurs during high voltage defibrillation therapy is kept under design control and only constitutes a very small fraction of time in a typical device application.
--[p192]-- On the electronic assembly, the circuit board is comprised of both discrete electronic components and ICs. The ICs themselves are packaged in a variety of form factors, including well known flip chip and stacked die assembly processes in modern devices. One drive in the industry is the continued reduction in device size for cosmetic purposes, patient comfort, and optimal device implant location selection.
--[p192]-- Research into new and improved design techniques, material advances, therapy optimization, and packaging technologies will all contribute to reductions in device volumes in the upcoming years.
--[p191]-- The range of signals required to perform all of these functions is quite varied and provides a source of challenges for both the electronic circuitry and the packaging that pulls all that functionality together. Figure 19.3 illustrates a view of signal amplitude and pulse width (proxy for frequency) characteristics for several basic functions of an ICD product.
--[p192]-- One important aspect of electronic packaging that is worth mentioning is the relatively benign thermal environment encountered in implantable medical products once placed inside the body. The device is held at a relatively constant $3 7 ^ { \circ } \mathrm { C }$ body temperature throughout its implant lifetime.

===== [p211-211] Chapter 19 Digital Health and Bio-Medical Packaging > 19.6.4 Bio-Chip Packaging Issues and Challenges (5块) =====
--[p211]-- t under test, (vii) The package and biochip must not be permeable to gases or fluids for them to leak to the environment, (viii) The fluidic interface must be reliable and robust, (ix) The materials used for building the package needs to be sterilized before the introduction of the sample to be tested. These are only some of the requirements, and depending on the specific test and assay under development, the requirements might be increased or decreased from the above list.
--[p211]-- 19.6.4 Bio-Chip Packaging Issues and Challenges
The packaging of biochips and lab-on-chips poses significant challenges as compared to micro-electronic device packaging.
--[p211]-- Such devices need to possibly have all or some of these interfaces [41]; (i) electrical interface, for the case of electromechanical detection, (ii) optical interfaces, for fluorescence or other means of optical detection to reaction regions in the chip, (iii) fluidic interfaces, for possibly transferring fluid from the cartridge to the chip itself, and (iv) mechanical interfaces, for applying pressure to move and pushing the fluids in the chip, for example.
--[p211]-- (i) The package should eliminate manual handling and connection of individual fluidic ports, (ii) The package and sensor itself should be designed such that a failure more in one does not compromise the other, (iii) If the devices is to be used a one-time-use sensor, the package must also protect the sensor from the environment till the device is used, and subsequent to use, the package and device must hold all fluids used during the test and prevent any contamination to the environment, (iv) The package should be able to handle the desired pressure ranges for movement of fluids inside the biochip sensor, (v) Any or all of the interface schemes mentioned above must be designed in the package, (vi) The package and the biochip must not contaminate or degrade the biological entity of interes
--[p211]-- The co-existence of these multiple interfaces makes the packaging issues more complex than other device or sensor packages. In addition, the cost needs to be low enough for these devices to be used in throw-away one-time-use applications. Figure 19.19 shows drawn schematic of such sensor layouts, and Fig. 19.20 shows a concept schematic of packaging system for such micro-fluidic biochip sensors.
The design criteria and the performance specifications for any of these devices could include any or all of these considerations below [41].

===== [p219-219] Chapter 19 Digital Health and Bio-Medical Packaging > W (1块) =====
--[p219]-- W
Wafer bonding, 16, 18, 96, 97, 99, 101, 102, 108, 604
Wafer-bow, 219
Wafer Level Packaging, 58, 89, 244, 547, 549, 551, 552, 602, 608
Warpage, 194, 195, 267, 316, 339, 349, 356–357, 358, 407, 412, 415, 420, 428, 430, 431, 611, 650
Water absorption, 53, 55, 248, 251, 257, 279, 343, 349, 350, 353–354, 355, 357, 360, 375, 407, 420, 421, 422, 425, 426, 427, 434, 496
Wirebonding, 159, 160, 162, 163, 164, 174, 377
WL-CSP, 547, 550, 578

===== [p67-71] Chapter 16 Wafer Level Chip Scale Packaging > 16.3.1.3 Bump Metallurgy (22块) =====
--[p70]-- 96.5Sn3.5Ag (or similar) | $2 2 1 ^ { \circ } \mathrm { C }$ | reflow in $\mathrm { H } _ { 2 }$ atmosphere. Currently most common binary lead free solder for flip chip. Typically used in conjunction with electroplating.
97Sn/3Cu | $2 2 7 ^ { \circ } \mathrm { C }$ | Difficult to electroplate. Short bath lifetime.
95.5Sn3.9Ag0.6Cu | $2 1 8 ^ { \circ } \mathrm { C }$ | Common lead-free solder paste, Cu content reduces Cu consumption from UBM.
--[p70]-- 63Pb37Sn | $1 8 3 ^ { \circ } \mathrm { C }$ | Eutectic PbSn, low melting point, compatible with organic PCBs, commonly used for most SMDs. Not allowed anymore for ROHS
95Pb5Sn (or similar) | $3 1 5 \mathrm { { } ^ { \circ } C }$ | High-lead, good electromigration behavior, highly reliable thermo-mechanical interconnect, flip chip on ceramic substrate; no reflow of high lead bumps during chip attach on PCB (eutectic PbSn on PCB side), flux free
--[p71]-- Copper posts are not reflowed and therefore can be used to provide high aspect ratio structures for fine pitch bumping without reducing the bump standoff height. To form interconnection to the substrate, a solder tip is added on top of the post or on the board pad. Copper posts are plated and typical structures are shown in Fig. 16.16.
Unlike solder plating copper post require in-via plating with very thick resist layers of 70+mm.
--[p71]-- Cu pillar can be seen a thick UBM structure to alleviate current crowding at the interface between bump and chip pad.
The Cu bumps as well as the Cu routing layers are deposited from a sulfuric acidic bath containing an organic suppressor and an accelerator to achieve a bright and fine-grained Cu crystallization, especially developed for semiconductor application but primary for damascene processing.
--[p71]-- Copper deposition will attract more attention in the future by the up-coming trend to 3-D integration. TSV (Through Silicon Vias) are a major step for these technologies. A schematic graph shows the importance of Cu in Fig. 16.17.
The Si-etching by Deep Reactive Ion Etching (Deep-RIE) is a well-know process common in the MEMS industry (Bosch process). Major issues are the passivation of the Si, the deposition of the Cu-seed layer inside the Si via and the Cu filling process.
--[p68]-- For electroplating pure Au, both sulphitic as well as cyanidic electrolytes have been used. The advantages of the sulphitic bath type are its excellent compatibility to the applied photoresist system, its well-known non-toxicity, and the easy softening of the Au bumps during annealing. On the other hand, cyanidic Au electrolytes are easy to handle due to the more stable Au complex and offer deposits with strong adhesion even on Ni and Cu as base metal.
--[p70]-- The main advantage is the possibility to connect uneven and/or rough surfaces and allows by the same time the possibility of repair. The basic requirement is a wettable surface on both interconnection sides. To avoid the flow of the solder over the whole surface, a solder mask is needed. A high reliability for the lifetime of the product can be achieved if the solder is highly elastic.
--[p68]-- Cyanidic solutions tend to underplating, which can become a critical fact for fine-pitch bumping. The metal content of most commercially available Au electrolytes is between 8 and 15 g/l, and the applicable current density of exemplarily $5 { - } 2 0 \mathrm { m A } / \mathrm { c m } ^ { 2 }$ results in a deposition rate of 0.3 up to $1 . 2 \mu \mathrm { m / m i n }$ All kinds of Au bumping electrolytes work at higher temperatures, mostly between 50 and $7 0 ^ { \circ } \mathbf { C }$ .
--[p68]-- Each solder composition requires an adapted temperature-time profile, which depends on the melting point, the ambient medium, and the out-gassing behavior of the solder. This step is not necessary for Au.
The electroplating process can create a lot of stress to the resist which can cause a deformation of the final structure.
--[p70]-- If the substrate and the chip has a large CTE mismatch, the solder might be outside its elastic state, and then an underfill has to be used. Underfills are highly filled epoxy polymers. The filler (small particles of $\mathrm { S i O } _ { 2 } .$ , for example) is necessary to reduce the CTE of the polymer which is much higher than inorganic materials such as Si or Metals. An overview of the most common solder materials is given in Table 16.4.
--[p67]-- Main application is for LCD drivers. The deposition gold bumps is done by electroplating on a sputtered Au layer with an adhesion/diffusion layer of Ti or TiW or other transition metals. A schematic structure is given in Fig. 16.12.
Today, minimum gold bump pitch for LCD drivers in mass production is around 30 mm and less with a 10 mm gap between bumps (COG applications allow finer pitch than TAB). These are the tightest pitches of any bumping process in mass production.
--[p68]-- Therefore the combination of resist and electrolyte has to be chosen carefully. Figure 16.13 shows a FIB (Focus Ion Beam) cut of a high structured resist. The resist has vertical sidewalls with a variation in the opening ${ \mathrm { o f } } \pm 1 { \mu \mathrm { m } }$ for 45.8 mm thickness.
In case of solder bumps, a final reflow is regularly done to homogenize the tin alloy and to form the spherical bump shape.
--[p70 [表]]-- The J-STD classification describes both flux activity and flux residues activity as follows: L ¼ Low or no flux/flux residue activity; M ¼ Moderate flux/flux residue activity and H ¼ High flux/ flux residue activity. These classes are further labeled for activity or corrosiveness.
Table 16.4 Selection of solders for flip chip interconnects
Solder | Melting point | Remark
--[p71]-- Plating of Ni: The used Ni electrolyte is chemically based on sulphamic acid and generally origins from electroforming industry, where very thick and lowstress layers are required. The Ni deposits look semi-bright, although a very low codeposition of organic additives happens.
--[p67]-- 16.3.1.3 Bump Metallurgy
Bumps based on Gold and AuSn: Gold is a noble metal which does not oxidize or corrode. It has excellent electrical and thermal conductivity. Due to its high melting point gold bumps cannot be reflowed. The interconnection is mainly made to flexible substrates or tapes (TCP: tape carrier packaging) by thermocompression bonding (TAB: tape automatic bonding) or adhesively bonded to glass substrates (COG: chip on glass) using conductive films.
--[p70]-- Solder interconnects are formed during a reflow process with a reflow temperature which is $1 0 + { } ^ { \circ } \mathrm { C }$ higher than the theoretical melting temperature of the solder.
Fluxes are needed to remove oxides during soldering process. In addition, the tackiness allows to hold the placed components in place before the reflow and the final joining process is completed. Fluxes can be inorganic acids, organic acids, rosin, and no-clean resins.
--[p68]-- In many cases of thermo compression bonding, the ductility of as-plated Au bumps is not sufficient and has to be improved by subsequent annealing step. During thermal aging at $2 0 0 ^ { \circ } \mathrm { C }$ the initial microhardness of around 130 $\mathrm { H V } _ { 0 . 0 2 5 }$ is decreasing down to $7 0 { - } 5 0 \ \mathrm { H V } _ { 0 . 0 2 5 }$ within a few minutes. The shape of the bump is totally controlled by the resist (thickness range of 30 mm) due to the lack of the reflow.
--[p71]-- Electromigration is the transport of material which is caused by the gradual movement ofthe atoms in a conductor due to the momentum transfer between conducting electrons and diffusing metal atoms. The effect is important in applications where high direct current densities are used, such as high density interconnects and high power applications. As the structure size in electronics such as integrated circuits (ICs) decreases, the practical significance of this effect increases.
--[p70]-- 80Au20Sn | $2 8 0 ^ { \circ } \mathrm { C }$ | Common for flux free opto-electronic assembly on gold finishes, controlled stand off height.
In | $1 5 7 ^ { \circ } \mathrm { C }$ | Ideal for temperature sensitive electronic devices due to very low reflow temperatures.
Sn | $2 3 2 ^ { \circ } \mathrm { C }$ | Risk of tin whisker formation
Copper Posts (Pillars): Copper has approximately a 10 times better electrical and thermal conductivity than PbSn solders.
--[p69]-- Figure 16.14 shows a comparison of Au bumps created by a non-optimized combination of plating electrolyte and photo-resist (left hand side) and the optimized combination (right hand side).
The ECD can cause a deformation of the resist to over 20 mm if the wrong combination of materials is chosen.
The eutectic Au/Sn system provides a good corrosion resistance and enables a flux-free Flip Chip assembly.
--[p71]-- Copper posts are therefore attractive whenever high currents pass through the interconnect like in the case with power devices. This is particularly important for fine pitch bumping which reduces the size of the bump base and increases the resistance of the bump. Cu pillars are more prone against electromigration and they are therefore a promising candidate for lead-free alternatives especially for high-current applications with small bump size [26].
--[p69]-- Hence, it is the most suitable interconnection material for optical and optoelectronic devices. The basic structure of the AuSn bump is given in Fig. 16.15.
Au and tin are sequentially electroplated. Evaporation in a sandwich-like fashion is also possible.
Bumps based on Solder: An interconnection by soldering is the most common technology for all microelectronic systems [25].

===== [p11-12] Chapter 15 Nanomaterials and Nanopackaging > 15.1.3 Other Nanoscale Topics (4块) =====
--[p11]-- The new atomic force acoustic microscope [53] adapts the AFM to the well-known acoustic technique for package failure detection in another example of nanoscale instrumentation.
The computer modeling of microelectronics or nanoelectronics packages including nano-scale elements must be based on nanoscale elements. Nanofiller composite models must include two-phase models of the composite structure, with nano-scale materials properties if each element [54, 55]. Molecular
--[p12]-- Dynamics modeling software has been particularly useful in the prediction of macroscale effects from the understanding of nanoscale interactions [56], but effective use requires the development of software interfacing from the nanoscale modeling results to the microscale of the whole package [1].
--[p11]-- The 10–50 mm long Ag/Co nanowires of 200 nm diameter can be maintained in a parallel vertical orientation by a magnetic field while polymer resin flows around them [47], to form an anisotropic conductive film for z-axis contacts [48–50]. Nanowire principles and applications have been reviewed in [1/Ch. 20].
The atomic force microscope (AFM) correlates adhesion to surface feature measurements [51], and confocal microscopy has been applied to packaging research [52].
--[p11]-- 15.1.3 Other Nanoscale Topics
Micro-spring contact technology is novel in itself, but its down-sizing to 10 nm wide cantilevers, still 10 mm long, is truly remarkable [1, 45]. Nano-imprinting technology is also being used to fabricate optical interconnect waveguides in organic PCBs [46]. There are many nanowire applications being pursued.

===== [p198-199] Chapter 19 Digital Health and Bio-Medical Packaging > 19.4.5 Electrodes (10块) =====
--[p198]-- The next generation of pacing electrodes was smaller which increased impedance and reduced battery current drain, however, the smaller size also increased the impedance associated with sensing (source impedance) [13]. Mismatch between the input impedance of the pulse generator’s sensing circuit (too low) and the source impedance (too high) can result in signal attenuation and sensing failure.
--[p198]-- These coatings are used today and include platinum black, titanium nitride [17] and iridium oxide [18].
The steroid-eluting electrode was introduced by Stokes in 1982 [19]. The steroid was combined with silicone to form a plug which was positioned inside the electrode shank behind the porous tip (Fig. 19.10). This electrode technology combined porosity and microporosity with a glucocorticosteroid resulting in minimal to no threshold rise as a function of implant time [20, 21].
--[p199]-- Stainless steel was used in the early 1960s for implantable electrodes, but gave way to more corrosionresistant materials. Platinum, platinum alloys, and Elgiloy became the materials of choice for the vast majority of permanent leads. However the current density, which governs corrosion, was high enough to cause the Elgiloy to corrode. The issues with current flow were partially solved by coupling a capacitor between the output terminals of constant voltage generators.
--[p199]-- New conductor and insulation technologies are needed that will eliminate the major device failure mechanisms (such as ESC, MIO, creep, wear, crush, fracture). New electrode materials will be developed that allow drug elution as well as improve the electrical performance of the lead. Meanwhile, the lead may look like a simple wire, but in many ways, it is far more complex than the pulse generator.
--[p199]-- ‘‘Capacitively coupled’’ generators limit current output below that required for significant corrosion.
Other materials with better corrosion resistance have been studied extensively. Both titanium and tantalum are excellent electrode materials [24, 25]. Under controlled conditions, oxides of varying structures are grown on their surfaces. These oxides are stable in the body, even when charged. Titanium oxide electrodes have been used successfully for over 25 years in Europe [26, 27].
--[p198]-- 19.4.5 Electrodes
