Repository: NARUTOBEST/semiconductor-knowledge-qa

# heldout 泛化集出题管线(v2,2026-10-01)

与 `pipeline/dev/` 平行、互不混放的 heldout 侧出题管线。
总协议见 `../protocol_v2.md`(v2:取消 source 隔离红线,全库遴选文档)。

## 本目录内容
| 文件 | 用途 |
|---|---|
| `fetch_material.py` | 从 Qdrant(16333 转发)抓取本 track 8 篇文档的真实 chunk 原文 |
| `draft_material/` | 8 篇素材 txt + 草稿 json(每篇 25 题,含 evidence 逐字摘录) |
| `build_datasets_heldout.py` | 草稿 -> `eval/qa_sets/v2_20261001/heldout_200.json` + 校验报告 |
| `_extract_result.py` | 出题 agent 结果恢复(从会话 transcript) |
| `_verify_acceptance.py` | evidence 溯源覆盖率校验(自动发现本目录全部草稿) |
| `_prompt_template.txt` | 出题 agent 提示词模板 |
| `acceptance_report.json` / `_acceptance_failures.txt` | AI 验收记录(heldout 侧) |
| `verify_log.md` | 人工核对清单(heldout 200) |

File: eval/pipeline/heldout/draft_material/10_EUV_Lithography.txt (part 26 of 32)
--[p212]-- Fundamentally, the output variability, be it LWR or CDU, is determined by the input noise (stochastic terms), and the functional coupling is determined by the deterministic or mean-field terms. This means, for example, that the photon-noise-induced LWR as shown in Table 10.1 should not be viewed as an absolute limit of the counting terms; rather, it can also be modified by deterministic parameters in the model, including both resist and system parameters.

===== [p168-169] Chapter 9 Fundamentals of EUVL Scanners > 9.4 Outlook (3块) =====
--[p169]-- ASML and Cymer, which effectively tripled the development efforts, as can be seen from the overview of achieved source power shown in Fig. 9.57.
At the moment of this writing, NXE:3400B systems with a 125-W source achieving a throughput of 85 wph have been shipped, while at the same time in the lab more than 125 wph has been demonstrated with a 250-W source.
--[p169]-- This is approaching the HVM requirements and ultimately led to statements by major semiconductor manufacturers that they intend to introduce EUVL in mass production around 2018.<sup>88,89</sup> The graphs shown in Figs. 9.57 and 9.58 show steady progress supporting the statement that EUVL will be the next mainstream technology to print integrated circuits.
--[p168]-- 9.4 Outlook
It has been more than 30 years since the first experiments on an EUVL reduction system were conducted in 1986.<sup>26</sup> EUVL has been on the roadmap of scanner manufacturers, with its initial introduction in 2005.<sup>86,87</sup> Since then, many technological hurdles have been overcome, especially in source technology and optics fabrication. While initially source power development was slow, steady progress has been made since 2013 after the merger of

===== [p52-53] Chapter 8 Photoresists for EUV Lithography > 8.5.3 Low-activation-energy acetal or ketal resists (6块) =====
--[p52]-- They concluded that a blend of the two gave the best performance and reported a resolution of 35-nm lines and spaces using the Berkeley MET. The LER of 40-nm lines and spaces was 3 nm at an exposure dose of roughly 30 mJ/cm<sup>2</sup>.
In 2007, Kim et al. also reported a comparison of high- and lowactivation-energy EUV resist systems.<sup>95</sup> These researchers used both polyvinyl phenol polymers and acrylate polymer, and had three different types of protecting groups for each backbone.
--[p53]-- They changed the activation energy by changing the ease of deprotection of the ester using slightly different protecting groups. They found that low-activation-energy materials had somewhat better resolution and LER. The low-activation-energy systems did not use acetal protecting groups.
--[p52]-- 8.21).<sup>93</sup>
The acid-catalyzed deblocking of acetal blocking groups proceed by reactions that are considered to have low activation energy $E _ { a } ,$ whereas the acid-catalyzed deblocking of ESCAP resists proceed by reactions that are considered to have high $E _ { a } .$ In 2006, Thackeray et al.
--[p52]-- 8.5.3 Low-activation-energy acetal or ketal resists
Because EUV absorption is independent of the types of functional groups in a resist (unlike previous imaging wavelengths), many different types of chemistries have been explored for EUV resists. KRS resists are another variety of CARs. They also have PAGs, but the polymer contains acetal groups that protect acid functionality.
--[p52]-- reported a comparison of high- and low-activation energy polymers using exposures conducted mostly on microstepper tools.<sup>94</sup> The researchers found that their low-activation-energy system had better exposure latitude and slightly better resolution than their high-activation-energy system. However, the highactivation-energy system gave slightly better LER.
--[p52]-- The acetal groups are very sensitive to acid and can often be deprotected at room temperature, resulting in a material that doesn’t need a post-exposure bake to function. Their ability to deprotect at low temperatures keeps acid diffusion to a minimum and gives a potential for high resolution.<sup>92</sup> In 2005, Naulleau showed that resists with this chemistry could resolve 25-nm lines and spaces on the LBNL MET. This was the highest resolution achieved on that exposure tool in 2005 (Fig.

===== [p204-206] Chapter 10 EUVL System Patterning Performance > 10.3.3 Mask roughness effects on printed contact size variations (17块) =====
--[p205]-- \sigma _ { \hat { I } } = \frac { 2 \sqrt { \left[ \displaystyle \frac { 1 } { 2 } 1 + \exp ( - 2 \sigma ^ { 2 } ) \right] - \exp ( - \sigma ^ { 2 } ) } } { \sqrt { \frac { A _ { c } } { A _ { r } } } \exp \left( - \frac { \sigma ^ { 2 } } { 2 } \right) } ,\tag{10.5}
$$
--[p204]-- Thus, every point within the contact in object space can be assumed to contribute to all points in the imaged contact, and the intensity of the imaged contact can be treated as a coherent summation of all of the points in the contact in object space. Assuming mask roughness, or random phase, this summation will take the form of a random walk whose statistics can be analytically determined.
--[p204]-- Moreover, because we are dealing with structures that are close to the diffraction limit, the morphology of the imaged structure can be assumed to be approximately equivalent to the optical system PSF, so we need to concern ourselves only with the global intensity of the structure.
Because the contacts of interest here are near the diffraction limit, any structure within the contact, phase or otherwise, will not be resolved.
--[p206]-- Given all of the other process-window constraints—focus, dose, mask defects, mask CD errors, shot noise, etc.—it would be preferable for the mask roughness term to be essentially negligible. Because the mask-roughness-induced CD error cannot be assumed to be uncorrelated from some significant full-field error sources such as defocus and dose, a safe limit for the mask roughness term might be 5% of the total error budget.
--[p205]-- In the defocused case, the normalization used to determine the normalized aerial image is with respect to the in-focus image, thereby accounting for the reduced image slope with defocus. Following Ref. 27, the rms mask-roughness limit within the frequency-range limit set by the contact size is 0.15 nm.
--[p206]-- Given a 10% 3s process-window tolerance, the total error budget for 30-nm contacts is 3 nm. Thus, the total acceptable mask-roughness-induced 3s printed size variation would be 0.15 nm. This corresponds to $\sigma _ { W }$ less than or equal to 0.05 nm. Using the system parameters described in the previous example, the rms mask-roughness limit within the low-frequency limit set by the contact size becomes 0.045 nm, approximately a factor of 2 better than current fabrication limits.
--[p205]-- This compares favorably with current substrate manufacturing capabilities combined with ion-assisted ML deposition techniques,<sup>25,26</sup> where recent results have yielded rms roughness values of approximately 0.084 nm within a frequency band covering periods of 120 nm and smaller.
Another potential area of concern for mask roughness is the impact it might have on the printed-contact process window.
--[p205]-- • an intracontact mask roughness correlation area of approximately 5000 $\mathrm { n m } ^ { 2 }$ (this corresponds to a coherence diameter of 80 nm, a typical value for a current state-of-the-art EUV mask);
• a desired mask yield of 99%, with each mask containing 109 contacts; and
• contact failure defined as a greater than $\pm 1 0 \%$ width change within a single-sided focal range of 100 nm.
--[p204]-- 10.3.3 Mask roughness effects on printed contact size variations
Next we consider the contact equivalent to LER—contact size variation—and the importance mask phase roughness plays in its determination. As shown above, mask roughness leads to LER through the concept of speckle. When considering the printing of contacts, in the case of most interest where the contact size is close to the diffraction limit, the size of the contact in the image plane will be equivalent to the speckle size.
--[p204]-- As discussed above, solving the general problem of partially coherent image formation in the presence of object-plane phase roughness quickly becomes intractable even under the small-phase-perturbation approximation.<sup>17</sup> The more specific case of contact printing, however, lends itself well to several simplifications and an analytical solution.<sup>27</sup> Considering only contact sizes close to the diffraction limit or smaller, and assuming illumination partial coherence of 0.9 and smaller, the image formation problem can be simplified to the coherent imaging case. Coherent imaging analysis holds because under the aforementioned restrictions, the illumination coherence area will be larger than the entire contact.
--[p204]-- The statistics of this random walk will be equivalent to the statistics of contactto-contact intensity variations within a field of contacts and thus provides insight into printed contact size variations. Following this methodology, the standard deviation of the normalized intensity can be shown to be
$$
--[p205]-- For example, using the analysis presented above, one can determine the maximum allowable mask roughness in order to achieve a desired mask yield for a mask containing a given number of contacts. For the analysis below, the following parameters are chosen:
• a lithographic system utilizing a 0.25-NA, 13.5-nm wavelength optic;
• a $4 \times$ mask with 120-nm nominally square contacts on the mask (30 nm as printed);
--[p204]-- Under these conditions, speckle will cause a global intensity change in the contact aerial image. This intensity change will be random from contact to contact, so a field of contacts would suffer printed-size variations.
--[p205]-- where $A _ { c }$ is the area of a single contact on the mask, $A _ { r }$ is the correlation area of the intracontact mask roughness, and $\mathbf { \sigma } ^ { \sigma ^ { 2 } }$ is the phase variance of the field reflected from the mask (i.e., directly proportional to the mask roughness). The actual printed-contact-size variation can be determined by taking into account the slope of the aerial image:
$$
\sigma _ { W } = \sigma _ { \hat { I } } \frac { d W } { d \hat { I } } ,\tag{10.6}
$$
--[p206]-- At current fabrication limits (approximately 0.084-nm intracontact rms roughness for the CD and reduction factor considered here), the mask roughness would account for a total of 0.53-nm 3s printed-contact size variation, which represents a significant fraction of the total error budget. Modeling-based verification of these results can be found in Ref. 27.
--[p205]-- It is important to note that focus can be assumed to affect only the image slope while not impacting the contact-to-contact intensity variation because, under the constraints described above, the effect of the roughness is simply to modulate the overall intensity of each contact and not the morphology of the imaged contact.
--[p205]-- where $W$ is the printed contact width. For a more detailed derivation and explanation of the results, see Ref. 27.
Mask yield and, in turn, the minimization of mask defects are crucial issues for EUVL. Mask roughness coupling to printed-contact-size variation will have an impact on mask yield similar to that of more conventional defects.

===== [p171-171] Chapter 9 Fundamentals of EUVL Scanners > High-NA multiple-patterning extension (3块) =====
--[p171]-- High-NA multiple-patterning extension
This is the logical extension of an existing platform, with implications smaller than changing the NA and/or the wavelength. Much experience is gained in extending the ArF immersion tools. This method certainly has its limitations. Following Moore’s law means producing more components at a comparable price. Double patterning means twice the number of components at double the exposure price; on top of this, additional processing costs need to be included.
--[p171]-- Furthermore, multiple patterning brings considerable process complexity, leading to a lower yield and/or longer time to yield. Yield can be increased by a smaller pupil fill ratio, leading to better contrast at smaller resolutions or allowing for operation at a smaller $k _ { 1 }$ . Cost reduction has to be realized, e.g., by a higher throughput.
--[p171]-- In immersion lithography, this approach has been successful for a long time; at some point an intrinsic better resolution is desired by increasing the NA or reducing the wavelength.

===== [p33-34] Chapter 8 Photoresists for EUV Lithography > 8.3.2 Early absorption goals (4块) =====
--[p33]-- 8.3.2 Early absorption goals
The atomic absorption cross-section tables published by Henke, Gullikson, and Davis<sup>16,17</sup> have been the cornerstone for many of the absorption values determined in EUVL. A qualitative representation of absorption coefficients of many of the elements in the periodic table provides insight into the relationship between absorption and chemical composition (Fig. 8.6).<sup>29</sup>
Heavy elements tend to be darker than light elements.
--[p34]-- In 2004, Dai and Ober developed a boron-containing photoresist with the idea that its high transparency at EUV wavelengths was desirable.<sup>30</sup> In 2006, Kwark et al.<sup>31</sup> measured absorbance of resist films and suggested not only that low absorbance was desirable, but that lowering the density of resist films might be a good way to achieve this.
--[p34]-- Similarly, during the first years of EUVL, when resist films were 100–300 nm thick, resist chemists made a number of efforts to increase the transparency of the resists.
--[p34]-- Historically, developing resists for new imaging wavelengths has always involved a struggle to find resist materials that were transparent enough to provide straight sidewalls in printed features. For example, transparency has been an important principle driving the development of new polymers for i-line (365 nm, novolaks), deep ultraviolet (DUV) (248-nm, polyhydroxystyrene), 193-nm (aliphatic esters), and 157-nm (fluoropolymers) lithographies.

===== [p253-254] Appendix Reference Data for the EUV Spectral Region\* > R (5块) =====
--[p254]-- —Inpria XE151JB and XE151IB, 536
—KRS, 520
—MET-1K, 520
—metal-based, 503
—multinuclear, 542
—negative-tone hafnium oxide nanoparticle, photomechanism, 538
—negative-tone nonpolymericbased EUV, 523
—noria-based, 523
—OFPR Novolak, 495
—open-source (OS1), 527
—organo-metallic
—OSU/Inpria dehydration
—penetration depth, 7
photomechanism, 536
—outgas test, 336
—sidewall profile, 24
—soft-x-ray, 8
—surface-imaging, 37
—trilayer, 38
—tri(phenyl)antimony diacrylate (JP-20), 545
--[p253]-- R
radiation hardness, 338   
radiation hydrodynamics simulation, 171   
radiation-induced processes related to carbon contamination, 338   
radical-cation hole, 505   
radical flux, 388   
RAVE LLC, 444   
Rayleigh breakup mechanism, 133   
Rayleigh criterion, 32   
Rayleigh equation, 597   
Rayleigh–Rice vector perturbation theory, 281, 295   
Rayleigh theory of jet breakup, 132
reactive ion etching (RIE), 396, 496
reflective Cook triplet, 26
reflective masks, 8
--[p254]-- Ronchi testing, 32
ROSAT, 259
rotating mechanical chopper, 40
Ru-capped multilayers, 343
Ru sputter rate, 218
ruthenium (Ru), 258, 305, 423
ruthenium oxide, 305
--[p254]-- reflective multilayer coatings, 2
reflective triplet, 16
reflectivity from a MLM versus the number of bilayers, 376
refractive index, 226, 273, 280, 299, 302, 418, 429, 459, 467, 689
refractive null, 29
reliability tests, long-term, 217
repetition rate, 118
residual gas analyzer, 344, 353
residual hydrocarbons, cracking, 34 resists
—bilayer, 38
—chain-scission, 521–532
—electron-beam, 37
—EUV-2D, 519
—hafnium oxide nanoparticle, 537–539
—high-speed negative-tone, 545
--[p254]-- —zirconium oxide nanoparticle, 537–539
resist film absorption, 501
resist film transmission, 501
resist–silicon-based positive
photoresist (SPP), 495
resolution, 22, 226
resolution, LER, and sensitivity
(RLS) tradeoff, 526, 534
rhenium-tungsten (Re-W) alloy, 3
rhodium (Rh), 258, 305
right of first refusal (ROFR),
61, 62
ring field, 27
ring-shaped field, 13
RMS<sup>2</sup> of the roughness, 283–284
RMS values of PSDs, 290
RMS density (RMSD), 286
R<sub>n</sub>M(O<sub>2</sub>CR0)<sub>2</sub>, 545

===== [p198-202] Chapter 10 EUVL System Patterning Performance > 10.3.2.2 Mask-roughness-induced LER (27块) =====
--[p198]-- Given the 13.5-nm wavelength, very small levels of roughness on the ML-coated mask can contribute to significant modulation of the phase. Although the lithographic process involves re-imaging the mask surface to the wafer, the process remains sensitive to phase errors at the mask by virtue of the band-limited imaging process.
--[p202]-- This may be caused by an interaction between the diffracted orders from the object pattern and the central obscuration. Finally, these simulations show that at the edge of focus, the mask-roughness-induced LER accounts for the entire specified resist LER budget for the 45-nm node unless very low coherence is used. This means that extreme care must be taken when using such a system for LER screening of a resist.
--[p199]-- The parameters we chose were selected to coincide with EUV print tests performed using a 4 -reduction optical system with a NA of 0.1. The roughness of the mask used in those tests was measured after final patterning using AFM (Fig. 10.21). The measured 0.54-nm rms roughness of that mask was approximately a factor of 5 worse than typical high-quality masks available today. To generate the input mask used in the simulations presented here, the mask surface PSD was calculated (Fig.
--[p199]-- Within the EUV penetration region of a typical 40-or-more-bilayer ML coating, the layer growth tends to be conformal for the roughness range of interest here. Using this simplified approach, one only needs to measure the topographic profile of the final ML-coated mask.
To consider the importance that mask surface roughness may have on LER, we performed a numeric study using the modeling methods described above in combination with the simplified representation of the mask roughness.
--[p201]-- These results also indicate that the coherence effect saturates at approximately $\sigma = 0 . 4$ and suggest that the trend reversals with coherence shown in Fig. 10.24 are not systematic but rather a manifestation of statistical uncertainty.
Given the strong influence of defocus and the fact that defocus can be thought of simply as an aberration, it is also interesting to consider the effects that lens aberrations may produce in the process. A study of these effects can also be found in Ref.
--[p199]-- 10.22) from the AFMs and was used to generate a statistical surface of the proper size. Assuming a wavelength of 13.4 nm, the topographic surface was converted to a phase perturbation. This phase distribution was then overlain (multiplied) by an ideal binary amplitude line/space pattern. Figure 10.23 shows the resulting 4 input mask for features designed to print as 100-nm lines and spaces.
--[p198]-- Moreover, the extent to which speckle (small spatial scale intensity variation) couples to LER depends on the aerialimage line-edge slope. Given a fixed speckle contrast, the LER would be worse with a smaller line-edge slope. This factor, however, is not captured by the geometric analysis.
--[p198]-- An alternative analytical approach could use geometric optics while describing the rough mask in terms of local slope error. Although this simple approach provides a convenient mechanism for visualizing defocus effects, it completely fails to account for the impact of partial coherence on the process. Given that the mask-roughness-induced LER is fundamentally a speckle issue,<sup>18</sup> coherence plays a crucial role.
--[p202]-- Assuming subsequent nodes to have even tighter LER specifications, the problem becomes even more acute.
--[p198]-- 10.3.2.2 Mask-roughness-induced LER
Another potentially important contributor to aerial-image variability from the mask is ML roughness coupling to speckle in the aerial image and, consequently, LER in the printed pattern.<sup>16,17</sup> Because EUVL relies on reflective masks, it is particularly vulnerable to this problem. Mask roughness is geometrically coupled to phase roughness, scaled by a factor of 2 due to the reflection.
--[p199]-- In most cases relevant to the moderate roughness of interest here, the effect of the rough mask can be readily modeled as a pure phase distribution, where the phase is determined from the geometric pathlength differences imparted by assuming the EUV light to be reflected from the top surface of the mask.<sup>23</sup> In practice, this simplification works because the vast majority of the non-conformal ML growth occurs within a small number of layers closest to the substrate.
--[p198]-- Given the difficulties with the analytic approaches described above, numeric modeling of the partially coherent imaging process remains the most viable method for studying relevant cases of mask-roughness-induced LER.
--[p199]-- The completely black areas represent the absorber regions, and the grayscale areas represent the wrapped phase of the clear regions on the mask. Although the mask rms surface roughness was only 0.54 nm, upon reflection, the induced peak-to-valley phase modulation was greater than 1 wave (2p) based on an illumination wavelength of 13.4 nm.
Figure 10.24 shows simulation results for three different printed linewidths as a function of focus and the coherence factor s.
--[p202]-- The trend of LER improving with increased coherence at best focus is not evident in this case, which is most likely due to the inner annulus of the illumination being so close to the edge of the central obscuration that it yields significant filtering effects from the pupil. Other anomalies are also observed, such as decreasing LER with decreasing feature size at some coherence settings. An example of this is the LER trend from 40 to 30 nm for an outer s of 0.5 and smaller.
--[p199]-- Masks used in EUVL are reflective and are rendered so through the deposition of a ML coating typically comprising 40 or more bilayers.<sup>20</sup> If one starts with knowledge of the uncoated substrate surface, ML growth models can be used to predict the coating properties throughout the stack.<sup>21,22</sup> From the calculated coating properties, rigorous electromagnetic field modeling could be used to calculate the electric field reflected from the mask.<sup>46–48</sup> However, such an approach would be extremely time consuming.
--[p201]-- 19. For the l/20 wavefront error case considered, the results show no significant difference compared to the aberration-free case.
Given the importance of the LER issue for resist development, it is also crucial to consider the expected importance of mask roughness on recent LER studies. Again, this has been considered in detail in Ref. 19.
--[p202]-- The results indicate that for a 0.1-NA system with a 0.5-nm rms roughness assumed, the mask contribution to LER is negligible provided that focus is adequately controlled.
Next we consider the impact of the NA by studying the mask phase roughness effect on LER for the 0.3-NA micro-exposure-tool (MET) case. To this end, we generated a new set of simulation masks that correspond to printed linewidths ranging from 25 to 50 nm.
--[p200]-- An ideal 0.1-NA EUV optical system has been assumed. The small NA assumed in this case allows the aerialimage modeling to be performed under the thin mask and scalar approximations. An ideal binary resist model is used, and the threshold is set separately for each s value to provide proper sizing of the 100-nm lines at best focus. The single-sided 3s LER is then calculated from the resulting binary image as the deviation of the measured line edge from a straight line.
--[p200]-- In general, the LER gets worse at smaller linewidths, presumably due to the decreased aerial-image line-edge slope. Defocus also plays a crucial role in the mask-roughness-to-LER coupling, with increased coherence enhancing the effect. The increased coherence effect appears to saturate at approximately $\sigma = 0 . 4$ , with LER trends even reversing in some cases.
--[p199]-- Defocus as well as other aberrations can be accounted for by modifying the pupil function of the modeled imaging system.
Of significant concern for analyzing meaningful situations of maskroughness-induced LER is the roughness description in the model.
--[p198]-- In principle, the question of mask surface roughness coupling to LER can be understood analytically using partially coherent image formation theory coupled with the statistical representation of the mask as a random phase object.<sup>17</sup> However, the problem quickly becomes intractable even under the small-phase-perturbation approximation. Moreover, the analytic solution becomes even more complex as defocus or other aberrations are considered.
--[p200]-- Interpolation of the line edge allows the actual threshold position to be determined to subpixel resolution. For the results presented in this section, an image-space pixel spacing of 1.57 nm was used. In practice, this interpolation is crucial because it allows the aerialimage simulations to be performed over a grid size amenable to current memory and processing limitations. This is especially important if compute-intensive 3D modeling is used to determine the aerial image.
--[p198]-- Moreover, as defocus is introduced into the system, the imaging condition no longer strictly holds, and phase errors at the mask directly couple to intensity variation or speckle. The problem becomes increasingly severe as the illumination coherence is increased,<sup>18</sup> which is often done for resolution-enhancing pupil fills.
--[p202]-- To generate the roughness on the masks, we used the same PSD as described in Fig. 10.22 while decreasing its magnitude by a factor of 2 to more accurately represent slightly more recent mask-fabrication capabilities.<sup>24–26</sup> In all cases, annular illumination with an inner s of 0.3 is assumed, while the outer s is allowed to vary from 0.4 to 0.8. The simulated focus range is ±150 nm, with ±100 nm being the nominal design DOF for 30-nm features.
--[p198]-- This approach has previously been used to study the in-focus dependence of LER on mask roughness and illumination partial coherence.<sup>19</sup> The numeric modeling approach can also be readily extended to study arbitrary imaging conditions, including defocus as well as any other wavefront aberration.
The modeling described below relies on a numeric implementation of partial-coherence image-formation equations<sup>18</sup> coupled with a random-phase object description of the mask.
--[p202]-- Figure 10.25 shows the modeled LER results through focus for feature sizes from 50 to 40 nm, and Fig. 10.26 for feature sizes from 35 to 25 nm. The major trends are similar to those observed with the 0.1-NA case in that the LER tends to worsen as the coherence is increased, the feature size is reduced, and the defocus is increased.
--[p200]-- It is interesting to note that at best focus, we see very little dependence of LER on the coherence factor and consistently observe the LER to increase with s (decreasing coherence).
A more detailed analysis, including a discussion of the importance of statistical variation in the simulation results, can be found in Ref. 19. The statistical analysis results validate the trends shown in Fig. 10.24, including reduced LER with increasing coherence at best focus.

===== [p160-162] Chapter 9 Fundamentals of EUVL Scanners > 9.3.5 Optics and contamination control (7块) =====
--[p161]-- In order to shield the optics from the rest of the (dirtier) system, they can be contained in a so-called minienvironment that is actively purged with clean gas in order to flush the environment and create a suppression of contaminants originating from neighboring compartments (wafer stage, reticle stage, and source). This allows for less strict contamination requirements in other parts of the system. A dynamic gas lock is at the interface between the wafer stage compartment and the POB.
--[p161]-- The multilayer mirrors are very sensitive to contamination, especially in combination with EUV light. Contamination reduces the reflectivity and lifetime of the mirrors. In order to enhance optics lifetime, cleanliness requirements are very strict near the optics.
--[p161 [表]]-- This budget restricts the maximum pressure as well as the partial pressures of the main gas components in vacuum.
Table 9.6 Example of maximum pressure for several gases.
Gas | $\alpha \ [ \mathrm { m b a r } ^ { - 1 } \mathrm { m } ^ { - 1 } ]$ | $P _ { \mathrm { m a x } }$ [mbar]
Hydrogen $\left( \operatorname { H } _ { 2 } \right)$ | 0.1550 | $3 . 2 { \cdot } 1 0 ^ { - 2 }$
Helium (He) | 1.291 | $3 . 8 { \cdot } 1 0 ^ { - 3 }$
Nitrogen $( \Nu _ { 2 } )$ | 5.961 | $8 .
--[p160]-- 9.3.5 Optics and contamination control
The optics within the illuminator and the POB are contained within a vacuum vessel. Wafers and masks are transported from atmospheric pressure to vacuum within the wafer and mask load locks, the wafer handler and mask handler transport them towards the wafer stage and the mask stage. In order to reduce the number of mask moves between ambient and vacuum, the mask handler may contain an in-vacuum mask library.
--[p161]-- where T is the transmission coefficient, l is the length of the light path [m], p is the pressure of the medium [mbar], and a(l) is the absorptivity coefficient, which depends on medium and wavelength. Table 9.6 lists absorptivity coefficients of several components at a wavelength of 13.5 nm. A budget of $4 \%$ of transmission loss (from the IF to the wafer) is reserved for EUV absorption by gas molecules (transmission is thus 96%).
--[p162]-- Gas | $\alpha \ [ \mathrm { m b a r } ^ { - 1 } \mathrm { m } ^ { - 1 } ]$ | $P _ { \mathrm { m a x } }$  [mbar]
3 { \cdot } 1 0 ^ { - 4 }$
Argon (Ar) | 3.403 | $1 . 5 { \cdot } 1 0 ^ { - 3 }$
Air | 6.859 | $7 . 2 { \cdot } 1 0 ^ { - 4 }$
Table 9.6 gives an example of the maximum pressure (averaged over a typical light path of 1 m) for several gases, assuming that gas is the only component in the system. The gas transmission in EUV exposure tools is dominated by $\mathrm { H } _ { 2 } .$ . Hydrogen is added to the vacuum environment to enable carbon cleaning of the mirrors.
A partial pressure in the range of 3–5 Pa is needed to enable an effective cleaning.
--[p161]-- In the dynamic gas lock, contamination of the optics by resist outgassing is reduced by a gas flow directed towards the wafer.<sup>77</sup> Figure 9.46 shows a possible architecture for the vacuum system.
To achieve the highest transmission, the pressure in the light path should be minimized. The transmission of EUV light is governed by the Beer– Lambert law:
$$
T = \exp [ - \alpha ( \lambda ) l p ] ,\tag{9.8}
$$

===== [p159-160] Chapter 9 Fundamentals of EUVL Scanners > 9.3.4 Wafer and mask stage (8块) =====
--[p160]-- For smaller nodes, the high frequency stage position accuracy requirement becomes important because high frequent position variations affect the contrast of the aerial image. The requirements scale linearly in a first approximation with the resolution. The mask stage design must support the wafer stage parameters. Due to the magnification ratio of 4:1, the velocity and acceleration requirements are higher by a factor of 4.
--[p160]-- The reflectivity of the optical elements is relatively low; the total reflection efficiency averaged over all angles of incidence on the mirrors is around 60%. In combination with the high number of reflecting surfaces, this results in a low overall transmission. As an example an optical design with 11 reflecting surfaces (including the mask) the total transmission would be around 0.5%.
--[p160]-- The maximum scan velocity for EUV is limited by the relatively low transmission of the optical system and by the EUV dose requirements. The scan velocity $V _ { s c a n }$ is a function of the source power, optical transmission n, slit height H (26 mm) at the wafer level, and the dose:
$$
V _ { s c a n } = n \cdot { \frac { P _ { s o u r c e } } { H \cdot d o s e } } .\tag{9.7}
$$
--[p159]-- The first full-field EUVL systems were single-stage systems, as they were meant to demonstrate the capability of EUV lithography; throughput was not the key performance parameter. For systems in high-volume production, the throughput is becoming important. The dual-stage concept significantly reduces the metrology overhead.
--[p160]-- For the 16-nm node, the expected dose is $1 5 \mathrm { m J } / \mathrm { c m } ^ { 2 }$ , and given a source with a power of 250 W, the wafer stage will move at 0.3 m/s.
--[p160]-- The design of the stages is critical for overlay and imaging.<sup>73</sup> For productivity, the stages must support high acceleration parameters in order to minimize the step overhead time between fields. The stages have to support the single machine and on-product overlay requirements, leading to lowfrequency (moving-average filtered) position error specifications.
--[p159]-- For EUV systems, clamps based on electrostatic force have been developed.<sup>74</sup> The air bearing used in the stages of current state-of-the-art lithographic systems are replaced by a magnetic plate that allows the stages to move with high scan speed and acceleration.<sup>75,76</sup> The concept of an EUV wafer stage is shown in Fig. 9.45.
--[p159]-- 9.3.4 Wafer and mask stage
Existing wafer and mask stage technology have to be adapted for the vacuum environment. Wafers and masks in DUV systems are held in position with vacuum forces.

===== [p241-241] Appendix Reference Data for the EUV Spectral Region\* > Index (2块) =====
--[p241]-- Index
0.07-NA EUV imaging system, 29   
0.08-NA Schwarzschild imaging, 15   
0.0825 NA<sub>mask</sub>, 241   
0.25 NA, 2, 25, 603   
0.33 NA, 229, 237, 242, 248–253, 295, 447, 599–600, 603, 605, 609–610, 616   
0.45 NA, 2, 242, 248, 266, 473   
0.5-NA six-aspherical-mirror imaging system, 27   
0.50-NA ring-field imaging system, 28   
0.5 NA MET, 232   
0.5 s, 232   
0.55 s, 266   
0.55 NA, 251–253, 600, 603, 610, 616, 618–619, 655   
0.7 s, 652   
2-butanone, 540
--[p241]-- 2 tert-butoxycarbonyl (tBOC)- protected functional groups, 524   
2,2,2-trifluoroethyl a-chloroacrylate (EBR-9), 37   
2D disk, 383   
2D PSD of the surface topography (PSD ), 31, 274, 282, 285, 288, 293   
3D EUV mask effects, 314, 412, 429, 461, 473, 611, 614, 615, 621   
3D spherical target, 135   
4X reduction, 241   
5X reduction, 16   
10X-II Schwarzschild, 15   
10X reduction microstepper, 67
20X reduction Schwarzschild optics, 19

===== [p207-210] Chapter 10 EUVL System Patterning Performance > 10.4.2 Photon stochastics: an analytic description (19块) =====
--[p208]-- We note, however, that there is a finite possibility that a photon not absorbed in the resist is absorbed somewhere else, e.g., in the substrate, underlayer, etc., and generates a secondary electron, or some other energy-transferring mechanism, which then causes an exposure event in the resist. Although this probability is not zero, it is extremely small compared to the direct exposure mechanism and so can be ignored.
--[p210]-- For example, if during PEB an acid and a base quencher molecule meet in the same volume n, it is not automatically guaranteed that they will neutralize each other, or that, if an acid molecule comes into contact with a resist polymer molecule, the acid molecule will cause a deprotection reaction.
--[p207]-- Classically speaking, the electromagnetic energy absorbed by a material with conductivity s is given by $\sigma \vec { E } ^ { 2 }$ , where $\vec { E }$ is the electric field. In terms of quantum mechanics, the probability of absorbing a photon—in the electric dipole approximation, which is the dominant mechanism for photon absorption—is also proportional to $\vec { E } ^ { 2 }$ .
--[p209]-- The average deprotection PSF or “blur” caused by an acid molecule has been both measured<sup>42</sup> and calculated from the diffusion equation.<sup>28</sup> Convolving $A _ { n } ( \Vec { r } )$ with this blur function then gives the statistics of the deprotection,<sup>30</sup> and from that the statistics of the printed features including LER, LWR, CDU, etc., are obtained.
--[p208]-- p ( \vec { r } ) = \frac { \vec { E } ( \vec { r } ) ^ { 2 } } { \displaystyle \int _ { V } d ^ { 3 } r \vec { E } ( \vec { r } ) ^ { 2 } } .\tag{10.7}
$$
Note that since we have normalized the probability to unity in the exposed resist volume $V ,$ we are by definition automatically considering only the statistics of the absorbed photons, which are precisely the photons of interest.
--[p209]-- ]$ is the number of ways of independently selecting n out of N objects, with the probability of selection being $q ( \vec { r } )$ and the probability of nonselection being $[ 1 - q ( \vec { r } ) ]$
The exposed resist volume equals $A \times T ,$ , where A is the exposure area, and $T$ is the resist thickness.
--[p209]-- This is a Poisson distribution; therefore, even if the total number of absorptions N throughout the exposed resist volume V is precisely fixed, the number of absorptions in any tiny volume n follows a Poisson distribution.
There are several ways to proceed from here. We can assume that on average in n there are $N _ { a c i d }$ acid molecules released per absorbed photon.
--[p209]-- The exposure area is on the order of $\mathrm { { \dot { m } m } } ^ { 2 } ;$ , and the thickness is on the order of 100 nm, so $V \sim \mathrm { m m } ^ { 2 } \times 1 0 0$ nm $\sim 1 0 ^ { 1 4 } ~ \mathrm { n m } ^ { 3 }$ whereas for stochastic analysis, n is on the order of 1 $\mathrm { n m } ^ { 3 }$ , so $\nu \ll V .$ Thus, we have
$$
q ( { \vec { r } } ) \ll 1 , n \ll N ,\tag{10.10}
$$
in which case
$$
--[p208]-- By comparison, this is not the case in e-beam systems, where secondary-electron–substrate interactions do contribute nontrivially to exposure.
As discussed in detail in Chapter 8 on photoresists, the EUV exposure mechanism differs from the exposure mechanism at the DUV wavelengths of 248 nm and 193 nm. For DUV wavelengths, predominantly only the PAG molecules themselves directly absorb the photons, with the non-PAG molecules in the resist being for the most part nonabsorbing.
--[p207]-- Hence, we can take the probability of absorption of a photon in an incremental volume dV located at position $\vec { r }$ in the resist as being proportional to $\vec { E } ( \vec { r } ) ^ { 2 } d V$ . Normalizing the total probability to unity in the entire exposed resist volume, the probability density for a photon to be absorbed at position $\vec { r }$ is given by
$$
--[p210]-- Including reaction probability effects leads to a set of reaction-diffusion equations that link the time evolution of the acid, base quencher, and deprotection probability densities, as are considered in Ref. 44 and 45, and as described in the next section.
--[p209]-- Then the probability for the acid latent image distribution $A _ { n } ( \vec { r } )$ in terms of the number of acids released during exposure in a volume n centered at position $\vec { r }$ is given by
$$
A _ { n } ( \vec { r } ) = N _ { a c i d } Q _ { n } ( \vec { r } ) = N _ { a c i d } \frac { [ N q ( \vec { r } ) ] ^ { n } } { n ! } \mathrm { e x p } [ - N q ( \vec { r } ) ] .\tag{10.13}
$$
During post-exposure bake (PEB), each released acid diffuses, causing (in a positive tone resist) deprotection of resist polymer molecules.
