Repository: NARUTOBEST/semiconductor-knowledge-qa

# heldout 泛化集出题管线(v2,2026-10-01)

与 `pipeline/dev/` 平行、互不混放的 heldout 侧出题管线。
总协议见 `../protocol_v2.md`(v2:取消 source 隔离红线,全库遴选文档)。

## 本目录内容
| 文件 | 用途 |
|---|---|
| `fetch_material.py` | 从 Qdrant(16333 转发)抓取本 track 8 篇文档的真实 chunk 原文 |
| `draft_material/` | 8 篇素材 txt + 草稿 json(每篇 25 题,含 evidence 逐字摘录) |
| `build_datasets_heldout.py` | 草稿 -> `eval/qa_sets/v2_20261001/heldout_200.json` + 校验报告 |
| `_extract_result.py` | 出题 agent 结果恢复(从会话 transcript) |
| `_verify_acceptance.py` | evidence 溯源覆盖率校验(自动发现本目录全部草稿) |
| `_prompt_template.txt` | 出题 agent 提示词模板 |
| `acceptance_report.json` / `_acceptance_failures.txt` | AI 验收记录(heldout 侧) |
| `verify_log.md` | 人工核对清单(heldout 200) |

File: eval/pipeline/heldout/draft_material/11_Chemistry_Lithography.txt (part 26 of 53)
--[p303]-- Such practical photopolymerization resists contain polyfunctional monomers (so-called cross-linkers) and polymeric or oligomeric binders, as well as various additives and modifiers such as antioxidants to stabilize the systems, radical scavengers to prevent thermal polymerization before exposure, amines to remove oxygen during irradiation, wetting agents, leveling agents, adhesion promoters, coating aids, and dyes.<sup>294</sup>
--[p303]-- 6.9.1 Negative resist composition
Given that the initiator and monomer are the only indispensable components of negative resists based on photopolymerization, practical systems are a good deal more complex.

===== [p303-303] Chapter 5 Lithographic Chemicals > 6.9 Practical Negative Resist Compositions Arising from Photopolymerization of Monomers in the Presence of Polyfunctional Components (1块) =====
--[p303]-- 6.9 Practical Negative Resist Compositions Arising from Photopolymerization of Monomers in the Presence of Polyfunctional Components

===== [p282-282] Chapter 5 Lithographic Chemicals > 6.6.1.1.2 Azo compounds (3块) =====
--[p282]-- 6.6.1.1.2 Azo compounds
The compound 2,2<sup>0</sup>-azobis(isobutyronitrile) (AIBN) (XXVII) is a good example of an azo compound that on absorption of light can fragment to yield a 2-cyanoisopropyl radical (Scheme 6.32). This is a much more reactive radical than the benzoyl radical and therefore is more effective in initiating polymerization than the latter.
--[p282]-- In addition, the fragmentation yield of AIBN is high because a molecule of nitrogen is eliminated in the photolytic process, and the two active radicals are formed at a distance of 3A<sup>˚</sup> from each other, which increases their chances of escape from the primary cage.<sup>218</sup> This radical is not thermally stable, hence its popularity as a thermal initiator.
--[p282]-- Its main disadvantages include the fact that it absorbs only below 300 nm, which limits its wavelength range to imaging applications below 300 nm. 219

===== [p357-358] Chapter 5 Lithographic Chemicals > 7.2.2 Chemical amplification positive resists: the chemical amplification concept (8块) =====
--[p357]-- With a quantum yield between 0.2 and 0.3, the DNQ/novolac resists are not sensitive enough to be useful in the domain of low radiation intensity at the wafer planes of KrF and ArF DUV exposure tools, as well as exposure tools for the next-generation lithographic technologies such as EUV, e-beam, ion beam, and x ray.
--[p358]-- In general, the chemical transformations associated with the chemical amplification mechanism in resists is effected through heating the exposed resist film, in a process called postexposure bake (PEB). Although, in principle, the active catalytic species (ions or radicals) could be generated from either photochemical (or radiochemical) acid or base generators, the acid generators are now used almost exclusively in advanced resist systems.<sup>206</sup>
--[p357]-- A resist sensitivity orders of magnitude higher than that provided by the DNQ/novolac resist system is required to make DUV, VUV, EUV, e-beam, ion-beam and x-ray lithography economically viable in terms of throughput. This sort of sensitivity improvement can only be achieved by a system with a gain mechanism or chemical amplification.<sup>202</sup>
<sup>200</sup>M. Kakuchi, V.S. Sagawara, K. Murase, and K.
--[p357]-- 7.2.2 Chemical amplification positive resists: the chemical amplification concept
Resist sensitivity is a key parameter that determines the wafer throughput and ultimately the manufacturing cost of a device. Resists based on the classic DNQ/ novolac system do not have the requisite sensitivity in the DUV, VUV, EUV, and x-ray regions of the spectrum, nor to electron and ion beams, to justify their use in these lithographic technologies.
--[p357]-- Turner, Eds., Advances in Chemistry Series 218, pp. 109 224, American Chemical Society, Washington, DC (1988); G.A. Delzenne, “Organic photochemical imaging systems,” Adv. Photochem. 11, 1 (1979).
--[p358]-- By definition, chemically amplified resists are those in which the initial photochemical or radiochemical exposure produces a catalyst, which acts on the surrounding matrix to mediate a cascade of reactions or initiate a chain reaction that modifies the properties of the matrix in a way that can be exploited in the generation of a relief image.
--[p357]-- Matsuyama, “Poly (fluoro methacrylate) as highly densitive, high contrast positive tesist,” J. Electrochem. Soc. 124, 1648 (1977).
<sup>201</sup>E. Reichmanis, C.W. Wilkins, Jr., and E.A. Chandross, “Preliminary evaluation of copolymers of methyl methacrylate and acyloximino methacrylate as deep UV resists,” J. Electrochem. Soc. 127, 2510 (1980).
<sup>202</sup>T. Iwayanagi, T. Ueno, S. Nonogaki, H. Ito, and C.G. Willson, in Electronic and Photonic Applications of Polymers, M.J. Bowden and R.S.
--[p358]-- The quantum efficiency for the formation of species responsible for the differential dissolution rate for such resists is the product of the quantum efficiency for the generation of the catalyst and the number of reactions that can be mediated by the catalyst before it is lost or inactivated.<sup>203</sup> Because the catalytic chain length can be hundreds, if not thousands of turnovers,<sup>204</sup> Willson<sup>205</sup> asserts that the sensitivity of resists based on chemical amplification can be as high as two orders of magnitude greater than those of resists that consume at least one photon for every functional conversion, as is the case for DNQ/novolac resist systems.

===== [p433-433] General Considerations on the Radiation and Photochemistry of Resists > 8.8 Radiation Chemical Yield and Dosimetry (2块) =====
--[p433]-- For a process leading to a certain number of reaction products, the G-value of each is defined as the number of moles of that product resulting from 100 $\mathtt { e V }$ of energy deposited into the system. In a system of unit volume (1 L) the molarity of the product [P] produced by a dose D is expressed as
$$
[ P ] = G ( P ) \times { \frac { D } { 1 0 0 } } ~ \mathrm { e V } .\tag{8:11}
$$
In practice, the determination of the G-value requires the measurement of a product quantity and dose or dose rate.<sup>67</sup>
--[p433]-- 8.8 Radiation Chemical Yield and Dosimetry
Because the energy of ionizing particles or radiations is not absorbed at a specific site or within a particular molecule, the quantum yield of a reaction involving one such particle or unit of radiation can be fairly well defined. The inherent efficiency of a radiation chemical process during resist exposure is measured in terms of a radiation chemical yield or G-value.

===== [p122-122] Optical and Chemical Origins of Lithography > 3.2.3 Developments in chemistry (4块) =====
--[p122]-- The meaning and purpose of chemistry has undergone a lot of metamorphoses throughout recorded history. Muir writes that “the purpose of chemistry seems to have changed much from time to time.
--[p122]-- At one time chemistry might have been called a theory of life, and at another time a department of metallurgy; at one time as study of combustion, and at another time an aid to medicine; at one time an attempt to define a single word, the word element, and at another time, the quest for the unchanging basis of all phenomena.
--[p122]-- 3.2.3 Developments in chemistry
A comprehensive treatment of the history of chemistry has been given elsewhere.<sup>222</sup> In this section, we present only the key points, stretching from the very roots of the field, through the actual beginning of the field as a distinct discipline, and ultimately to the most advanced state of the field in the present era, which are directly related to the invention, development, and evolution of lithography.
--[p122]-- Chemistry has appeared to be sometimes a handicraft, sometimes a philosophy, sometimes a mystery, and sometimes a science.”<sup>223</sup> Today, chemistry is viewed as the central, enabling science that enables other fields of science, including lithography.

===== [p201-202] Chapter 4 Evolution of Lithography > 4.15 Atom Lithography (6块) =====
--[p201]-- While the theoretical resolution of this technique is a single atom, its major drawback is the extremely long time it takes to generate even the simplest of features.<sup>181</sup> The use of the atomic processing microscope (APM) by Kamerski et al.,<sup>182</sup> in 1993 has opened up new methods for shortening the time considerably.
<sup>177</sup>E.A. Dobisz, F.K. Perkins, and M.C.
--[p201]-- 4.15 Atom Lithography
A variety of direct atom manipulations have been demonstrated with proximal probes.<sup>180</sup> The electric field strength in the vicinity of a probe tip is very strong and inhomogenous, so much so that it can be used to manipulate atoms, including sliding atoms over surfaces and transferring atoms by pick (erase) and place (write). These atomic manipulation processes can be classified as parallel processes and perpendicular processes.
--[p201]-- Madou, Fundamentals of Microfabrication: The Science of Miniaturization, 2nd ed., p. 61, CRC Press, New York (2002).
<sup>182</sup>Editorial, “Ingenious STM puts atoms right where you want them,” Res. Dev., p. 71, (April, 1993).
They succeeded in imaging selected atoms on a surface, stripping them off, and replacing them with other atoms, all in a matter of minutes.
--[p201]-- In parallel processes, an adsorbed atom or molecule is induced to move along the surface (sliding). In perpendicular processes, the atom or molecule is transferred from the surface to the tip of a proximal probe or vice versa.
--[p202]-- The APM relies on some important technical innovations such as photon biasing, whereby a precise voltage and photon pulse is “tuned” to a specific atom to strip it from the surface. Optical biasing (called “optical tweezers”) has been used to manipulate a variety of individual particles on a variety of surfaces.<sup>183</sup>
--[p201]-- Peckerar, “E beam and proximal probe processes for nano lithography,” in Microlithography: Science and Technology, J.R. Sheats and B.W. Smith, Eds., p. 739, Marcel Dekker, New York (1998).
<sup>178</sup>G.M. Whitesides and J.C. Love, “The art of building small,” Sci. Am. Reports 17(3), 13 21 (2007). <sup>179</sup>ibid.
<sup>180</sup>J.A. Stroscio and D.M. Eigler, “Atomic and molecular manipulation with the scanning tunneling microscope,” Science 254, 1319 1326 (1991).
<sup>181</sup>M.J.

===== [p478-478] Chapter 10 Stone, Plate, and Offset Lithography > 10.5 Types of Offset Lithographic Inks (2块) =====
--[p478]-- 10.5 Types of Offset Lithographic Inks
Offset lithographic inks are broadly divided into heat-set, cold-set, or energycurable (such as ultraviolet-curable, electron-beam-curable) inks, depending on the way they are cured. Heat-set inks, as their name implies, are set by applying heat and then rapidly cooling them to catalyze the curing process. They are the most common types of lithographic offset inks, and used in printing magazines, catalogs, and inserts.
--[p478]-- Cold-set inks are set by absorption into noncoated stocks and are generally used in newspaper and book printing. Energy-curable inks are cured by means of UV radiation and electron beams, and are the highest quality offset lithographic inks.

===== [p202-202] Chapter 4 Evolution of Lithography > 4.16 Stereolithography (2块) =====
--[p202]-- 4.16 Stereolithography
Stereolithography, a technique in which light exposure is used to solidify a special liquid resin into a desired three-dimensional shape, has been developed in recent years.<sup>184</sup> This is accomplished by polymerizing monomers (such as acrylates) contained in a mold of the desired pattern in stepwise fashion with UV radiations or e-beam radiations until the desired pattern is realized.
--[p202]-- Following polymerization and solidification, the formed pattern is released from the mold. Complex objects with a resolution better than 5 mm in the x, y, and z directions have been fabricated in this manner.<sup>185</sup> The key to this three-dimensional imaging is the use of photon resists that are capable of undergoing two-photon photochemistry. Such resists can respond to the square of the radiation intensity. This necessitates the use of extremely high-power radiation.
Remarkably, this approach enables lithographic patterning on nonplanar substrates.

===== [p199-201] Chapter 4 Evolution of Lithography > 4.14 Proximal Probe Lithography (19块) =====
--[p199]-- Higman, “Fabrication and transport measurements of atomic force microscope modified silicon metal oxide semiconductor field effect transistors,” J. Vac. Sci. Technol. B 13, 1285 (1995); P.M. Campbell, E.S. Snow, and P.J. McMarr, “Fabrication of nanometer scale side gated silicon field effect transistors with an atomic force microscope,” Appl. Phys. Lett. 66, 1388 (1995); S.C. Minne, H.T. Soh, P.H. Flueckiger, and C.F.
--[p200]-- In STM lithography, the tip-to-sample separation is adjusted to maintain a constant current of approximately 0.003–3 nA between the tip and the sample. The tip-to-sample current is fed into the circuitry that drives the piezoelectric transducer, which in turn controls the tip height. Lateral piezoelectric transducers scan the tip across the surface.<sup>171</sup>
--[p199]-- Quate, “Atomic force microscope lithography for fabricating a 0.1 mm metal oxide field effect transistor,” Appl. Phys. Lett. 66, 703 (1995); K. Matsumoto, S. Takahashi, M. Ishii, M. Hoshi, A. Kurokawa, S. Ichimura, and A. Ando, “Application of STM nanometer size oxidation process to planar type Mim Diode,” Jpn. J. Appl. Phys. 34, 1387 (1996).
<sup>169</sup>C.J. Chen, Introduction to Scanning Tunnelling Microscopy, Oxford University Press, New York (1993).
--[p201]-- In this technique, the tip of an AFM is coated with a thin film of thiol molecules that are insoluble in water but react with a gold surface. When the device is placed in an atmosphere containing an appreciable concentration of water vapor, a minute drop of water condenses between the gold surface and the microscope’s tip. Surface tension pulls the tip to a fixed distance from the gold, and this distance remains fairly fixed as the tip moves across the surface.
--[p201]-- Although dip-pen lithography is a relatively slow technique, it has great versatility with respect to the many varieties of molecules it can use as “inks,” which makes it an attractive candidate for introducing chemical flexibility to nanometer-scale writing. Parallel arrays of independent scanning probes have improved the throughput of dip-pen lithography significantly in recent times.<sup>179</sup>
--[p200]-- Sheats and B.W. Smith, Eds., p. 737, Marcel Dekker, New York (1998).
<sup>171</sup>ibid., pp. 737, 738.
<sup>172</sup>ibid., p. 738.
<sup>173</sup>F.K. Perkins, M. Onellion, S. Lee, and P.A. Dowben, “Demonstrating the utility of boron based precursor molecules for selective area deposition in a scanning tunneling microscope,” Mater. Res. Soc. Proc. 236, 153 (1992); D.S. Scully, A. Ermakov, E.L. Garfunkel, and P.A.
--[p200]-- Dowben, “Electron beam induced patterned deposition of allylcyclopentadienyl palladium using scanning tunneling microscopy,” J. Appl. Phys. 76, 7639 (1994).
<sup>174</sup>E.A. Dobisz, F.K. Perkins, and M.C. Peckerar, “E beam and proximal probe processes for nano lithography,” in Microlithography: Science and Technology, J.R. Sheats and B.W. Smith, Eds., pp. 715 775, Marcel Dekker, New York (1998).
<sup>175</sup>G.M. Shedd and P.
--[p199]-- 4.14 Proximal Probe Lithography
One of the newest additions to lithographic patterning techniques is proximal probe lithography.<sup>165</sup> Not long after the very invention of the scanning tunneling microscope (STM) by Heinrich Rohrer and Gerd K.
--[p199]-- Bruynseraede, “Submicrometer lithographic patterning of thin gold films with a scanning tunneling microscope,” Appl. Phys. Lett. 62, 2935 (1993); K. Matsumoto, M. Ishii, K, Segawa, Y. Oka, B.J. Vartanian, and J.S. Harris, “Room temperature operation of a single electron transistor made by the scanning tunneling microscope nanooxidation process for the TiO /Ti system,” Appl. Phys. Lett. 68, 34 (1996); T. Fayfield and T.K.
--[p200]-- In AFM lithography, the tip rests on the end of a cantilever, with the force (1–100 nN) between the tip and sample being determined by measurement of the deflection of the cantilever. This measurement can be optical, capacitive, or piezoresistive. Here, the tip-to-sample separation is adjusted to maintain constant force between the tip and the sample.<sup>172</sup>
Several physical approaches to writing patterns by STM and AFM have been reported.
--[p199]-- <sup>165</sup>C.R.K. Marrian, Ed., Technology of Proximal Probe Lithography, SPIE Optical Engineering Press, Bellingham, WA (1993).
<sup>166</sup>G. Binnig and H. Rohrer, “Scanning tunneling microscopy,” Helv. Phys. Acta 55, 726 (1982); G. Binnig, H. Rohrer, C.H. Gerber, and W. Weibel, “Tunneling through a controllable vacuum gap,” Appl. Phys. Lett. 40, 178 (1982); G. Binnig, H. Rohrer, C.H. Gerber, and E. Weibel, “Surface studies by scanning tunneling microscopy,” Phys. Rev. Lett.
--[p199]-- Binnig of the IBM Zurich Research Laboratories in 1981,<sup>166</sup> researchers began to investigate the application of proximal probes to lithography.<sup>167</sup> Proximal probes are attractive from a number of standpoints because they offer the potential for atomic-scale resolution. They have been used to define lithographic patterns in commercial resists, surface oxide, surface modification, electrochemical etching, and chemical vapor deposition.
Furthermore, simple electronic structures have been made with proximal probe lithography and their transport properties measured.<sup>168</sup>
--[p200]-- For STM, by increasing the currents flowing from the tip of the STM, the microscope becomes a very small source for an electron beam, which can be used to write nanometer-scale patterns by probe-induced chemical vapor deposition,<sup>173</sup> lithography in resists,<sup>174</sup> and surface modification.<sup>175</sup> The STM tip can also push individual atoms around on a surface to build patterns.<sup>176</sup>
--[p200]-- There are several challenges that must be addressed before proximal probe lithography can make the transition into mainstream lithographies. The most important issues deal with the availability of good-quality resists or imaging layers, control and maintenance of the integrity of the tip, and throughput.<sup>177</sup>
<sup>170</sup>E.A. Dobisz, F.K. Perkins, and M.C. Peckerar, “E beam and proximal probe processes for nano lithography,” in Microlithography: Science and Technology, J.R.
--[p199]-- 49, 178 (1982).
<sup>167</sup>M.A. McCord and R.F.W. Pease, “High resolution, low voltage probes from a field emission source close to the target plane,” J. Vac. Sci. Technol. B 3, 198 (1985).
<sup>168</sup>E.E. Ehrichs W.F. Smith, and A.L. de Lozanne, “Four probe resistance measurements of nickel wires written with a scanning tunneling microscope/scanning electron microscope system,” J. Ultra microsc. 42 44, 1438 (1992); L. Stockman, I. Heyvaert, C. van Haesendonck, and Y.
--[p199]-- Proximal probes are defined as tools in which a tip is held close to or in intimate contact with a surface so that there is an interaction between the atoms on the tip and the substrate.<sup>169</sup> The most widely used proximal probes include the STM, in which current is induced to flow across a potential difference between a sharp tip and the substrate, and the atomic force microscope (AFM), in which an electric field potential is established between the tip and substrate, resulting in overlapping repulsive atomic potentials. In both STM and AFM, a conducting tip is held in close proximity to a substrate and potential is applied between the tip and the sample.<sup>170</sup>
<sup>164</sup>G.M. Whitesides and J.C. Love, “The art of building small,” Sci. Am. Reports 17(3), 13 21 (2007).
--[p200]-- Russel, “The scanning tunneling microscope as a tool for nanofabrication,” Nanotechnology 1, 67 (1990).
<sup>176</sup>J.A. Stroscio and D.M. Eigler, “Atomic and molecular manipulation with the scanning tunneling microscope,” Science 254, 1319 1326 (1991). For pictures of atom manipulation, please see http:// www.almaden.ibm.com:80/vis/stm/gallery.html.
A new scanning probe method, called dip-pen lithography, was developed by Chad A. Manning of Northwestern University over the last decade.
--[p201]-- The drop of water effectively acts as a bridge over which the thiol molecules migrate from the tip to the gold surface, where they form a self-assembled monolayer. Lines that are few nanometers across have been successfully written with this procedure.<sup>178</sup>
--[p200]-- For AFM, these include moving nanoparticles around and arranging them in patterns by AFM tips, scratching a surface (or, more commonly, in monolayer films of atoms or molecules that coat the surface).

===== [p420-420] General Considerations on the Radiation and Photochemistry of Resists > 8.2.2 Exciplexes (5块) =====
--[p420]-- 8.2.2 Exciplexes
The interaction on excitation of two similar molecules that do not have identical structures, for example, resist sensitizers such as anthracene and tetracene, can lead to the formation of heteroexcimers. If the two molecules differ significantly in their electron affinities such that one is an electron donor and the other an electron acceptor, the bonding process may be accompanied by a partial transfer of charge.
--[p420]-- It should be pointed out that exciplexes are often stages in the complete transfer of an electron from one molecule to another, leading to the formation of radical ion pairs and finally of separated radical ions.<sup>14</sup> An illustrative example is the photoreaction of benzophenone (a common resist sensitizer) with tertiary amine (a common resist quencher), as illustrated in Scheme 8.1.<sup>15</sup>
--[p420]-- Turner, “The photo reaction of aromatic carbonyl compounds with amines: evidence for electron transfer from tertiary aromatic amines to triplet benzophenone,” J. Chem. Soc. Perkin 2, 577 (1972).
--[p420]-- <sup>12</sup>Examples of the application of exciplexes in lithography include KrF and ArF exciplex laser light sources for 248 nm and 193 nm lithographies, respectively.
<sup>13</sup>A. Reiser, Photoreactive Polymers: The Science and Technology of Resists, p. 70, John Wiley & Sons, Hoboken, NJ (1989).
<sup>14</sup>ibid., p. 70.
<sup>15</sup>R.F. Bartholomew, R.S. Davidson, P.F. Lambeth, J.F. McKellar, and P.H.
--[p420]-- Under this scenario, the interaction between the two molecules is stronger than in conventional excimers and the transient excited species formed as a result is termed an exciplex<sup>12</sup> (excited complex). Characteristically, exciplexes emit a structureless, red-shifted fluorescence, or phosphorescence, similar to that of an excimer. 13

===== [p407-407] Chapter 5 Lithographic Chemicals > 7.2.2.4 Chemical amplification positive resists based on Claisen rearrangement (3块) =====
--[p407]-- A good example is the classic Claisen rearrangement, illustrated here for the specific case involving the photoinduced acid-catalyzed deprotection of cyclohexenylprotected poly(p-hydroxystyrene), leading to a partial rearrangement of the cyclohexenyl-protecting group from the para to the ortho position in one of the products; the other products being PHOST and hexadiene (Scheme 7.43).<sup>345</sup> In this transformation, the resist polymer changes from the nonpolar to the polar state.
--[p407]-- 7.2.2.4 Chemical amplification positive resists based on Claisen rearrangement
Acid-catalyzed rearrangements involving the deprotection of lipophilic protecting groups creating hydrophilic moieties, followed by the subsequent rearrangement of these lipophilic groups at distinct positions on the repeating unit of the polymer, have been employed in positive chemical amplification resists.
--[p407]-- Poly(4-phenoxymethyl styrene) is isomerized in a similar manner with an acid as a catalyst to a C-alkylated phenolic structure (Scheme 7.44).<sup>346</sup>
<sup>344</sup>ibid.
<sup>345</sup>H. Stover, S. Matuszczak, R. Chin, K. Shimizu, C.G. Willson, and J.M.J. Fre´chet, “New design for self developing imaging systems based on thermally labile polyformals,” in Proc. of ACS Div. Polym. Mater. Sci. Eng., Vol. 61, p. 412 (1989).
<sup>346</sup>H.
Ito, “Chemical amplification resists for microlithography,” Adv. Polym. Sci. 173, 148 (2005).

===== [p125-125] Optical and Chemical Origins of Lithography > 3.2.3.3 Alchemy (8块) =====
--[p125]-- 27, Dover Publications, New York (1989)].
<sup>237</sup>ibid.
<sup>238</sup>J.R. Partington, A Short History of Chemistry, 3rd ed., pp. 34 40, Dover Publications, New York (1989).
described the preparation of gold ruby glass and in 1679 wrote a treatise on glass manufacture (Ars Vitraria) based on an earlier work by an Italian, Neri.<sup>239</sup>
--[p125]-- In the thirteenth century, Bacon describes gunpowder, which became known in Europe (perhaps from China by way of the Arabs) as being composed of seven parts saltpeter, five parts wood charcoal, and five parts sulfur. Theophrastus Bombast von Hohenheim, commonly called Paracelsus (1493– 1541), founded iatochemistry, or chemistry applied to the service of medicine. In 1556, Georg Agricola (1494–1555), a German physician, wrote De Re Metallica on mining and metallurgy.
--[p125]-- Between 1646 and 1649, Johann Rudolp Glauber (1604–1670) published the New Philosophical Furnances, in which he describes the preparation of salts and mineral acids. In 1675, Nicholas Lemery published a textbook Cours de Chymie, in which he classified substances into three “kingdoms of nature,” namely, mineral, vegetable, and animal.
--[p125]-- Alchemy was based on the concept of transmutation of substances, an idea that was derived from the marked effects of arsenic, mercury, and sulfur in changing the color of metals. It was quite a rational idea at the time, for many alchemists believed that they could produce gold from the action of the above substances on baser metals such as lead or that they could produce silver from copper by turning the color of copper white with arsenic.
--[p125]-- The transmuting agent was called by the Arabs aliksir (elixir), perhaps from the Greek xerion, which meant a dusting powder or cosmetic; later, it was called the philosopher’s stone, or tincture (i.e., an agent for changing the color of substances) by the European alchemists.<sup>238</sup>
Other notable developments in chemistry between the twelfth and nineteenth centuries are outlined below.
--[p125]-- Johann Baptista van Helmont (1579–1644) clearly expressed for the first time the law of indestructibility of matter, and emphasized that metals when dissolved in acids are not destroyed but can be recovered again by suitable means. He invented the name gas and was the first person to describe carbon dioxide. He regarded air and water as the fundamental elements. In 1597, Andreas Libavius (1540–1616), a German schoolmaster, wrote Alchemia, the first textbook of chemistry.
--[p125]-- 3.2.3.3 Alchemy
It is generally accepted that alchemy began in China around 140 BC. In 1144, it appeared in Europe by way of translations made in Spain from Arabic works.<sup>236</sup> Partington asserts that the Arabic name alchemy is merely the Alexandrian-Greek chemeia with the Arabic definite article al prefixed. Both Roger Bacon and Albert the Great (Albertus Magnus) wrote about it in 1250.<sup>237</sup>
--[p125]-- In 1666, Otto Tachenius published Hippocrates Chimicus, in which he gave a clear definition of a salt: “all salts are composed of two parts, of acid and alkali.” Johann Kunckel (1630–1703)
<sup>236</sup>In 640 AD, Egypt was conquered by the Arabs, who with the help of learned Greeks, Syrians, and Persians living under their rule made translations of Egyptian books on chemistry (which were written in Greek) into Arabic [cited in J.R. Partington, A Short History of Chemistry, 3rd ed., p.

===== [p124-124] Optical and Chemical Origins of Lithography > 3.2.3.2 Chemistry as a distinct discipline (8块) =====
--[p124]-- Most importantly, the technical arts, i.e., the imitation and falsification of precious metals, gems, and dyes, gradually was transformed during this time (influenced by the theoretical views on the nature of matter) into the “divine” or “sacred” art of making gold or silver. It was precisely in this very development, which contained in its very essence the germ of chemistry, that a considerable body of positive, practical chemical knowledge came into existence.<sup>231</sup>
--[p124]-- Zosimos (300 AD) was the most prolific of these authors. The books contained many examples of interesting practical chemical information, which appear for the first time, and also many diagrams of chemical apparatuses. They contained information on operations such as fusion, calcinations, solution, filtration, crystallization, sublimation, and especially distillation; and methods of heating include the open fire, lamps, and the sand and water baths.<sup>235</sup>
<sup>231</sup>J.R.
--[p124]-- The word also appears in the writings of Greek authors such as Plutarch, who in his treatise On Isis and Osiris, written about 100 AD, called Egypt chemeia on account of the black color of its soil.<sup>232</sup> Partington writes that the word probably meant Egyptian art.<sup>233</sup>
--[p124]-- It is noteworthy that before the commencement of the Christian era, we find no indication of the existence of chemistry in Europe or the Near East, although chemical operations were known to technologists of the time. The name “chemistry” first appears in an edict of the Emperor Diocletian in 296 AD, given by Suidas (tenth century) from an older source, in which the books of the Egyptians (in Alexandria) on chemeia, on making (i.e., imitating) gold and silver, are ordered to be burned.
--[p124]-- 3.2.3.2 Chemistry as a distinct discipline
Chemistry as a distinct discipline had its origin around the beginning of the Christian era, in the city of Alexandria in Egypt, which was founded by Alexander the Great at the mouth of the Nile in 331 BC.
--[p124]-- In Alexandria, the ancient Egyptian industrial arts of metallurgy, dyeing, and glassmaking were fused with the philosophical speculations of ancient Greece, which at that time had undergone many changes, and had assimilated elements of Eastern mysticism. In particular, Plato’s teachings were transformed into Neoplatonism. The Gnostic sects grew during the early centuries of the Christian era, also in Alexandria.
--[p124]-- It is also interesting that the art of chemistry was commonly ascribed to the mysterious Hermes Trismegistos, whose name is still preserved in the expression “hermetically sealed,” and who was invoked by the Gnostics as the source of all wisdom. 234
Quite a good number of Greek treatises on the divine were in existence as early as the first century AD. These chemical treatises written in Greek in Egypt, at Alexandria, are generally considered to be the earliest known books in chemistry.
--[p124]-- Partington, A Short History of Chemistry, 3rd ed., pp. 19 20, Dover Publications, New York (1989).
<sup>232</sup>ibid., p. 20.
<sup>233</sup>ibid., p. 20.
<sup>234</sup>ibid.
<sup>235</sup>ibid., pp. 21 22.

===== [p471-472] Chapter 10 Stone, Plate, and Offset Lithography > 10.1 Stone and Plate Lithography (5块) =====
--[p471]-- <sup>1</sup>Excellent reports on the practice of fine art lithography as practiced in modern times have been written. See, for example, G. Antreasian and C. Adams, The Tamarind Book of Lithography: Art and Techniques, Abrams, New York (1971); http://www.unm.edu/- tamarind/process.html.
<sup>2</sup>M. Brain, “How stone lithography works,” Feb. 20, 2007, HowStuffWorks.com, http://entertain ment.howstuffworks.com/stone lithography.htm.
Step 3. Oil-based ink is rolled onto the stone.
--[p471]-- 10.1 Stone and Plate Lithography
Invented in 1798 by Senefelder (as described in Chapter 2), stone lithography<sup>1</sup> was the first printmaking technology that made it possible for an artist to work using traditional techniques to create prints that could rival an original painting in terms of detail, mood, and color variations.
--[p472]-- The greasy parts of the stone pick up the ink, while the wet parts do not.
Step 4. A piece of paper is pressed onto the stone such that the ink transfers from the stone to the paper.
The fundamental principle that underlies this technique is the affinity of oil for oil and the repulsion of oil and water. In the following section, we describe in more detail the process steps that are involved in printing images with the aid of stone lithography. Figure 10.1 shows pictures of these process steps.
--[p471]-- The basic steps involved in creating stone lithographs comprise the following:<sup>2</sup>
Step 1. The artist draws or paints on a flat polished stone (typically limestone) with a greasy substance such as a lithographic crayon (a soft waxy/greasy crayon), paint, or pencil. The stone absorbs this greasy substance and retains it.
Step 2. The stone is moistened with water. The parts of the stone that are not protected by the greasy paint absorb the water.
--[p471]-- Stone lithography rose to prominence in the nineteenth century and is still practiced today by artists and lithography studios, where it is used to create color art for books, as well as for more pedestrian items such as labels, flyers, and posters. Its popularity stems from the fact that it was the first printmaking medium to allow the artist to naturally “paint” or “draw” onto a flat stone to create an image. The artist creates the work directly and naturally.

===== [p370-373] Chapter 5 Lithographic Chemicals > (ii) Poly(hydroxystyrene) (21块) =====
--[p372]-- It has been reported that living radical polymerization of 4-acetoxystyrene with a TEMPO (2,2,6,6-tetramethylpiperidine-1-oxyl) adduct as the initiator, followed by base hydrolysis produces PHOSTs with narrow polydispersity, -1.1–1.4, which tend to have a 10–208C higher $T _ { \mathrm { g } }$ than their conventional PHOST counterparts (with polydispersity of 2.0–2.4), whose T<sub>g</sub> ranges from 140 to 1808C.<sup>249</sup> $T _ { \mathrm { g } }$
--[p370]-- This was the method used in the preparation of the first commercially available PHOST, which was sold by
<sup>236</sup>C.G. Willson, “Organic resist materials,” in Introduction to Microlithography, L.F. Thompson, C.G. Willson, and M.J. Bowden, Eds., p. 218, American Chemical Society, Washington, DC (1994); C.G. Willson, R.A. Dammel, and A. Reiser, “Photoresist materials: a historical perspective,” Proc. SPIE 3050, 38 51 (1997).
<sup>237</sup>J. Maltabes, S.J. Holmes, J.R. Morrow, R.L. Barr, M.
--[p372]-- Hirao et al.<sup>250</sup> have demonstrated the synthetic route to monodisperse PHOST, involving the living anionic polymerization of 4-tert-butyl(dimethyl)siloxystyrene in tetrahydrofuran (THF) under cryogenic temperature and high vacuum, and using butyllithium as the initiator. Desilylation of the resulting polymer with HCl yields the monodisperse PHOST. Replacing the THF solvent with cyclohexanone allows the anionic polymerization to be carried out at room temperature.<sup>251</sup>
--[p372]-- The 4-acetoxystyrene is readily prepared via Friess rearrangement of phenyl acetate to form 4-hydroxyacetophenone, followed by protection of the OH group with the acetyl group, and followed by reduction to carbinol, and finally, dehydration to yield the monomer. 248
--[p372]-- The BOCST monomer can be prepared by the Wittig reaction on a protected 4-hydroxybenzaldehyde with a rather high yield due to the good stability of the t-BOC group toward a base catalyst.<sup>246</sup> The PBOCST polymer thus obtained is readily converted to PHOST by heating the polymer to ${ \sim } 2 0 0 ^ { \circ } \mathrm { C }$ or by treating the polymer with an acid such as acetic acid or HCl in solution.
--[p372]-- <sup>244</sup>R.C. Sovish, “Notes: Preparation and polymerization of p vinylphenol,” J. Org. Chem. 24, 1345 (1959); C.G. Overberger, J.S. Salamone, and S. Yaroslavsky, “Cooperative effects in the esterolytic action of synthetic macromolecules containing imidazole and hydroxyl functions,” J. Am. Chem. Soc. 89, 6231 (1967).
<sup>245</sup>M. Kato, “Radical polymerization behavior of hydroxystyrenes,” J. Polym. Sci. Part A 1 7, 2405 (1969).
<sup>246</sup>J.M.J. Fre´chet, E. Eichler, H. Ito, and C.G.
--[p372]-- Willson, “H. poly(p t butoxycarbonyl styrene): a con venient precursor to p hydroxystyrene resins,” Polymer. 24, 995 (1983).
<sup>247</sup>ibid; H. Ito, “Chemical amplification resists for microlithography,” Adv. Polym. Sci. 173, 66 (2005).
<sup>248</sup>H. Ito, “Chemical amplification resists for microlithography,” Adv. Polym. Sci. 173, 67 (2005).
<sup>249</sup>G.G. Barclay, C.J. Hawker, H. Ito, and A. Orellana, P.R.L. Malenfant, R.
--[p370]-- Hakey, G. Reynolds, W.R. Brunsvold, C.G. Willson, N.J. Clecak, S.A. MacDonald, and H. Ito, “1X deep UV lithography with chemical amplification for 1 micron DRAM production,” Proc. SPIE 1262, 2 (1990).
<sup>238</sup>H. Ito, “Chemical amplification resists for microlithography,” Adv. Polym. Sci. 173, 65 (2005). <sup>239</sup>ibid., p. 66.
<sup>240</sup>R.C. Sovish, “Notes: Preparation and polymerization of p vinylphenol,” J. Org. Chem. 24, 1345 (1959).
<sup>241</sup>C.G. Overberger, J.S.
--[p372]-- And PBOCST can be synthesized via cationic polymerization in liquid sulfur dioxide.<sup>247</sup>
Another route to PHOST synthesis, pioneered at Hoechst-Celanese, is the radical polymerization of 4-acetoxystyrene, followed by base hydrolysis in ammonium hydroxide.
--[p373]-- With respect to dissolution properties, PHOST dissolves much more rapidly than novolac resins in aqueous base developers; it is thus more difficult to inhibit its dissolution through the addition of a dissolution inhibitor such as DNQ. The dissolution rate of PHOST can, however, be modulated via partial protection of the OH group with acid-inert groups such as methyl or isopropyl carbonate, as well as with acid-labile groups such as carbonates, esters, acetals, and ketals.
--[p372]-- Sinta, “Narrow polydis persity polymers for microlithography: synthesis and properties,” Proc. SPIE 2724, 249 (1996); G.G. Barclay, C.J. Hawker, H. Ito, and A. Orellana, P.R.L. Malenfant, R. Sinta, “The “living” free radical synthesis of poly(4 hydroxystyrene): physical properties and dissolution behavior,” Macromolecules 31, 1024 (1998).
<sup>250</sup>A. Hirao, K. Yamaguchi, K. Takenaka, K. Suzuki, S. Nakahama, and N.
--[p370]-- (ii) Poly(hydroxystyrene)
PHOST is the main resist polymer platform for DUV 248-nm (KrF laser) lithography in the sense that acid-labile groups such as carbonates, esters, tetrahydropyran, acetals, and ketals are used to partially protect the hydroxyl group of some of its monomeric constituents in order to impart a lipophilic-to-hydrophilic polarity switch on radiation-induced deprotection/deblocking of these protecting groups, and subsequent development in an aqueous-base developer.
--[p371]-- Because the phenolic OH group is a radical scavenger, this synthetic approach yields rather low-molecularweight polymers of Mw of a few thousand; the color of the polymer is dark red. The presence of aromatic rings on the repeating units of the polymer causes the polymer to significantly absorb in the DUV region. Catalytic hydrogenation of the polymer is effective in improving the transparency of the polymer in the DUV region.<sup>243</sup>
<sup>243</sup>H.
