Repository: NARUTOBEST/semiconductor-knowledge-qa

# heldout 泛化集出题管线(v2,2026-10-01)

与 `pipeline/dev/` 平行、互不混放的 heldout 侧出题管线。
总协议见 `../protocol_v2.md`(v2:取消 source 隔离红线,全库遴选文档)。

## 本目录内容
| 文件 | 用途 |
|---|---|
| `fetch_material.py` | 从 Qdrant(16333 转发)抓取本 track 8 篇文档的真实 chunk 原文 |
| `draft_material/` | 8 篇素材 txt + 草稿 json(每篇 25 题,含 evidence 逐字摘录) |
| `build_datasets_heldout.py` | 草稿 -> `eval/qa_sets/v2_20261001/heldout_200.json` + 校验报告 |
| `_extract_result.py` | 出题 agent 结果恢复(从会话 transcript) |
| `_verify_acceptance.py` | evidence 溯源覆盖率校验(自动发现本目录全部草稿) |
| `_prompt_template.txt` | 出题 agent 提示词模板 |
| `acceptance_report.json` / `_acceptance_failures.txt` | AI 验收记录(heldout 侧) |
| `verify_log.md` | 人工核对清单(heldout 200) |

File: eval/pipeline/heldout/draft_material/12_先进封装材料.txt (part 26 of 34)
Early transvenous leads were relatively large diameter (12 French, $0 . 1 5 6 ^ { \prime \prime } )$ as were the electrodes. The large electrode size had low pacing impedance which resulted in high current drain and shorter pacemaker longevity. Early work by Irnich showed that the theoretically optimum (spherical) electrode for stimulation was about 0.7 to 1 mm in radius, corresponding to the thickness of the connective tissue that forms around it [12].
--[p198]-- Thus, porous electrodes provided better sensing than polished electrodes. An added benefit was that the pores facilitated tissue ingrowth, which aided fixation (Fig. 19.9a, b, and c).
In 1979, the carbon electrode was introduced with microporous surface structure [16]. The microporosity further improved the performance of the electrodes and different coating began to be added to increase the interfacial surface area.
--[p198]-- This drove electrode size to the 6 to 12 mm<sup>2</sup> size range in order to optimize impedance and minimize signal attenuation.
In the late 1970s, the totally porous and porous surface electrode were introduced [14, 15]. These structures produced high pacing impedance because of their small size (defined by the electrode’s radius), but their increased surface area from the porosity resulted in much lower source impedance.
--[p199]-- The only negative aspect oftitanium is its poor radiopacity, which makes implant more difficult because the tip does not show up on X-ray.
Leads are available with a bewildering array of electrode designs, fixation mechanisms, conductor configurations, insulation materials, etc. As technology progresses over the sixth decade of cardiac pacing, lead reliability will improve and the evolution will continue at a remarkable pace.
--[p198]-- The steroid mitigates the foreign body response at the electrode tip, preventing threshold rise that would occur in its absence [22]. The addition of the steroid not only prevented threshold rise it significantly reduced exit block. Exit block is a phenomenon where pacing thresholds continue to rise beyond the ability of the pacemaker to capture the heart.
Electrode materials used in early transthoracic temporary pacemakers included tantalum, silver plated copper and stainless steels [23].

===== [p82-84] Chapter 16 Wafer Level Chip Scale Packaging > 16.3.1.6 Processing of Photo Resist and Photo Polymers (20块) =====
--[p84]-- There is a steady trend for most resists and photo-polymer to use aqueous developers which translates into lower material cost than solvent based developers. In addition this is an attribute to ‘‘green’’ production. Puddle or spray development are the processes of choice for these materials. Immersion development is only used for R&D labs or very small productions.
Photo-resists are only temporary materials for plating or etching.
--[p82]-- The dispense pattern can be important for the final film uniformity and especially for the material consumption. In most cases, a spiral dispense from the edge to the center is the optimal method. Then the spin coater rotates the wafer at a speed of several hundred to thousand rotations per minute to uniformly spread the resist material over the entire wafer surface. The spin-speed and therefore the centrifugal force is the main parameter for the final film thickness.
--[p84]-- The exposure of the whole wafer is done within one shot using a mask which is slightly larger than the wafer. This is in contrast to steppers which are using reticles with a maximum field size of about 2040 mm for the exposure. Therefore multiple shots are necessary to expose a full wafer, and it has throughput disadvantage compared to the mask aligner especially for large wafer sizes.
--[p84]-- Therefore resist stripping is a necessary process step which can affect the final result tremendously. The resist has to be removed completely without causing damages to the structures. Residues would limit the seed-layer etching for example in case of electroplating metal lines or bumps. Most positive-tone resists like Novolakbased materials can be easily stripped in alkaline aqueous solutions. In contrast negative-tone resist are polymerized during exposure.
--[p83]-- Baking temperature depends on the resist type but is typically between 80 and $1 5 0 ^ { \circ } \mathrm { C }$ . The baking process has a big influence on the exposure result observed after resist development. Insufficient baking leads to trapped solvent inside the resist layer. Especially with positive tone resist this is detrimental to side wall control as belly shaped resist profiles appear because the developer becomes more efficient when solvent is still present.
--[p82]-- 16.3.1.6 Processing of Photo Resist and Photo Polymers
Application of any thin film polymer and photo resist consists of the following processing steps: coating (including resist bake), UV exposure, development and post-bake or cure [32]. There might be additional cures involved like postexposure bake (PEB) to enhance the photo-process or post development bakes to stop the development process or to reduce crowning effects for PI processing.
--[p82]-- The adhesion of the resist on the plating base is of importance to avoid under-plating (un-wanted plating underneath the resist). For reliable further processing i.e. electroplating of the wafer, it is important to precisely clean the wafer at the wafer edge. In the case of liquid film resist, this is done by an edge bead removal and by cutting the laminated dry film. The first step for the spin coating process is dispensing the liquid resist onto the wafer.
--[p83]-- \textbf { h } = \textbf { K } \cdot \boldsymbol { \omega } ^ { - \mathrm { m } }
$$
K describes the coater design and the solid content in the resist while the interaction of the polymer and the solvent is given by m [34]. Solvents which evaporate during the spinning process which is for example typical for positive tone Novolak-based resists lead to $\mathrm { ~ m ~ } = 0 . 5 .$ .
--[p82]-- During this step, most of the solvent in the resist evaporates. In general, the thickness of the final resist film is controlled by resist viscosity, spin speed, surface tension and slightly by the design of the coater module. Using an optimized process and appropriate resist, the thickness for a target of 50 mm can vary less than 1% over 300 mm wafer size.
The polymer thickness h is a function of the angular velocity ! and two parameters K and m:
$$
--[p84]-- An optical resolution of 4 mm which is currently the minimum feature dimension in packaging is achievable with both methods. Overlay accuracy is getting tougher and has to be hardly better than 1 micron. Mask aligners and steppers are capable of achieving this overlay accuracy.
Mask aligner are proximity printing tools where mask and wafer are separated by an exposure gap of approximately 50 microns.
--[p84]-- Even nearly vertical sidewalls can be coated.
An additional advantage of spray coating is the reduction of material consumption. In spin coating most of the resist is spun over the edge of the wafer. Using spray coating only the wafer surface is covered with resist. For thicker layers multiple spraying steps have to be performed. The film quality (uniformity, flatness) of sprayed resist is not as good as with spin coating because there are no centrifugal forces leveling the film.
--[p83]-- A special challenge is the resist coating of 3D structures such as trenches or via holes. Electrophoretic resist plating is a common technology to coat severe topography whenever a metal surface is available. The method is based on electroplating. Another deposition technology for severe topography uses spray technology and can be used for metal and even non-metal surfaces. The resist or
polymer is modified by dilution and sprayed by a special nozzle over the wafer.
--[p82]-- Essential for all deposition technologies is a clean and void-free surface. This is much more important compared to front-end (FE) processes because packaging is often a process which is done outside a FAB by sub-contractors. In this case the wafers are shipped in sealed boxes which are not a guarantee for a dustfree environment. In addition there might be an electrical test in between which are qualified for wire-bonding interconnection afterwards.
--[p84]-- The first stripper has attacked strongly the Cu socket which was in contrast to second stripper which results in Sn corrosion.
--[p84]-- Therefore stronger stripper mostly based on organic solvents like NMP or even amines are necessary. In contrast to the PCB industry which favors a flaking of the resist, a complete dissolution is a must for the equipment used in packaging. Therefore the risk of metal attack is given. Examples of such corrosion effects are shown in Fig. 16.28.
Two different strippers based on organic solvents were evaluated for stripping resists after plating SnCu bumps.
--[p83]-- In addition, trapped solvent can contaminate a plating bath over time which will deteriorate the plating process because ectrolytes are sensitive to organic additives.
A fully automatic coating system with a handling module, a spin coater with a dispense unit and a hotplate/coolplate is essential for good process control and to obtain repeatable results. Multiple hotplates are important since baking is often the most time-consuming step when processing thick resist.
--[p82]-- WL-CSP is still a smaller market compared to the fast amount of wire-bonded packages worldwide.
The main technologies for the deposition of photo-resist are spin-coating, lamination, spray coating, and electroplating / electrophoretic deposition as shown in Fig. 16.27 [33].
The equipment for deposition of liquid resist / thin film polymers is mainly spin-coaters. Laminators are used to coat dry film resist using heated rolls to enhance the adhesion.
--[p83]-- Higher values are typical for Polyimides which are dissolved in solvents with lower vapor pressure lime NMP (N-Methylpyrrolidone). The evaporation of solvents can be suppressed by a rotating lid over the spinning chuck (Gyrset<sup>TM</sup> coating, trademark of Suss MicroTec). This leads to a wider thickness range for a given resist formulation. The surface tension of the resist is responsible for the formation of an edge bead.
--[p84]-- But for most of the packaging applications, resists are used for etching or as plating molds and polymers for electrical isolation where only a given thickness has to be reached.
Resists and Photo-Polymer for packaging are photo-sensitive at a wavelength spectrum of broad-band UV (i, h and g-line between 365 and 436 nm wavelength) mask aligners and 1X steppers (as opposed to reduction steppers that are used in the front end) both equipped with mercury short arc lamps.
--[p83]-- Depending on the subsequent process steps this edge bead remains on the wafer or has to be removed (full or partial edge bead removal is for example necessary for electroplating). The edge bead is often removed chemically on the spin coater by solvent dispense or by UV exposure and development where the later is the more accurate method.
A bake of the resist is necessary after spin coating to remove the remaining solvent from the resist.

===== [p0-0] 先进封装材料_p501-723 (5块) =====
--[p0]-- Acid hypophosphite-based baths are more commonly used due to low pH that most polymers can withstand. The electroless process offers uniform resistor thickness in the sub-micron range, low profile, and excellent adhesion. The measured sheet resistance values are in the range of10–1000 ohms/sq and the thickness ofthe Ni-alloy deposit is ofthe order of 2000–5000 A (angstrom). Plating can also be done at room temperature without any appreciable change in bath pH [100].
--[p0]-- Electroless plated resistors on epoxy surface has been optimized and commercial products are available from MacDermid [1]. Chahal et al. [98] characterized electroless plated NiP and NiWP on epoxy surface at frequencies up to 15 GHz as shown in Fig. 14.22. The high frequency measurements were performed with an HP 8510C vector network analyzer and ground-signal-ground (G-S-G) coplanar waveguide 200 -m pitch probes.
--[p0]-- Thin film resistors can also be realized by direct electroless plating that can be adopted in the PCB manufacturing industries with no additional investment. Electroless plating onto a nonconductive substrate requires the surface to be sensitized and then activated. Conventionally, tin chloride $\mathrm { ( S n C l } _ { 2 } )$ and palladium chloride $\mathrm { ( P d C l } _ { 2 } )$ dissolved in diluted hydrochloric acid (HCl) are used as sensitizers and activators, respectively [96–99].
--[p0]-- relatively low curing temperature [95]. Some of drawbacks are, however, tolerance, stability, and reliability. The oxidation between polymer and copper interface can cause drift in resistance values, and they are vulnerable to delamination or cracking due to CTE mismatch [83]. An example of the lift off process for deposition of carbon filled resistive ink on is shown in Fig. 14.21.
--[p0]-- The measured results of structures with different sheet resistivities and resistance values are presented in Fig. 14.22b. The temperature coefficient of resistance in NiWP was near zero thus providing a great benefit to the circuit designers. Electroless plated NiP and NiWP resistors have also been realized on liquid crystal polymer (LCP) and Benzocyclobutene (BCB) substrates [99].
Fig. 14.21 Illustration of a lift off process to realize PTF resistors on PWB [95]

===== [p167-167] Chapter 18 LED and Optical Device Packaging and Materials > Effect of Refractive Index of Silicone on Optical Output (6块) =====
--[p167]-- Therefore, the refractive index of encapsulant is less significant for extracting light from GaN layer compared to that of GaN layer without any surface roughening.
Moreover, for some typical applications, planar-surface LEDs are frequently used under circumstances where the intended viewing angle is close to normal incidence or the LED is intended to blend in with a planar surface.
--[p167]-- Effect of Refractive Index of Silicone on Optical Output
Refractive index is an import optical property for LED encapsulating materials. Due to the refractive index difference between the low refractive index of encapsulant $( n = 1 . 4 – 1 . 6 )$ and the high refraction index (n ¼ 2.4) of GaN, light is trapped and reflects many times between top and bottom of the GaN layer, decreasing the light extraction efficiency.
--[p167]-- To verify the above mentioned mechanism and get a better understanding the effect of refractive index of encapsulant on optical output, two types of packaged blue LEDs, in which one has a flat-top (FT) emitting surface and the other has a flat-top-with-lens (FTWL) type, are fabricated by using the same leadframe and investigated on their optical powers (mW) before and after the encapsulation with different refractive indices of silicones.
--[p167]-- For the flat-surface package, light inside the encapsulant cannot be extracted if it is totally internal-reflected at the encapsulant-air interface. Under such circumstance, light output of high power LEDs encapsulated by the encapsulant with low refractive index could be higher than the encapsulant with high refractive index.
--[p167]-- It is found that the optical power increasing ratio decreases as the refractive index of silicone increases for both types of packages after the encapsulation, while the FTWL package has a higher optical output than that of FT package due to less total internal reflection effect inside the FTWL package (Fig. 18.35).
--[p167]-- It is well-known that the higher refractive index of the encapsulant can be obtained, the more light extraction of the LED device can be achieved. However, with enhanced technologies, any way of destroying parallelism of the GaN layer – etching, lapping, polishing or texturing – will help to extract the light before it is absorbed in GaN (Fig. 18.34).

===== [p52-54] Chapter 16 Wafer Level Chip Scale Packaging > 16.2 Definition of Wafer Level Chip Size Packaging (20块) =====
--[p54]-- Therefore, standard front end equipment is often not a good choice for wafer bumping or wafer level packaging because it leads to over-investment and over-engineering. This has to be kept in mind when setting up a wafer level packaging line.
--[p53]-- A redistribution layer is a combination of polymer and metal layers. Polyimide (PI), Polybenzoxazole (PBO) or Benzocyclobutene (BCB) is used for the dielectric isolation. If the process is done at the back end of a front end line also inorganic interlayers like silicon nitride may be used. Aluminum or copper are the metals of choice for the rerouting metallization.
The first redistribution technology was published in 1994 by Sandia.
--[p52]-- 16.2 Definition of Wafer Level Chip Size Packaging
The evolution of Single Chip Packages (SCPs) has started from small metal boxes and developed over the Dual Inline Package (DIP) for through hole assembly and SMT packages such as the Plastic Quad and Flat Package (PQFP) to the Ball Grid Array (BGA) [5]. BGA packages use rigid or flexible interposer for the redistribution from the peripheral pads to the area array.
--[p52]-- The self alignment function of the assembly is one of the major advantages of flip chip assembly using solder. Chips can be misregistered as much as close to 50% off the pad center and the surface tension of the molten solder will align the pads of the chip to the substrate metallization. The disadvantage of flip chip assembled IC is that the bumps are the only mechanical links between chip and substrate.
--[p52]-- It can range from less than 100 for RF MEMS, Discretes, Power IC, Analog IC, Passives, MEMS (inertial MEMS, pressure sensors), image sensors to more than 1000 for ASIC and even over 4000 for microprocessors. Peripheral packages can accommodate smaller pin count devices but area array packages are necessary for large I/O numbers if the package size needs to be small. Using area array interconnection enables a much larger interconnection pitch for the same amount of I/Os.
--[p52]-- As a consequence the stress caused by the CTE (coefficient of thermal expansion) mismatch of the semiconductor die and the substrate act only upon the bump interconnects. Therefore, underfill (epoxy resins with filler particles) have to be filled in between the flip chip and the substrate which translates into extra costs in the assembly process.
The pin count per Si area of the electronic component is a crucial number for the package selection.
--[p54]-- The potential of integrated passives is obvious if one compares it with the revolutionary change in electronics going from single transistors to integrated circuits. Moore’s law was the result of the constant development in on-wafer technologies. The main difference is that passives cannot be scaled down to sub-microns due to physical limits. In addition, the possible reduction in footprint is limited for integrated passives.
--[p53]-- Most of these packages using standard die level packaging technology based on leadframes, flexible or rigid interposers with the standard interconnection technologies (wire bonding, TAB and flip chip).
The biggest disadvantage of these highly miniaturized CSPs is the CTE mismatch between the Si and the PCB. Larger packages can withstand the CTE mismatch to a larger number of temperature cycles due to the solder balls with diameter of over $3 5 0 \mu \mathrm { m }$ .
--[p54]-- It shows such a stacked FC-BGA with a flip chip mounted microcontroller on a Silicon chip with redistributed IC pads. The interconnection from the interposer to the board is done using wire bonding.
Redistribution technology provides the possibility to integrate passive components like resistors, capacitors and inductors into the thin film wiring on wafer level.
--[p54]-- A base chip on wafer-level can be used as an active substrate for FC-bonding of a second die. The electrical and mechanical interconnection is done using eutectic solder balls which are deposited by electroplating. The base chip is redistributed to an area array of UBMs. A low electrical resistivity of the redistribution is achieved by electroplating copper. The dielectric isolation is achieved using the low-- Photo-BCB. An example for this 3-D WL-CSP is given in Fig. 16.2.
--[p53]-- The displacement of the solder balls during the temperature cycling is still in the elastic region of the solders. The redistribution capability offers a doable link between the dimension of the FE (Front End) to the PCB.
Low cost and miniaturization with increased functionality is driving the packaging industry towards adopting the concepts of Wafer Level Packaging (WLP) [9]. The idea of WLP is to finalize as much of the packaging sequence on wafer level as possible.
--[p53]-- WLPs are by definition true chip size packages using only a fan-in routing which is also a limitation. There is only the chip area available for the redistribution. The steady die shrink together with the reduction of the peripheral pad pitch is reaching a limit for the 0.5 mm area array pitch. Wafer level processes are independent of the number of dice and the number of bond pads per die and wafer.
--[p52]-- FC is a face-down assembly technique originally developed by IBM as C4 (Controlled Collapse Chip Connection) which provides excellent performance and represents a must for dice with high I/O counts like microprocessors.
A major requirement for the flip chip interconnections are modified pads on the IC. The so called UBM (Under Bump Metallization) or BLM (Ball Limiting Metallurgy) is the basis for a low-ohmic electrical and mechanical contact between chip and substrate.
--[p53]-- In 1995 Fraunhofer IZM and Technical University of Berlin (TUB) initiated several German and European projects to explore this technology for different applications. By the years more and more companies started to offer WLP services in large volume.
--[p52]-- $\mathrm { ~ A ~ } 5 \times 5$ mm large die, for example, could have a maximum of $9 \times 9 = 8 1$ I/Os in an area array design with a pitch of 0.5 mm. This can be assembled with standard SMT equipment. In a peripheral package the pitch would have to be 0.23 mm which would be difficult to assemble with standard SMT and board technology and would lead to a cost increase.
A large variety of CSP types has been developed since this idea was brought up to the market [7, 8].
--[p54]-- For example, discrete ceramic SMT capacitors are using multilayer structures (10–20 layers) which are unacceptable for integrated passives. Therefore, SMT capacitors can achieve higher capacitance values at a given board space.
Many of the wafer level processes appear to be similar to front end processes. But process requirements are very different.
--[p52]-- A further miniaturization to a maximum of 1.2  the chip size brought up the concept of the Chip Size Package (CSP) [6]. Typical area array pitch for CSP is currently 0.5 mm moving now to 0.4 mm which results in additional technology pressure on the PCB. DIP and PQFP represent packages with peripheral I/Os while BGAs and CSPs are area array packages which are assembled in Flip Chip (FC) fashion.
--[p52]-- If x and y are the die lengths and $\mathfrak { p } _ { \mathrm { p } }$ and $\mathrm { \ p _ { a } }$ are the peripheral and area array pad pitch, the maximum number of I/Os is $\mathrm { n } = 2 ( \mathrm { x } / \mathrm { p _ { p } - 1 } ) + 2 ( \mathrm { y } / \mathrm { p _ { p } - 1 } )$ for a peripheral layout and $\mathfrak { n } { = } \mathfrak { ( x / p _ { \mathrm { a } } - }$ $1 ) \mathrm { ( y / p _ { a } - 1 ) }$ for an area array layout.
--[p53]-- With WLP the back end will benefit from productivity advances in the front end such as larger wafer diameters and die shrink [10]. This is not the case with all the other types of CSPs where each die has to be individually mounted on a carrier or an interposer [11].
Typically dice have a peripheral pad layout, therefore a redistribution process becomes necessary to reroute the peripheral pads to the solderable area array pads. An example for a microprocessor is given in Fig. 16.1.
--[p53]-- Flip Chip International (former Flip Chip Technology) in Phoenix, Arizona, and Amkor (starting out of MCNC as Unitive) at the Research Triangle Park, North Carolina (and since 1999 also in Taiwan) created standards in this technology under the trade names UltraCSP (FCI) and Xtreme (Unitive) and have shipped WLPs in million pieces per week.
The redistribution technology for WL-CSP technology can be expanded to a higher integration level for 3-D integration.

===== [p8-9] Chapter 15 Nanomaterials and Nanopackaging > 15.1.1 Introduction (6块) =====
--[p8]-- On that basis, we are well into the Nanoelectronics Era, having passed by the 90 nm and 65 nm CMOS nodes, with 45 nm systems in commercial production, and with 32 nm devices functioning in the R&D laboratories. Of course, according to this definition, solder has always qualified as a nanotechnology, since grain sizes are typically 10’s of nm, along with many thin film applications of thicknesses lees than 100 nm.
--[p8]-- Wang (\*) Georgia Institute of Technology, Atlanta, GA, USA
In addition, candidate next-generation nanoelectronics technologies, (e.g. single-electron transistors, quantum automata, molecular electronics) are generally hyper-sensitive to dimensional change, if based on quantum-mechanical electron tunneling, and appropriate packaging will be essential to the success or failure of these technologies.
--[p9]-- Packaging strategies must therefore be developed in parallel with the basic nanoelectronics device technologies in order to make informed decisions as to their commercial viabilities [1].
--[p8]-- To date, there has been very little published on the packaging of these nano-scale CMOS systems, other than by Mallik and Mahajan in [1]. However, the other side of Nanopackaging, i.e. the application of nanotechnologies to electronics packaging, is alive and well.
--[p8]-- Nanotechnology drivers are the varied ways in which materials properties change at small dimensions, and these properties can be put to work to solve past packaging problems, and to develop new approaches to future Nanoectronics packaging issues. Electron transport mechanisms at small dimensions include ballistic transport, severe mean free path restrictions in very small nanoparticles, various forms of electron tunneling, electron hopping mechanisms, and more.
X.
--[p8]-- 15.1.1 Introduction
The future importance of nanoelectronics and ‘‘electro-nanotechnologies’’ is sufficiently well recognized to have become the subject of industrial and government policy roadmaps. Nanotechnology is conventionally defined by the crucial functional element being less than 100 nm in dimension.

===== [p187-188] Chapter 19 Digital Health and Bio-Medical Packaging > 19.3.2 Electrical Compatibility (8块) =====
--[p188]-- This includes safe device operation, maintenance of device settings and programming, and safe therapy delivery to the patient during the specified interference exposure levels.
--[p187]-- Several standards exist that prescribe the level of immunity to electrical and magnetic fields that an implantable medical device, especially one providing life-sustaining therapy, is required to exhibit. These include EN45502-2-1 (for low power devices), EN45502-2-2 (for high power devices), and CD ANSI/AAMI PC69 standards.
--[p188]-- Medical device manufacturers are constantly asked about potential device interference due to new sources such as hybrid car engines, portable music systems (e.g. iPods), video game systems with wireless transmitters, etc. The device construction (packaging and input circuit design) requires that the external interference does not change the therapeutic behavior of the device or adversely interact with the device in a way that places a patient at risk.
--[p187]-- This could possibly lead to device interference as those who remember once ubiquitous signs warning pacemaker patients of the presence of microwave ovens can attest. These warnings of microwaves are now relics of the past, due primarily to the metallic can and the design of electronic input circuitry that serves as a gateway for both bio-signal sensing and transmission of therapies to patients.
--[p187]-- These standards define test methods, criteria for device performance during and after exposure, and rationale for testing devices to certain frequency ranges of electro-magnetic radiation at certain power levels.
Low frequency $( f \le 4 5 0$ MHz) emitters and power level requirements are typically those encountered in radio and television transmission, electronic article surveillance gates, RFID systems, some wireless services, and some medical procedures (e.g. diathermy, RF ablation, etc.).
--[p188]-- At very high frequencies $( f > 3 \mathrm { \ G H z } )$ such as microwave radiation, there are few requirements due to the understanding that both the limited sources and the natural protection of the device electronics afforded by both the device can and the body provide ample immunity to these radiators.
New technologies and gadgets are constantly being introduced into the marketplace, so the effort required to characterize and catalog these emitters is rapidly changing.
--[p188]-- Testing at intermediate frequencies (450 MHz $\leq f \leq 3$ GHz) is centered around technologies that include cell phones and some radio systems. This range of frequencies has seen explosive growth in the last decade or so and will continue to evolve new modulation schemes and applications that devices will need to withstand.
--[p187]-- 19.3.2 Electrical Compatibility
Another primary function of the external packaging is to work with the device’s circuitry to keep the sensitive electronics safe from a myriad of external electrical and magnetic sources of interference. Several decades ago, the first few generations of internally implanted pacemakers had the electronics encapsulated in a polymeric material without the benefit of a metal can to act as a Faraday shield around the device.

===== [p186-187] Chapter 19 Digital Health and Bio-Medical Packaging > 19.3.1 Biological Hermeticity (8块) =====
--[p187]-- Some medical applications, such as device leads, focus a great deal of energy on pursuing new materials that are more robust and tolerant of the biological interaction, but most device ‘‘cans’’ are relatively happy with the current state of affairs. Some new technologies on the horizon that will impact external packaging include investigations into different surface coatings to reduce the chance of infection.
--[p186]-- Fortunately, in spite of this list of potentially adverse bio-responses to implants, there are a number of widely tested and approved materials used extensively throughout the device industry for the external packaging of implantable medical devices.
--[p187]-- New implantable medical electronics that rely on novel materials as sensor components will have to demonstrate adequate safety and biocompatibility before they will be approved for use.
--[p186]-- The accepted definition of biocompatibility was stated by David Williams in 1987: Biocompatibility is the ability of a material to perform with an appropriate host response in a specific application [1]. Examples of undesirable responses include cytotoxicity (toxic to cells), mutagenicity and/or chromosomal aberrations, sensitization (allergic response), pyrogenicity (fever producing), or hemolysis (red blood cell damage).
--[p187]-- Occasionally, patients with sensitivities or allergies to various metals can be provided with custom devices (usually plated with gold) in order to reduce or eliminate any allergic type reactions to devices. While general metal allergies are not uncommon, it is rare for any implantable medical device to require such special coatings.
--[p186]-- 19.3.1 Biological Hermeticity
External packaging of implantable medical devices serves as a biological barrier between the body and sensitive electronics, helps absorb mechanical forces applied to the device, and also may serve some key electronic functionality for a variety of therapies. Any object placed inside the body for medical purposes must meet strict controls and undergo rigorous testing to ensure that the packaging is biocompatible.
--[p186]-- The external construction of most implantable pulse generators (IPGs) such pacemakers, neurostimulators, drug pumps, implantable cardioverter defibrillators (ICDs) used in chronic medical implants are constructed of relatively common, nonexotic materials such as titanium metal for the ‘‘cans’’ and polyurethane or silicone compounds and adhesives for interface headers.
--[p186]-- These materials have been the primary components in external device packaging for decades and are backed by literally billions of patient hours in the field with a high degree of reliability and demonstrated biocompatibility. Biocompatibility of implantable leads have additional challenges which will be described in Section 19.4.

===== [p176-177] Chapter 18 LED and Optical Device Packaging and Materials > 18.3.5.5 Direct Bond Copper (DBC) (6块) =====
--[p177]-- Table 18.5 Advanced LED substrate materials and their properties
Materials | K (W/m·K) | CTE (ppm/K) | Density(r) (g/cc) | K/ρ (W/m·K)
Cu-Mo-Cu | 184 | 7.0 | 10 | 18.4
Cu-Invar-Cu | 164 | 6.02 | 8.45 | 19.4
SiC/Al | 170~220 | 8.75~11.5 | 2.9~3.0 | 57~73
Cont.CF/Al | 300~800 | 3.2~11 | 2.3~2.5 | 120~315
Disc.CF/Al | 218~290 | 4~7 | 2.3~2.7 | 92~100
Cont.CF/Cu | 330~800 | 6.5~9.5 | 4.2~6.8 | 50~200
Disc.CF/Cu | 300~400 | 7~10.9 | 4.5~6.6 | 50~100
Gr Flake/Al | 400~420 | 6~7 | 2.3~2.7 | 195~200
--[p176]-- 18.3.5.5 Direct Bond Copper (DBC)
Metal substrate bonded with ceramic can achieve high thermal conductivity and low coefficient of thermal expansion as well as good electrical insulation. For example, pure copper will form CuO with $\mathrm { O } _ { 2 }$ and decrease its melting point from $1 0 8 3 ^ { \circ } \mathrm { C }$ to $1 0 6 5 ^ { \circ } \mathrm { C } .$ , which is the eutectic point of CuO.
--[p176 [表]]-- Table 18.4 The comparison of AlN ceramic substrate and other materials
Materials | Thermal Conductivity (W/m·K) | CTE (ppm/ K) | Specific Gravity | Specific Thermal Conductivity (W/m·K)
Silicon | 150 | 4.1 | 2.3 | 65
Gallium Arsenide | 54 | 6.5 | 5.3 | 8
Gallium Nitride | 130 | 6 | 6.1 | 21
Alumina | 20 | 6.7 | 3.9 | 5.1
Aluminum Nitride | 170-230 | 3.5-5.7 | 3.3 | 51-70
Aluminum | 150-230 | 23 | 2.7 | 50-70
Copper | 400 | 17 | 8.9 | 45
AlSiC | 200 | 8.4 | 3 | 67
--[p176 [表]]-- Table 18.5 shows some advanced metal composite substrates and their thermal properties. With the progress in materials and package methods of LED, light conversion efficiency increases continuously. The products include in backlighting of LCD, display, automobile, and lighting. The most important challenge in LEDs is thermal management, since the heat dissipation adversely affects the LEDs lifetime and light output. The improvement in thermal
--[p176]-- CuO and $\mathbf { A l } _ { 2 } \mathbf { O } _ { 3 }$ or AlN will form the compound after increasing to high temperature (Fig. 18.41). This copper bond ceramic substrate has better heat dissipation properties and is suitable for the use in high power LEDs.
Recent advances in high power LEDs have resulted in high input power and junction temperature. Thus, to accommodate the different applications, substrates with reduced weight, high thermal conductivity, and low CTE have been developed.
--[p177]-- Diamond/Al | 400~600 | 4.5~5.0 | 3.4 | 174~260
Diamond + SiC/Al | 550~600 | 7.0~7.5 | 3.1 | 177~194
Diamond/Cu | 600~1200 | 5.8 | 5.9 | 330~670
CVD Diamond | 1100~1800 | 1~2 | 3.5 | 310~510
HOPG | 1500~1700 | -1 | 2.3 | 650~740
conductivity of dielectric layer is critical. One of possible solutions is to develop high thermal conductivity and low CTE metal base substrate as well as the improvement in thermal conductivity of dielectric layer [59].

===== [p28-31] Chapter 15 Nanomaterials and Nanopackaging > 15.4.2.3 Direct Current Nanogenerator (15块) =====
--[p31]-- In the following section, the assembly techniques of nanogenerators will be described in details, including the fabrication of the core part of the nanogenerator – aligned ZnO NWs and the packaging of the nanogenerator devices.
--[p28]-- 15.11b) or sapphire substrates that were covered by a thin layer of ZnO film [133], which served as a common electrode for directly connecting the NWs with an external circuit. The density of the NWs was $\sim \mathrm { i } 0 / \mathrm { m m } ^ { 2 } .$ , and the height and diameter were 1.0 mm and 40 nm, respectively. The top electrode was composed of parallel zigzag trenches fabricated on a (001) orientated Si wafer [134] and coated with a thin layer of Pt (200 nm in thickness) (Fig.
--[p28]-- Then the assembled device was sealed at the edges to prevent the penetration of liquid. The cross-sectional image of the packaged NW arrays in Fig. 15.11d shows a ‘‘lip/teeth’’ relationship between the NWs and the electrode. Some NWs are in direct contact with the top electrode, but some are located between the teeth of the electrode. The inclined NWs in the scanning electron microscopy (SEM) image were primarily caused by the cross sectioning of the packaged device.
--[p30]-- When the compressive side of NW III is in contact with the electrode, the same discharge process as that for NW I occurs, resulting in the flow of current from the electrode into the NW (Fig. 15.12c). NW IV, which is short in height, is forced (without bending) into compressive strain by the electrode. In such a case, the piezoelectric voltage can also be created at the top of the NW, thus contributes to the electricity output.
--[p30]-- In this design, the zigzag trenches on the top electrode act as an array of aligned AFM tips. Figure. 15.12a to c, shows four possible configurations of contact between a NW and the zigzag electrode. When subject to the excitation of an ultrasonic wave, the zigzag electrode can move down and push the NW, which leads to lateral deflection of NW I and creates a strain field across the width of NW I, with the NW’s outer surface being in tensile strain and its inner surface in compressive strain.
--[p28]-- have developed an innovative approach by using ultrasonic waves to drive the motion of the NWs, leading to the production of a continuous current [132]. The prototype of such a nanogenerator is schematically shown in Fig. 15.11a. An array of aligned ZnO NWs was covered by a zigzag Si electrode coated with Pt. The Pt coating not only enhanced the conductivity of the electrode, but also created a Schottky contact at the interface with ZnO. The NWs were grown on either GaN substrates (Fig.
--[p28]-- Secondly, all of the NWs are required to generate electricity simultaneously and continuously, and all the electricity can be effectively collected and output. Finally, the energy to be converted into electricity has to be provided in a form of wave/ vibration from the environment, so the nanogenerator can operate ‘‘independently’’ and wirelessly.
In addressing these challenges, X.D. Wang et al.
--[p30]-- When the electrode makes contact with the stretched surface of the NW, which has a positive piezoelectric potential, the Pt metal–ZnO semiconductor interface is a reversely biased Schottky barrier, resulting in little current flowing across the interface. This is the process of creating, separating, preserving, and accumulating charges. With further pushing by the electrode, the bent NW I will reach the other side of the adjacent tooth of the zigzag electrode (Fig. 15.12c).
