Repository: NARUTOBEST/semiconductor-knowledge-qa

# heldout 泛化集出题管线(v2,2026-10-01)

与 `pipeline/dev/` 平行、互不混放的 heldout 侧出题管线。
总协议见 `../protocol_v2.md`(v2:取消 source 隔离红线,全库遴选文档)。

## 本目录内容
| 文件 | 用途 |
|---|---|
| `fetch_material.py` | 从 Qdrant(16333 转发)抓取本 track 8 篇文档的真实 chunk 原文 |
| `draft_material/` | 8 篇素材 txt + 草稿 json(每篇 25 题,含 evidence 逐字摘录) |
| `build_datasets_heldout.py` | 草稿 -> `eval/qa_sets/v2_20261001/heldout_200.json` + 校验报告 |
| `_extract_result.py` | 出题 agent 结果恢复(从会话 transcript) |
| `_verify_acceptance.py` | evidence 溯源覆盖率校验(自动发现本目录全部草稿) |
| `_prompt_template.txt` | 出题 agent 提示词模板 |
| `acceptance_report.json` / `_acceptance_failures.txt` | AI 验收记录(heldout 侧) |
| `verify_log.md` | 人工核对清单(heldout 200) |

File: eval/pipeline/heldout/draft_material/11_Chemistry_Lithography.txt (part 27 of 53)
--[p373]-- Commercial approaches to monodisperse PHOST that have been reported include the living anionic polymerization of 4-tert-butyoxystyrene, which in turn may be synthesized via the reaction of styrenic Grignard reagent with di-tertbutyl peroxide,<sup>252</sup> followed by deprotection with a strong acid such as BBr.<sup>253</sup>
--[p370]-- Scheme 7.30 shows the synthetic pathways to PHOST, including radical, cationic, and anionic polymerization techniques.<sup>239</sup> The polymerization behavior of the hydroxystyrene monomer (also called vinyl phenol) has been extensively investigated by Sovish,<sup>240</sup> Overberger,<sup>241</sup> and Kato.<sup>242</sup> PHOST can by synthesized via direct radical polymerization of 4-hydroxystyrene, which in turn is obtained from catalytic dehydrogenation of 4-ethylphenol.
--[p370]-- The properties that make it such a very versatile resist platform for DUV 248-nm applications include its aqueous base developability, high DUV transparency, and high dry etch resistance.<sup>238</sup> Given its very important and unique role in chemical amplification resists, we discuss here specific aspects of its synthesis and attributes.
--[p373]-- It can also be modulated through the choice of the appropriate isomers; para-PHOST isomers have higher aqueous base solubility than meta-PHOST isomers. The ortho-PHOST isomer is almost insoluble in an aqueous base.<sup>254</sup> Substitution of the 3-position of 4-hydroxystyrene with a methyl group has also been shown to significantly reduce the dissolution rate of PHOST resins.<sup>255</sup>
--[p371]-- Ito, “Chemical amplification resists for microlithography,” Adv. Polym. Sci. 173, 65 66 (2005).
The 4-hydroxystrene monomer has poor storage stability since it undergoes rapid thermal oligomerization.<sup>244</sup> Cationic polymerization of PHOST has also 245 been reported by Kato.
--[p372]-- Yamazaki, “Polymeri zation of monomers containing functional groups protected by trialkylsilyl groups, 1. Synthesis of poly(4 vinylphenol) by means of anionic living polymerization,” Makromol. Chem. Rapid Commun. 3, 941 (1982); A. Hirao, K. Takenaka, S. Packirisamy, K. Yamaguchi, and S. Nakahama, “Polymerization of monomers containing functional groups protected by trialkylsilyl
--[p370]-- Salamone, and S. Yaroslavsky, “Cooperative effects in the esterolytic action of synthetic macromolecules containing imidazole and hydroxyl functions,” J. Am. Chem. Soc. 89, 6231 (1967).
<sup>242</sup>M. Kato, “Radical polymerization behavior of hydroxystyrenes,” J. Polym. Sci. Part A 1 7, 2175 (1969).
Maruzen Petrochemical of Japan in the early 1980s.
--[p372]-- The very first reported PHOST that is transparent in the DUV was prepared by thermolysis or acidolysis of PBOCST, which is in turn prepared via radical polymerization of the BOCST monomer by 2,2-azobis(butyronitrile) (AIBN), benzoyl peroxide (BPO), or other radical initiators.

===== [p249-249] Chapter 5 Lithographic Chemicals > 6.3.3.2 Chemically amplified negative resists based on radiation-induced polarity changes (4块) =====
--[p249]-- 6.3.3.2 Chemically amplified negative resists based on radiation-induced polarity changes
Radiation-induced changes in the polarity of inorganic compounds or molecules or polymer-bound functional groups can significantly alter the dissolution properties of the polymer.<sup>104</sup> This idea has been used widely in the design of a very important class of negative resists, spanning both photolithography and charged particle lithographies.
--[p249]-- The most prominent examples of non-chemically amplified resists and chemically amplified resists are illustrated below. We follow the approaches reported by D.A. Doane and A. Heller<sup>105</sup> for the non-chemically amplified resists, and the approaches reported by both Reiser<sup>106</sup> and Ito<sup>107</sup> for the chemically amplified resists.
--[p249]-- <sup>104</sup>The classical example of radiation induced polarity change is the photodecomposition of diazoqui none into an ionizable compound, the indene carboxylic acid. This reaction is the basis of one of the important positive photoresists discussed in Chapter 7. Attaching diazoquinone units to a polymer backbone, for example, via acrylic side groups, makes the unexposed polymer soluble in organic sol vents and the exposed polymer soluble in dilute aqueous basic solutions.
--[p249]-- <sup>105</sup>D.A. Doane and A. Heller, eds., in Proc. Symp. on Inorganic Resist Systems, Vol. 82 9, The Elec trochemical Society, Pennington, NJ (1982).
<sup>106</sup>A. Reiser, Photoactive Polymers: The Science and Technology of Resists, pp. 44 46, John Wiley & Sons, Hoboken, NJ (1989).
<sup>107</sup>H. Ito, “Chemical amplification resists for microlithography,” Adv. Polym. Sci. 172, 149 174, (2005).

===== [p89-90] Optical and Chemical Origins of Lithography > 3.2.1.9 The discovery of x rays (5块) =====
--[p89]-- 3.2.1.9 The discovery of x rays
While investigating the nature of cathode rays produced in a Crookes tube that he had covered with a shield of black cardboard, ostensibly to prevent the cathode rays from escaping, Roentgen (Fig. 3.17) observed in 1895 the luminescent effect on a piece of barium platinocyanide paper lying a considerable distance away.
--[p89]-- Reasoning that this luminescent effect could only be produced by some invisible ray, different from the cathode rays, but yet emanating from the Crookes tube, while also penetrating the black cardboard shield, he gave them the “provisional” name of x rays.<sup>107</sup> That name is still in use everywhere in the world today, except in his native Germany, where they are called Roentgen rays.
--[p89]-- He determined many properties of the x rays and showed that they could pass through glass or wood; through aluminum, though not through lead; and even through human flesh. On emerging, the x rays would make a fluorescent screen glow or a photographic plate turn black.<sup>108</sup>
<sup>103</sup>P. Mason, The Light Fantastic, p. 189, Penguin Books, Middlesex (1981).
<sup>104</sup>J.R. Partington, A Short History of Chemistry, 3rd ed., p. 357, Dover Publications, New York (1989).
--[p90]-- A decade later, diffraction experiments carried out with crystals confirmed Stokes’ view of x rays as invisible form of radiation.<sup>109</sup> The roots of x-ray lithography stretch all the way back to Roentgen’s discovery.
--[p89]-- <sup>105</sup>ibid.
<sup>106</sup>ibid.; P. Mason, The Light Fantastic, pp. 189 190, Penguin Books, Middlesex (1981).
It was George Stokes who proposed that x rays were electromagnetic radiation with even shorter wavelengths than the ultraviolet radiations. Roentgen himself erroneously thought that they were not transverse but longitudinal waves, like sound, while other scientists thought they were another kind of particle.

===== [p480-480] Chapter 10 Stone, Plate, and Offset Lithography > 10.8 Waterless Offset Lithography (4块) =====
--[p480]-- The process is such that silicon is removed from the image area of the plate during plate development—but is not removed, however, from the nonimage areas. This makes the image areas with no silicone slightly deeper than the nonimage silicone area, resulting in very shallow “wells,” which can hold the ink.
--[p480]-- From the waterless plate, the image is transferred to the offset (blanket) plate, from which it is printed on the paper.
Chapter 11
--[p480]-- When ink is subsequently applied to the plate as in standard offset lithography, the ink is retained in these shallow wells containing the image areas and not in the elevated nonimage areas that are covered by silicone. The ink used in waterless offset lithographic presses is formulated to resist adhesion to the silicone, but will deposit only in the nonsilicone shallow well areas.
--[p480]-- 10.8 Waterless Offset Lithography
Waterless offset lithography uses the concept of differential adhesion to keep the image and nonimage areas of the lithographic plate separate during printing (see Fig. 10.4). Unlike standard offset lithography, fountain solution is not used in the waterless offset process. Instead, silicone coating on the surface of the offset plate makes this type of printing possible.

===== [p93-94] Optical and Chemical Origins of Lithography > 3.2.1.13 Blackbody radiation (9块) =====
--[p93]-- The exact frequency spectrum emitted by the body is dependent on the particular body itself. An ideal body, i.e., one that absorbs and emits all frequencies, is called a blackbody and serves as an idealization for any radiating material. The radiation emitted by a blackbody is referred to as blackbody radiation.<sup>126</sup>
Detailed study of this radiation in the nineteenth century uncovered the following facts.
--[p93]-- At $6 0 0 0 ^ { \circ } \mathrm { C }$ , the maximum wavelength falls within the blue, with substantial radiation stretching into the entire visible region. The distribution (variation of intensity with wavelength) looks very much like that of the Sun, and we see the object as “white hot. 127
Many physicists of the late nineteenth century tried to derive expressions consistent with the experimental intensity-versus-frequency curves for several temperatures, as shown in Fig.
--[p93]-- When it is heated even further, to say $6 0 0 0 ^ { \circ } \mathrm { C }$ , the radiation becomes white and even turns blue as the temperature is raised even higher. Thus, one sees that there is a continual shift of the color of a heated body from the red through the white and into the blue as it is heated to a higher and higher temperature.<sup>125</sup> On the basis of frequency, the emitted radiation ranges from a lower frequency to a higher frequency as the temperature increases.
--[p94]-- 3.19 is the prediction of the Rayleigh-Jeans law. (Fig. 3.20 shows a picture of Lord Rayleigh.)
It can be seen that the Rayleigh-Jeans law reproduces the experimental data at low frequencies fairly well. However, at high frequencies, the Rayleigh-Jeans law diverges as $\nu ^ { 2 }$ . Since the frequency increases in the ultraviolet region of the spectrum, this divergence was called the “ultraviolet catastrophe,” a phenomenon that classical physics was unable to explain theoretically.
This was the first such phenomenon to be observed in physics and did in fact mark a major milestone in the annals of physics.<sup>129</sup>
--[p93]-- (i) The spectrum is continuous like the Sun’s and includes the infrared region and all colors of the visible and ultraviolet regions. (ii) A plot of intensity versus wavelength (see Fig. 3.19) shows maximum intensity at one wavelength and decreasing intensity at both higher and lower wavelengths. (iii) The hotter the object, the shorter is the wavelength of maximum intensity. (iv) The hotter the object, the greater is the total amount of radiation emitted from a given surface area.
--[p93]-- 3.2.1.13 Blackbody radiation
One of the difficulties encountered by physicists of the late nineteenth century, the resolution of which overturned the conceptual framework of physics, had to do with the radiation given off by material bodies when they are heated. It is well known that when a metal such as iron is heated in a fire to a very high temperature, say $3 0 0 0 ^ { \circ } \mathrm { C } .$ and then taken out of the flame, it first glows red hot—a self-luminous source.
--[p93]-- As an example, at $3 0 0 0 ^ { \circ } \mathrm { C }$ , maximum intensity occurs in the infrared, but the tail of the spectrum stretches into the red region of the visible region of the spectrum, hence we see the object as “red hot.” At a lower temperature, the maximum intensity falls within the far-infrared region, which we cannot see, but can feel as radiant heat.
--[p93]-- 3.19, but without success. In fact, the Rayleigh-Jeans law gives the expression that is derived according to the laws of nineteenth century physics as<sup>128</sup>
$$
\rho ( \nu , T ) d \nu = \frac { 8 \pi k T } { c ^ { 3 } } \nu ^ { 2 } d \nu ,\tag{3:15}
$$
<sup>125</sup>D.A. McQuarrie, Quantum Chemistry, pp. 5 6, University Science Books, Mill Valley, CA (1983); M.I. Sobel, Light, pp. 74 75, University of Chicago Press, Chicago (1987).
<sup>126</sup>D.A. McQuarrie, Quantum Chemistry, pp.
--[p93]-- 5 6, University Science Books, Mill Valley, CA (1983). <sup>127</sup>M.I. Sobel, Light, p. 75, University of Chicago Press, Chicago (1987).
<sup>128</sup>D.A. McQuarrie, Quantum Chemistry, pp. 6 7, University Science Books, Mill Valley, CA (1983).
where r(n, T)dn is the density of radiative energy between the frequency n and $\nu + d \nu$ , k is the Boltzmann constant, T is the absolute temperature, and c is the speed of light. The dashed line indicated in Fig.

===== [p285-286] Chapter 5 Lithographic Chemicals > 6.6.2 Radicals generated by hydrogen abstraction (3块) =====
--[p285]-- Photoirradiation of anthraquinone, for instance, in the hydrogen donor solvent tetrahydrofuran leads to the following processes (Scheme 6.39).<sup>229</sup>
In the presence of a reactive monomer, the radicals formed by hydrogen abstraction initiate chain polymerization. However, in the absence of any other reactive species, the radicals can combine to form dimers.
--[p285]-- 6.6.2 Radicals generated by hydrogen abstraction
Abstraction of hydrogen by the excited state molecules makes possible the generation of radicals from molecules with low excitation energies, which effectively extends photoionization that can initiate photopolymerization of reactive monomers into the visible part of the spectrum. Examples of H-abstraction reactions include those by the excited triplet states of ketones such as anthraquinone (XXXIV).
--[p286]-- The species that absorbs the radiation (anthraquinone) and gets promoted to an excited state is termed the initiator, while the hydrogen donor (THF) is termed the co-initiator. The tetrahydrofuryl radical is the principal initiating species.<sup>230</sup>

===== [p295-295] Chapter 5 Lithographic Chemicals > 6.7.1 The thiol-ene system (5块) =====
--[p295]-- 6.7.1 The thiol-ene system
As reported by Reiser,<sup>266</sup> a unique system of photoinitiated polymerization is based on thiols (mercaptons) with olefinic double bonds according to the following scheme:
[6.42]
[6.43]
[6.44]
As shown above, this reaction system is a self-propagating chain reaction that can produce linear polymers if carried out with dithiols and with bifunctional olefins.
--[p295]-- It has been reported that if the average functionality is ${ > } 2$ , cross-linking occurs in the system, and the reaction produces insoluble networks at comparatively low conversions.<sup>269</sup> Although the linear polymers that can be formed from dithiols and dienes have not found any particular application, the polythiols and polyenes make highly photoreactive compositions, which have found useful applications in UV curing and in the manufacture of polymeric printing plates.<sup>270</sup>
--[p295]-- <sup>266</sup>ibid., pp. 144 149.
<sup>267</sup>C.S. Marvel and G. Nowlin, “Polyalkylene sulfides. IV. The effect of pH on polymer size,” J. Am. Chem. Soc. 72, 5026 (1950).
<sup>268</sup>A. Reiser, Photoactive Polymers: The Science and Technology of Resists, p. 145, John Wiley & Sons, Hoboken, NJ (1989).
--[p295]-- where x is the degree of conversion, and $f$ is the average functionality of thiols and olefins in the system. For dithiols and dienes, $\begin{array} { r l } { f } & { { } 2 . } \end{array}$ which implies that for a conversion of 0.95, for example, the degree of polymerization is 20.<sup>268</sup>
--[p295]-- The investigations of Marvel and Nowlin<sup>267</sup> have demonstrated that the kinetics of this system follow those of condensation polymerization. Their report suggests that the average degree of polymerization (DP) for this system is not identical to the kinetic chain length of the radical reaction on which it is based, but is governed rather by Carruthers’ equation,
$$
\mathrm { D P } = { \frac { 2 } { 2 - x f } } ,\tag{6:12}
$$

===== [p434-435] General Considerations on the Radiation and Photochemistry of Resists > 8.9.2 Determination of the scission yield (6块) =====
--[p434]-- Each scission event increases N by one molecular unit so that the molecular weight $M _ { \mathrm { n } }$ after exposure to a dose D can be expressed from Eqs. (8.12) and (8.13) by an equation of the form
$$
\frac { 1 } { M _ { \mathrm { n } } } { = } \frac { 1 } { M _ { \mathrm { n } } ^ { 0 } } { + } \frac { G _ { s } } { 1 0 0 N _ { A } } D .\tag{8:14}
$$
Table 8.1 contains values of $G _ { \mathrm { s } }$ obtained in this way for a number of common resist polymers.
--[p434]-- Poly(α methylcellulose) | 16
Poly(tetrafluoroethylene) | Very high
<sup>71</sup>The method presented here is adapted from the treatment given in A. Reiser, Photoreactive Polymers: The Science and Technology of Resists, pp. 307 308, John Wiley & Sons, Hoboken, NJ (1989).
<sup>72</sup>J.H. O’Donnell and D.F. Sangster, Principles of Radiation Chemistry, p. 121, Elsevier, New York (1970).
--[p434]-- where $w$ is the weight of the sample (in grams), $M _ { \mathrm { n } }$ is the number average molecular weight before irradiation, and $N _ { \mathrm { A } }$ is Avogadro’s number. After exposure to a given dose $D ,$ expressed in electron volts per gram, the number of scissions $( N _ { \mathrm { S C } } )$ , by definition of the scission yield $G _ { \mathrm { s } } ,$ is expressed as
$$
N _ { \mathrm { S C } } = \frac { G _ { \mathrm { s } } } { 1 0 0 } D w .\tag{8:13}
$$
--[p434]-- 8.9.2 Determination of the scission yield
Under the condition of negligible or no cross-linking in a polymer during exposure, the backbone scission yield<sup>71</sup> may be determined from the change in the molecular weight that occurs on irradiation. The pre-irradiation number of molecules of polymer in the sample can be expressed as
$$
N ^ { 0 } = N _ { \mathrm { { A } } } { \frac { w } { M _ { \mathrm { { n } } } } } ,\tag{8:12}
$$
--[p435]-- the lithographer because the radiation chemical procedure is simpler than a full lithographic evaluation, and correlates with $G _ { \mathrm { s } }$ and lithographic sensitivity.<sup>73</sup>
--[p434 [表]]-- Experimentally, scission yield is often determined by exposing the material to $\gamma$ radiation from a $^ { 6 0 } \mathrm { C o }$ source, and monitoring the molecular weight of the polymer in intervals during the process. These data are of great importance to
Table 8.1 Radiation yields of scission for a group of common polymers. (Data used with permission from Elsevier.<sup>72</sup>)
Polymer | $G _ { \mathrm { s } }$
Poly(α methylstyrene) | 0.3
Poly(isobutene) | 4
PMMA | 2
Cellulose | 11

===== [p365-365] Chapter 5 Lithographic Chemicals > 7.2.2.3 Chemical amplification positive resists based on deprotection (5块) =====
--[p365]-- 7.2.2.3 Chemical amplification positive resists based on deprotection
Chemical amplification resists based on deprotection rely on acid-catalyzed deprotection of pendant protecting groups of the resist matrix resin to generate aqueous base-soluble acidic functionalities such as those of phenols and carboxylic acids.
--[p365]-- Willson, “Organic Resist Materials,” in Introduction to Microlithography, L.F. Thompson, C.G. Willson, and M.J. Bowden, Eds., p. 219, American Chemical Society, Washington, DC (1994). <sup>224</sup>ibid., pp. 219 220.
--[p365]-- Examples of resists employing this imaging scheme are presented in subsequent sections under distinct categories of the main protecting group in each resist system.
The main resist polymer platforms used in this form of chemical amplification comprise poly(hydroxy styrene), acrylate, alicyclic, and hybrid acrylate-alicyclic systems.
--[p365]-- The main structural requirements that enable this mechanism include a bond within the protecting group that forms a stable carbonium ion on heterolysis and an elimination mechanism for the formed carbonium ion to regenerate acid to continue the catalytic chain.<sup>223</sup> Examples of systems that fulfill these requirements include carbonates, esters, and ethers.<sup>224</sup> These systems have provided the basis for designing aqueous-base-developable positive resists that have now replaced diazoquinione/novolac resists in short-wavelength lithographic technologies. The most advanced positive resists in use today are built exclusively on this imaging mechanism.
--[p365]-- Because of the great versatility of polyhydroxystyrene (PHOST) in serving as the platform for numerous variations on this theme of chemical amplification, we review here its general synthesis and attributes.
<sup>221</sup>A. Reiser, Photoreactive Polymers: The Science and Technology of Resists, p. 278, John Wiley & Sons, Hoboken, NJ (1989).
<sup>222</sup>J.L. Dektar and N.P. Hacker, “Photochemistry of triarylsulfonium salts,” J. Am. Chem. Soc. 112, 6004 (1990).
<sup>223</sup>C.G.

===== [p365-365] Chapter 5 Lithographic Chemicals > 7.2.2.2 Chemical amplification positive resists and their imaging mechanisms (2块) =====
--[p365]-- 7.2.2.2 Chemical amplification positive resists and their imaging mechanisms
A shown in Fig. 7.1, there are two broad categories of chemical amplification resists based on their imaging mechanisms, namely, (i) those based on acid-catalyzed main chain scission and (ii) those based on functional group polarity switch brought about by acid-catalyzed deprotection of lipophilic pendant groups, depolymerization, and Claisen rearrangement.
--[p365]-- In this section, we consider in detail the chemistry that underlies the main classes of resists in each category. Where necessary, we will provide historical background relating to each resist type with a view to contextualizing the technological application of the given resist in device manufacture. The two main functional group polarity switching reactions utilized in chemical amplification resists include deprotection and Claisen rearrangement.

===== [p441-443] Antireflection Coatings and Reflectivity Control > 9.1 Introduction (15块) =====
--[p443]-- The performance metrics used to judge the quality of a given antireflection coating include optical parameters (n and k), plasma etch rate, coating properties (whether highly planarizing or somewhat conformal), reflectivity, thickness, and compatibility with the given resist to which it is paired.
Most antireflection coatings are organic polymers that are highly absorbing or contain highly absorbing dyes. They may be either wet developed or developer insoluble.
--[p442]-- Often resulting from the loss of adhesion at the base of the feature on account of the high aspect ratio associated with features in these subwavelength lithographic regimes, these features literally tumble over. To mitigate this problem, antireflection coatings are therefore designed to have good adhesion to the resist; such antireflection coatings are interposed between the resist layer and the substrate.
--[p441]-- Levinson, Principles of Lithography, 2nd ed., pp. 117 123, SPIE Press, Bellingham, WA (2005); B.W. Smith and M. Hanratty, “Resist processing,” in Microlithogra phy: Science and Technology, J.R. Sheats and B.W. Smith, Eds., pp. 575 590, Marcel Dekker, New York (1998); R. Dammel, Diazonaphthoquinone based Resists, pp. 126 133, SPIE Press, Bellingham, WA (1993).
--[p443]-- In the first case, intermixing and undercut of resist lines (if the coating is more soluble than the resist) are typical problems observed. In the second case, the antireflection coating, often hard-baked, dye-loaded novolac, may not be removed in the developer, but instead be removed in the descum step or during dry etching.
--[p442]-- Brunner, “Optimization of optical properties of resist processes,” Proc. SPIE 1466, 297 308 (1991).
are also used as a conformal and planarizing layer, and in via-filling applications.   
Their surfaces can be adjusted to be compatible with a wide range of materials.
--[p441]-- Two consequences of interference include standing waves (a sinusoidal variation of dose through the thickness of the resist) and swing curves (a sinusoidal dependence of the energy coupled into the resist as a function of the resist thickness).
<sup>1</sup>Many excellent textbooks covering this subject have been written; see for example, C.A. Mack, Fundamental Principles of Optical Lithography: The Science of Microfabrication, John Wiley & Sons, Hoboken, NJ (2007); H.J.
--[p442]-- Antireflection coatings can be applied at the resist-substrate interface, in which case they are called bottom antireflection coatings (BARCs), or they can be applied at the surface of the resist, in which case they are called top antireflection coatings. The effect of top antireflection coatings on the swing amplitude S of resist materials is fairly well described by Brunner’s formula:<sup>3</sup>
$$
--[p441]-- A major aspect of the image in the resist derives from the reflections off the substrate (or films coated on the substrate). The total energy in the resist is the sum of the downwardpropagating image and the upward-propagating reflected image. The interference of these two images is dependent on the thickness of the resist, as well as that of other films above or below it.
--[p442]-- Bottom antireflection coatings, particularly organic ones, are used in many different applications, including reflectivity control (at both the first and second reflectivity minima, i.e., the first two lowest locations on the swing curve where reflectivity is insensitive to BARCs’ thickness, in other words, the two lowest locations where the rate of change of BARCs’ reflectivity with thickness is essentially zero) on highly reflective substrates such as silicon and aluminum; they also reduce swing curve and reflective notching, and standing waves. They
<sup>2</sup>Antireflection coatings were first invented for lenses in 1935 by Alexander Smakula (1900 1983)
at Carl Zeiss Optics Company. They were a German military secret during the early stages of World War II.
<sup>3</sup>T.A.
--[p442]-- Both standing waves and swing curve effects pose significant problems that negatively impact critical dimension control and significantly degrade depth of focus and exposure latitude. These problems are particularly acute in lithographic regimes where the resolution targets are significantly smaller than the wavelength of the exposure radiation, requiring tight critical dimension control. They are also acute for high-contrast resists.
--[p443]-- This technique, although quite effective, may result in loss of line width and resist thickness unless the etch rate of the antireflection coating is substantially higher than that of the novolac resist.<sup>4</sup>
--[p442]-- Materials that suppress reflectivity from the substrate—otherwise called antireflection coatings<sup>2</sup>—were developed to mitigate these problems, in particular, swing curve effects (see the section on antireflection coatings below). In addition, these materials can help to reduce the effects of topographical variations; they also help to improve postexposure delay stability, and can help to mitigate missing contact problems, as well as scumming.
--[p442]-- Furthermore, the adoption of optical proximity correction (OPC) across several layers, starting in the 180-nm technology node, greatly accelerated the adoption of antireflection coatings because OPC programs do not account for substrate reflectivity; it is implicitly assumed in these programs that substrate reflectivity is nonexistent. Still further, pattern collapse due to capillary forces during solvent development becomes acute in the regime of subwavelength resolution lithography.
--[p441]-- 9.1 Introduction
As the exposure radiation propagates from the mask to the resist in the form of the aerial image, it encounters interfaces between the exposure medium (vacuum, air, or liquid in the case of immersion lithography) and the top resist surface, as well as between the bottom surface of the resist and the substrate. At each of the resist interfaces, transmission and reflection of the exposure radiation take place to varying degrees, depending largely on the absorbance of the resist.
--[p442]-- S = \sqrt [ 4 ] { R _ { \mathrm { b } } R _ { \mathrm { t } } e } ^ { \mathrm { ~ \alpha ~ } d } ,\tag{9:1}
$$
where $R _ { \mathrm { b } }$ is the reflectivity at the resist-substrate interface (often reduced by BARCs), $R _ { \mathrm { t } }$ is the reflectivity at the resist-air interface (often reduced by top antireflection coatings), a is the absorbance of the resist, and d is the resist thickness.

===== [p382-386] Chapter 5 Lithographic Chemicals > 7.2.2.3.3.2 ESTER-PROTECTED POLY(METHACRYLATE)-BASED RESIST PLATFORM (12块) =====
--[p382]-- Abe, “Alicyclic polymer for ArF and KrF excimer resist based on chemical amplification,” Proc. SPIE 1672, 66 (1992).
--[p384]-- \begin{array} { c } { C \mathsf { H } _ { 3 } \qquad \mathsf { C H } _ { 3 } \qquad \mathsf { C H } _ { 3 } } \\ { \qquad + \mathsf { C H } _ { 2 } - \mathsf { C } \cdot \mathsf { 1 } _ { x } + \mathsf { C H } _ { 2 } - \mathsf { C H } _ { 2 } - \mathsf { C H } _ { 2 } - \mathsf { C } \cdot \mathsf { 1 } _ { z } } \\ { \qquad \mathsf { C O O H } \qquad \mathsf { C O } _ { 2 } \mathsf { C H } _ { 3 } \thinspace \mathsf { C O } _ { 2 } \mathsf { C } ( \mathsf { C H } _ { 3 } ) _ { 3 } } \end{array}
$$
Acrylic terpolymer of methyl methacrylate,t-butyl methacrylate, and methacrylic acid (XXXII) developed by the IBM team and used for early ArF exposure tool testing purposes.
--[p385]-- A recently developed version of the methacrylate resist polymer platform is based on the radical copolymerization of vinyl ether, maleic anhydride, and acrylate monomers bearing appropriate functional groups.<sup>292</sup> Linear or cyclic alkyl vinyl ethers have been copolymerized with methacrylates bearing deprotectable ester groups (XXXV).
Acrylate terpolymer comprising vinyl ether, maleic anhydride, and alicylic monomers (XXXV), developed at Samsung/Rohm Haas ca. 2001.
--[p384]-- These findings prompted many research groups to incorporate alicyclic units and acid-labile ester functionality into polymethacrylates as pendant groups (see XXXIII and XXXIV).<sup>291</sup> These polymers were generally made by free radical
$$
--[p383]-- In 1993, researchers at MIT Lincoln Labs and IBM reported that polymethacrylates were highly transparent to 193-nm radiation, and they were able to obtain excellent imaging performance at that wavelength.<sup>288</sup> Their resist<sup>289</sup> was a terpolymer of tert-butyl methacrylate (TBMA), methyl methacrylate (MMA), and methacrylic acid (MA) (XXXII) that was originally developed as a chemically amplified thick laser resist for laser direct writing of printed circuit board fabrication.<sup>290</sup> The photogenerated acid induces acid-catalyzed deprotection of the t-butyl group to yield polymethacrylic acid, which is soluble in an aqueous base, resulting in a positive image.
--[p382]-- Notice the T-top profile in the images with 30- and 60-min delays before PEB, indicating the poisoning of the resist features that resulted from the neutralization of the photogenerated acid with ammonia and NMP, both of which were measured to be 0.64 ppb and 0.08 ppb, respectively, in the exposure tool at the time of the experiment.
<sup>286</sup>ibid., pp. 77 78.
<sup>287</sup>Y. Kaimoto, K. Nozaki, S. Takechi, and N.
--[p383]-- Unfortunately, this resist suffers from poor dry etch resistance and could only be developed with an extremely dilute developer.
<sup>288</sup>R. R. Kunz, R.D. Allen, W.D. Hinsberg, and G.M. Wallraff, “Acid catalyzed single layer resists for ArF lithography,” Proc. SPIE 1925, 167 (1993).
<sup>289</sup>This resist was used for early ArF lithographic exposure tool testing purposes.
--[p382]-- SLR resists for ArF lithography cannot contain aromatic groups (which characteristically have good etch resistance) if they are to meet transparency requirements. A breakthrough was made in 1992 when researchers at Fujitsu reported that acrylate polymers with pendant bi- and trialicylic units had comparable etch resistance to aromatic polymers<sup>287</sup> (XXXI).
--[p385]-- Acrylic tetrapolymer of isobornyl methacrylate, methyl methacrylate, t-butyl methacrylate, and methacrylic acid (XXXIII) developed by the IBM team in 1995.
polymerization. Because these resists have pendant alicyclic units on an acrylate backbone, we classify them as belonging to the acrylate platform.
--[p382]-- 7.2.2.3.3.2 ESTER-PROTECTED POLY(METHACRYLATE)-BASED RESIST PLATFORM
Poly(methyl methacrylate)-based resists comprise a significant fraction of positive resists used in 193-nm and 157-nm lithographies. These resists are largely based on the acid-catalyzed deprotection of tertiary ester groups.
As already stated above, a major problem in the development of 193-nm singlelayer resist (SLR) materials is the inherent trade-off between transparency and etch resistance.
--[p382]-- Figures 7.11 and 7.12 show SEM images of line/space $( \mathrm { L } / \mathrm { S } )$ and contact hole features printed in an early commercial version of this resist platform, based on poly(2-methyladamantyl methacrylate-co-gamma butyro lactone), and marketed under the trade names of AX-210 and AX-655, respectively, by Sumitomo Chemical. Figure 7.13 shows PEB delay stability of the very first commercial version of this resist platform, marketed under the brand name of PAR101 by Sumitomo.
--[p386]-- Figure 7.14 shows SEM images of 140-nm lines and space features printed in a first-generation resist based on poly(vinyl ether-alt-maleic anhydride) (VEMA) resins from the Shipley Corporation (now Rohm and Haas Corporation) around 2001.

===== [p306-306] Chapter 5 Lithographic Chemicals > 6.10.5 IC device fabrication (4块) =====
--[p306]-- 6.10.5 IC device fabrication
Negative resists based on cross-linking of epoxy resins such as ${ \bf S U } – 8 ^ { \mathrm { T M } }$ (see above) are used in thick resist (up to 2-mm thick) imaging applications in MEMS, microfluidics, and large-geometry IC devices, with aspect ratios as high as 10 or even greater.
--[p306]-- These resists are highly transparent to near ultraviolet radiations, which makes it possible to use them to fabricate relatively thick structures with nearly vertical sidewalls and high aspect ratios, using i-line lithography.
--[p306]-- 165, John Wiley & Sons, Hoboken, NJ (1989).
<sup>307</sup>F. Axon et al., “Achieving optimum performance with UV curable solder masks,” Circuit World, 4, 24 (1978).
<sup>308</sup>N.S. Fox, “UV solder masks as insulators for printed circuit boards,” ACS Symp. Ser. 242, 367 (1984); A. Reiser, Photoactive Polymers: The Science and Technology of Resists, p. 167, John Wiley & Sons, Hoboken, NJ (1989).
--[p306]-- When fully exposed and cross-linked, $\mathsf { S U } 8 ^ { \mathrm { T M } }$ resists have extremely low resist outgassing in vacuum, are highly resistant to solvents, acids, and bases, and have excellent thermal properties, which make them well suited for permanent-use applications.
<sup>306</sup>W.S. Fujitsubo, “Lithography impact on printed wiring boards,” Solid State Technol. 29(6), 161 (1986); A. Reiser, Photoactive Polymers: The Science and Technology of Resists, p.

===== [p66-67] Optical and Chemical Origins of Lithography > 3.2.1.3.1 Light and color (8块) =====
--[p66]-- 6 8, University of Chicago Press, Chicago (1987).
<sup>26</sup>Sir Isaac Newton, Optics, pp. 20, 26, Dover Publications, New York (1979).
In order to explain the basis of the colors of material objects, using a prism, he took light of a particular color (“uncompounded light,” as he called it) and let it shine on different objects. A red object in blue light, he observed, looks blue. In green light it looks green and in red it looks red, but in this case it appears brightest.
--[p66]-- In another set of experiments, he took the beam emerging from a prism— separated into colors—and let it pass through a second prism, inverted with respect to the first. In this arrangement, the second prism performed the opposite function of the first. The result he obtained was a combination of the separated colors, which produced a white spot on the wall. He was thus convinced that sunlight is a combination of colors of the rainbow.<sup>27</sup>
<sup>25</sup>M.I. Sobel, Light, pp.
--[p66]-- This allowed him to experiment separately with each color, which he did by placing a second prism beyond the barrier to refract light arriving through the small hole.
--[p66]-- He monitored the angle of refraction of red light alone, orange light alone, etc., and found that the angle is different for different colors; violet light is bent most, red least, the others falling in between, leading him to postulate two theorems: “Light which differ in color, differ also in their degrees of refrangibility [refraction],” and “The light of the sun consists of rays of differently refrangible.” 26
--[p67]-- This led him to conclude that a red object reflects all colors but reflects red more strongly, so that in the “compound” white light of the sun the object reflects red most strongly and appears red to the viewer.<sup>28</sup>
--[p66]-- Next, he placed a prism in front of the hole and observed that the beams struck a different area of the wall. The displacement of the beams was not surprising because it resulted from the refraction of the entire beam by the prism. He observed that the spot of light was now elongated and was no longer a circle. He also observed that colors are spread out along its axis, red on one end, violet on the other.
--[p66]-- On measuring the angles subtended by the axes of the spot as seen from the hole, he found the long axis close to three degrees and the short axis about one-half a degree.<sup>25</sup>
Next, he proceeded to analyze the beam by keeping the prism in place and introducing beyond it a barrier with a small hole. Through this hole he allowed only the red portion of the beam to pass; later the orange, the yellow, and so on.
--[p66]-- 3.2.1.3.1 Light and color
In an attempt to elucidate why when sunlight is bent in a glass prism the colors of the rainbow are produced—a fact known since antiquity—Sir Isaac Newton (1641–1727) (see Fig. 3.4) in 1666 carried out a wide variety of experiments in which he allowed a narrow pencil of sunlight to pass through a small hole in a window shade of a darkened room, producing a small circle of light on the opposite wall.

===== [p437-440] General Considerations on the Radiation and Photochemistry of Resists > 8.11 Exposure Mechanisms of Resists and Exposure Radiation (25块) =====
--[p438]-- Sci. Technol. B 20(6), 2666 2671 (2002); G. Han, M. Khan, Y. Fang, and F. Cerrina, “Stochastic modeling of high energy lithographies,” J. Vac. Sci. Technol. B 21(6), 3166 3171 (2003).
As these photoelectrons move away from the site where they were created, along their tracks they can create excited atoms and molecules, radicals, ions, and secondary electrons.
--[p439]-- The large peak in the secondary elec tron spectrum is due to the low energy secondary electrons, which are created by the photoelectrons that did not escape the surface immediately, in a process as described above.
<sup>88</sup>V. Cobut, Y. Frongillo, J.P. Patau, T. Goulet, M.J. Fraser, and J.P. Jay Gerin, “Monte Carlo simu lation of fast electron and proton tracks in liquid water: I. physical and physicochemical aspects,” Radiat. Phys. Chem. 51, 229 (1998).
--[p440]-- Madey, Rutgers University, Private Communication (2007).
<sup>90</sup>M.N. Hedhili, P. Cloutier, A.D. Bass, T.E. Made, and L. Sanche, “Electron stimulated desorption of anionic fragments from films of pure and electron irradiated thiophene,” J. Chem. Phys. 125, 95704 (2006).
<sup>91</sup>T. Madey, Rutgers University, Private Communication (2007).
