Repository: NARUTOBEST/semiconductor-knowledge-qa

# heldout 泛化集出题管线(v2,2026-10-01)

与 `pipeline/dev/` 平行、互不混放的 heldout 侧出题管线。
总协议见 `../protocol_v2.md`(v2:取消 source 隔离红线,全库遴选文档)。

## 本目录内容
| 文件 | 用途 |
|---|---|
| `fetch_material.py` | 从 Qdrant(16333 转发)抓取本 track 8 篇文档的真实 chunk 原文 |
| `draft_material/` | 8 篇素材 txt + 草稿 json(每篇 25 题,含 evidence 逐字摘录) |
| `build_datasets_heldout.py` | 草稿 -> `eval/qa_sets/v2_20261001/heldout_200.json` + 校验报告 |
| `_extract_result.py` | 出题 agent 结果恢复(从会话 transcript) |
| `_verify_acceptance.py` | evidence 溯源覆盖率校验(自动发现本目录全部草稿) |
| `_prompt_template.txt` | 出题 agent 提示词模板 |
| `acceptance_report.json` / `_acceptance_failures.txt` | AI 验收记录(heldout 侧) |
| `verify_log.md` | 人工核对清单(heldout 200) |

File: eval/pipeline/heldout/draft_material/12_先进封装材料.txt (part 27 of 34)
--[p31]-- The current and voltage outputs of the nanogenerator are shown in Fig. 15.12d and e, respectively, with the ultrasonic wave being turned on and off regularly. A jump of 0.15 nA was observed when the ultrasonic wave was turned on, and the current immediately fell back to the baseline once the ultrasonic wave was turned off. Correspondingly, the voltage signal exhibited a similar on and off trend but with a negative output of –0.5 mV.
--[p28]-- 15.11c). The electrode was placed above the NW arrays and manipulated by a probe station under an optical microscope to achieve precise positioning; the spacing was controlled by soft-polymer stripes between the electrode and the NWs at the four sides. The resistance of the nanogenerator was monitored during the assembly process to ensure a reasonable contact between the NWs and the electrode by tuning the thickness of the polymer film.
--[p28]-- 15.4.2.3 Direct Current Nanogenerator
Although the AFM based approach has explored the principle and potential of the nanogenerator, for technological applications, an innovative design has to be made to drastically improve the performance of the nanogenerator in following aspects. First, the use of AFM for making the mechanical deformation of the NWs must be eliminated so that the power generation can be achieved by an adaptable, mobile and cost-effective approach over a larger scale.
--[p31]-- The above approach presents an adaptable, mobile, and cost-effective technology for harvesting energy from the environment, and offers a potential solution for exploring new self-powered technology for life-time unattended sensor systems, battery-free electronics and even in-situ, real-time and implantable biological devices.
--[p31]-- The size of the nanogenerator is ${ \sim } 2 ~ \mathrm { m m } ^ { 2 }$ in effective substrate surface area. The number of NWs that were actively contributing to the observed output current is estimated to be 250 to 1000 in the current experimental design. The nanogenerator worked continuously for an extended period of time of beyond 1 hour (Fig. 15.12f). Our current progress has increased the output current to 800 nA and voltage to 10 mV.
--[p30]-- In such a case, the electrode is also in contact with the compressed side of the NW, where the metal/semiconductor interface is a forward-biased Schottky barrier, resulting in a sudden increase in the output electric current flowing from the top electrode into the NW. This is the discharge process. Analogous to the situation described for NW I, the same processes apply to the charge output from NW II. NW III is chosen to elaborate on the vibration/resonance induced by an ultrasonic wave.
--[p30]-- The inversion of strain across the NW results in an inversion of piezoelectric field $E _ { z }$ along the NW, which produces a piezoelectric-potential inversion from V<sup>-</sup> (negative) to ${ \mathrm { ~ V ~ } } ^ { + }$ (positive) across the NW (Fig. 15.12b).

===== [p1-2] 14.3.5 Thin Film Resistors on LCPfor RF Applications (6块) =====
--[p1]-- The adjusted values eliminate this variable by substituting the measured dimensions of the fabricated resistor to calculate the resistance value. The smaller resistors whose dimensions are more difficult to etch accurately have a higher deviation from their nominal value, but, once this variable is removed from the measurements, the resistors behave close to the predicted model.
--[p1]-- 14.3.5 Thin Film Resistors on LCPfor RF Applications
The key advantages of liquid crystal polymer (LCP) in comparison to other microwave organic dielectrics are low loss (tan $\delta = 0 . 0 0 2 \ – 0 . 0 0 5 )$ up to mm-wave frequency range, near hermetic nature (water absorption ${ < } 0 . 0 4 \% )$ , relatively lower cost, and coefficient of thermal expansion that can be matched close to Silicon or GaAs as well as printed wiring board.
--[p2]-- Authors [86] simulated different termination topologies to provide a 50 - load with the smallest parasitic response across the broadest range of frequencies. The coplanar waveguide (CPW) topology was determined to provide the best response. Attenuators were designed and fabricated using the resistor foils. Wilkinson power dividers were designed across a wide range of frequencies from X band to W band.
--[p1]-- Laminated thin film resistors on LCP were designed, fabricated, and characterized by Horst et al. [86–88]. Several GSG structures were fabricated using the process provided by the manufacturer. Authors used HFSS (ANSOFT) field solver model used to provide a model for the measurement values. Figure 14.23 shows both an ideal and an adjusted simulated value across frequency from 2 to 40 GHz. The ideal values use resistances calculated from the nominal dimensions.
--[p1]-- Also, LCP is a flexible material, which allows for the realization of conformal RF modules in non-orthogonal and non-planar surfaces. In addition, multilayer circuits are possible with LCP due to two types of LCP material with different melting temperatures. Thus, vertically integrated designs can be realized increasing the functionality and space savings. LCP can provide organic solutions for applications in the range of 2 to 75 GHz [87].
--[p2]-- At V-band, the circuit yielded 0.3-dB excess insertion loss, 19-dB isolation, and 50% bandwidth. At the W-band, the circuit measured 0.75-dB excess insertion loss, 24-dB isolation, and 39% bandwidth [88]. Grzyb et al reported Wilkinson power divider, balun, hand-pass filter and branch-line coupler with thin film NiCr resistor and $\mathrm { T a } _ { 2 } 0 _ { 5 }$ capacitors deposited on low loss LCP and BCB substrates.
Their designed elements show very good performance and agreement with the full-wave simulations [101].

===== [p85-91] Chapter 16 Wafer Level Chip Scale Packaging > 16.3.1.7 Polymers for Redistribution Layers (RDL) (25块) =====
--[p85]-- Especially for epoxy resins multiple distillation procedures were introduced to remove the sodium and chloride ions which are by-products in the standard epoxy synthesis. Polyimides are the standard passivation layer for memory chips and other devices with the need of surface protection for the handling and testing procedure. Photo-sensitive resins have been developed to reduce processing cost but are mostly higher in price for the base material.
--[p87]-- The requirements for the selection of a given polymer are quite broad: High decomposition temperature for thermosets or high glass temperature for thermoplastics for the high temperature packaging processes such as solder reflow,
high adhesion, high mechanical and chemical strength, excellent electrical properties, low water up-take, photo-sensitivity, and high yield manufacturability.
--[p90]-- Photosensivity Developer Base Chemistry | Curing T (for 1–2hrs) | Diel Const | Loss Factor | Tg/ Decompostion T
[°C] | [1 kHz- 1MHz] | [1 kHz- 1MHz] | [°C]
Asahi Dow | Pimel G7621 | negative | organic | PI | &gt; 350 | 3.3 | 0.003 | 355
Chemical | Cyclotene 4000 | negative | organic | BCB | 210-250 | 2.65 | 0.0008 | &gt; 350
Dow Corning Photoneece | positive | aqueous | PI | 2.55 (1 GHz) 2.9 | 0.002 (1 GHz) | 290
PWDC 1000 WL 5150 | negative | organic | Silicone | 250 | 3.2
--[p88]-- The performance of polymers plays a major role in the built-up structure of WLP because it is one ofthe key layers which act as a buffer between IC and PCB. Polymers with low dielectric constant are preferred because a high capacitance reduces the computing speed between integrated circuits. In addition, the selection of the optimal polymer for a given application depends not only on its physical and chemical properties and processability, but also on its intrinsic interfacial characteristics.
--[p85]-- First used as IC stress buffer layers, then established for MCMs, they are now used in various new packages, especially in the field of WLP [36].
Several different redistribution processes have been developed but main process steps are similar to each other. Differences exist mainly in the material selection. As an example, the redistribution technology of Fraunhofer-IZM/ TU Berlin will be described in more detail (Fig. 16.30).
--[p87]-- A positive acting photo resist is used to create the plating mask. After metal deposition, the plating base is removed by a combination of wet and dry etching. The copper process is shown in Fig. 16.31:
A second Photo-BCB layer is deposited to protect the copper and to serve as a solder mask. BCB can be deposited directly over the copper metallization without any additional diffusion barriers. Electroplated Ni/Au is used for the final metallization.
--[p90 [表]]-- Nippon Steel | Cardo VPA | Novolac modified acrylic
Rohm and | negative | aqueous | resin | 200 | 3.4 | 0.03 | 180
Haas | Intervia 8000 | negative | aqueous | modified resist | 175 | 2.9 (1 GHz) | 0.026 (1 GHz) | 150-200
Sumitomo | PBO | positive | aqueous | PBO | 320 | 2.9-3.5 | 380
Toray | Photoneece BG 2400 | ) negative | organic | PI | &gt; 350 | 3.2 | 255
Photoneece PW 1000 | positive | aqueous | PI | &gt; 350 | 2.9 | 290
Table16.7b(continued)
--[p89]-- A multilayer routing with high planarity is needed for the MCM-D version of this system.
A new class of polymer called Parylene has been introduced for conformal coating. These are deposited from the gaseous phase. Parylene are shipped as a Dimer (two monomers linked together) in solid state [39]. The dimers are vaporized at $1 5 0 ^ { \circ } \mathrm { C }$ and pyrolized into their highly reactive monomer radicals at $6 8 0 ^ { \circ } \mathrm { C }$ .
--[p87]-- Fraunhofer IZM/TU Berlin uses Photo-BCB (Cyclotene). Compared to other polymers BCB, it has a low dielectric constant and dielectric loss, minimal moisture uptake during and after processing, very good planarization, and a low curing temperature. The rewiring metallization consists of electroplated copper traces to achieve a low electrical resistivity. A sputtered layer of Ti:W-Cu (200/300 nm) serves as a diffusion barrier to Al and as a plating base.
--[p89]-- An important feature for thin film polymers is the ability to planarize underlying feature like metal routings [37]. The main parameter for this property is the shrinkage during cure. This shrinkage can very between 40% (PI) and nearly zero for BCB and some of the epoxy-based polymers.
An example of the importance of planarization is given in Fig. 16.37 by an MCM [38].
This multi-chip module concept is a prototype for a pixel detector system for the Large Hadron Collider LHC at CERN, Geneva.
--[p89]-- All materials require a bake to remove solvents but no re-hydration step. In some cases a post exposure bake is necessary to enhance the photo initiated polymerization. All materials are exposed by the broadband spectrum and achieve a side wall angle of approximately $4 0 – 6 0 ^ { \circ }$ . Resolution is usually not an important requirement for WLP because only vias of 20 microns or larger in diameter have to be opened over larger I/O pads. This is changing for new 3-D integration concepts.
--[p88]-- Table 16.7 gives a selection of common types of photo-sensitive spin-on dielectric materials listed with some important physical properties.
PI (Polyimide), BCB (Benzocylobutene) and PBO (Polybenzoxazole) are common re-passivation materials. The chemical structures and the chemical reactions are given in Figs. 16.34, 16.35, and 16.36.
BCB and Polyimides (with only a few exceptions) are negative acting materials requiring organic developer while PBO is positive acting.
--[p89 [表]]-- Finally, the monomer enters the deposition chamber at 0.1 torr and room temperature where it simultaneously adsorbs and polymerizes on the parts. The main advantage is the low temperature processing which allows coating of highly sensitive parts. Figure 16.38 shows the chemical structures of three types of Parylene. The conformal coating is highly attractive for the upcoming 3-D integration technologies.
Table16.7aOverviewofcommerciallyavailablethinfilmpolymers
--[p91]-- CTE | Tensile Strength | Elongation to Break | Residual Stress | Youngs Modulus | Water Uptake
[ppm/ K] | [MPa] | [%] | [MPa] | [GPa] | [%]
Asahi | Pimel G7621 | 40-50 | 150 | 30 | 40-50 | 0.8
Dow Chemical | Cyclotene 4000 | 45 | 87 | 8 | 28 | 2.9 | &lt; 0.2
Dow Corning | Photoneece PWDC 1000 | 36 | 130 | 40 | 28 | 3
WL 5150 | 236 | 6 | 37 | 2.6 | 0.16
Futji Film | Probimide 7000 | 27 | 170 | 73 | 30 | 2.9 | 1.3
348 | 23 | 123 | 8 | 3.2 | 1.8
HDM | PI 2730 | 16 | 170 | ? | 18 | 4.7 | &gt;1.0
--[p86]-- First, a dielectric layer is deposited on the wafer to enhance the passivation layer of the die. Pinholes in an inorganic passivation would give shorts in the rewiring metallization. The polymer layer under the rewiring metallization acts also as a stress buffer layer for the bumping and assembly processes. Using photosensitive polymers requires fewer processing steps for thin film wiring than non-photosensitive materials that have to be dry etched.
--[p89]-- For the pixel detector, a modular system is needed which can be put together to build this large detector system. While the diode-pixel-arrays have an active area of about $1 0 \ \mathrm { c m } ^ { 2 } .$ , the read-out chips are one order of magnitude smaller because of their higher complexity. In general, the diodepixel-arrays and the read out chips can be fabricated in wafer size dimensions. Each module is an excellent example showing highest density FC assembly with a 50 mm pitch.
--[p85]-- In addition, due to mergers, spin-offs and low economic margins, the continuity of polymeric products is not always given. However, polymeric materials became more important with the introduction of new packaging concepts for ICs.
In general thin film polymers have proven to be an integral material basis for many different types of advanced electronic applications.
--[p87]-- Solder balls (high melting or eutectic PbSn) are deposited by solder printing directly on the redistributed wafers. Then the solder paste is reflowed in a convection oven under nitrogen atmosphere and the flux residues are removed in a solvent adapted to the used solder paste (Figs. 16.32 and 16.33).
Mean value of the solder ball diameter can be adapted to the assembly and board requirements between 100 and 350 mm depending on the ball pitch.
--[p87]-- Shear testing is the method of choice for a first quality check. Shear stress for these balls should be higher than 130 cN per bump. Dicing the wafer with a standard wafer saw completes the CSP-WL build-up. The reliability of the redistribution layer was evaluated for consumer, medical, automotive and space applications.
--[p85]-- Dryetching requires a masking process with either a hard mask which is a physically deposited and structured metal layer or a thick photo resist coating. The difference in processing for photo-sensitive and dry-etch polymer is given in Fig. 16.29.
Due to cost saving programs, the in-depth characterization of materials that was prevalent in the 1960s through the 1990s has slowed down considerably.
--[p89]-- The project is part of the ATLAS experiment. The ATLAS experiment is being constructed by 1700 collaborators in 144 institutes around the world. The main purpose of this detector are the search for the Higgs Boson, the last undiscovered particle in the Standard Model of elementary particles and their interactions and the study of the decays of the top quark, which was discovered 1994, with high statistics.
--[p85]-- 16.3.1.7 Polymers for Redistribution Layers (RDL)
Polymeric coatings such as polyurethanes, acrylic, epoxies and silicones have been used for over 40 years to protect printed wiring boards (PCB) from moisture, handling and environmental influences [35]. Special semiconductor grade polymers had to be developed for highly ion sensitive chip passivation layers.
--[p90]-- Futji Film | Probimide 7000 | negative | organic | PI | &gt; 350 | 3.3 | 0.0070 0.007 | &gt; 350
348 | negative | organic | PI | &gt; 350 | 3.2 | 0.004 | &gt; 350
HDM | PI 2730 | negative | organic | PI | &gt; 350 | 2.9 | 0.003 | &gt; 350
HD 4000 | negative | organic | PI | &gt; 350 | 3.2 | 0.006 | 350
HD 8000 (PBO) | positive | aqueous | PI | &gt; 350 | 3.4 | 0.0097 | 300
JSR | WLP 1200 | negative | aqueous | nanofilled | 170 | 3.8 | 0.036 | &gt; 210
--[p91]-- HD 4000 | 35 | 200 | 45 | 35-37 | 3.5
HD 8000 (PBO) | 47 | 122 | 11 | 29 | 2.5
JSR | WLP 1200 | 51 | 75 | 7.5 | 1.6
Nippon Steel | Cardo VPA | 80 | 7.5 | 11.5 | 14-30 | 2.5 | 1.6
Rohm and Haas | Intervia 8000 | 58 | 4.5 | &lt;0.38
Sumitomo | PBO | 55 | 100 | 18 | 2.5 | 0.3
Toray | Photoneece BG 2400 | 25 | 180 | 40 | 3.9
Photoneece PW 1000 | 36 | 130 | 40 | 3
--[p88]-- An important process difficulty is that these high-end highly crosslinked polymers are nearly insoluble in organic solvents. Therefore, pre-polymers are manufactured which have a molecular weight in the 100 thousands and are dissolved in an organic solvents. These solutions are commonly called precursors and are ready for the spin-on process. The final polymerization is done on the wafer by thermal curing.

===== [p135-137] Chapter 18 LED and Optical Device Packaging and Materials > 18.1.2 Materials Challenges and Solutions for the Packaging ofHigh Power LEDs (15块) =====
--[p137]-- With high junction temperature caused by high power LEDs, thermal management becomes a critical issue for packaging. Therefore, enhancing heat removal for safe junction temperature operation and minimizing thermal stresses caused by the CTE mismatch of materials are significant for the packaging of high power LEDs.
--[p135]-- Moreover, solid state lighting devices will grow to more than 30 percent of the lighting market by 2017, thereby giving competition to the incumbent incandescent and fluorescent luminaires. The solid state lighting market is forecasted to grow to more than US\$60 billion over the next decade and will compose predominantly of HBLEDs.
--[p137]-- To improve packaging materials and the lifetime of LEDs, the following are needed: (1) new encapsulant materials with high refractive index to match that of the chips so that light can be significantly extracted from encapsulated chips; (2) new encapsulant materials with better thermal and UV resistance; (3) new encapsulant materials with a good match between the chip’s coefficient of thermal expansion and that of the package and high thermal conductive die-bond materials holding the chip in place; and (4) encapsulant materials with good adhesion and low moisture permeability (Table 18.2).
--[p136]-- As a future lighting source, high power white LEDs should have the following properties: (i) high luminous efficiency, (ii) high power capability, (iii) good color-rendering capabilities, (iv) high reliability, (v) low-cost manufacturability, (vi) environmental friendly, and (vii) unique optical properties, which can be controlled to a degree not possible with conventional lighting sources such as incandescent and fluorescent lamps [1].
--[p135]-- OIDA forecasts a strong and steady growth over the next decade for the optoelectronics – enabled devices and components with the market revenues expected to surpass US\$1.2 trillion by 2017 and a 2007 to 2017 Compound Annual Growth Rates (CAGR) of 7.7 percent. Within the optoelectronicsenabled products, the growth drivers over the next decade will be solar, computing/processing, and consumer display/TVs.
--[p137]-- High power LEDs have been limited by efficiency and reliability concerns. Until recently, continuing improvements in light output of high power LEDs are now starting to challenge the packaging materials. In theory, it should be possible to produce more light by driving bigger chips, typically 1 mm  1 mm, with higher current. However, most high power LEDs convert only about 15% of the input power into light, with the rest being lost as heat.
--[p136]-- LED light sources have considerable advantages over traditional lighting sources, such as extremely long life, high durability, low energy usage, as well as their color-generating abilities, which define them as unique.
--[p136]--  Cold start capable down to $- 4 0 ^ { \circ } \mathrm { C }$ and high-temperature operation up to $1 8 5 ^ { \circ } \mathrm { C }$ junction temperature.
Progress in blue LEDs based on InGaN with respect to light generation efficiency and manufacturability enables many different pathways to new sources of white light for specialty lighting and, in the longer run, for general illumination.
--[p135]-- These markets will achieve 2007 to 2017 CAGR of 17.3 percent, 5.6 percent and 6.3 percent, respectively. The yearly growth for optoelectronics enabled products and systems in 2006 was led by environment/sensing (43.1 percent) and medical care/welfare (28.6 percent). White High Brightness LEDs (HBLED) will fuel growth ofthe LED markets to surpass US\$14 billion by 2017. The market will be driven by solid state lighting, automotive, and signs/displays.
--[p136]--  Long lifetime (20,000 to 100,000+ hours)
 Small form factor for improved design flexibility
 Environmentally friendly – no hazardous materials, i.e., mercury
 Rapid on and restrike times (<100 ns) and digital control with 100% dimming capability
 Highly energy efficient
 Vivid saturated colors without filters
 Dynamic color control – white point tunable
--[p136]-- In addition to producing millions of colors and providing white light in a variety of color temperatures, LED devices are fully dimmable and can be controlled by a simple switch or sophisticated optical feedback driver electronics to balance the Red, Green and Blue (RGB) light output over temperature. Existing lamp technologies simply cannot compete with the huge number of design, control and display possibilities available with LEDs. Additional advantages include the following [2]:
--[p137]-- Therefore, the challenges for packaging materials are to increase the light extraction efficiency, minimize the heat generated by chip, conduct more heat out of the package, and withstand heat and UV light. Thermal management issues are critical for lifetime, lumen output, and fixture design ofhigh power LEDs.
--[p137]-- High power LED lighting is significant in that it provides decades of lifetime under normal operation and only requires a fraction ofthe power demanded for traditional lighting solutions. For LED lighting to be a viable lighting source, there are many technical challenges to be resolved. Among them, the light extraction efficiency, the chip overheating, and the light output degradation are the key issues, which turn out to be all related to the packaging materials.
--[p137]-- Hence, most LEDs use a traditional epoxy system as encapsulant that tends to degrade quickly upon exposure to high temperature or intense ultraviolet light, causing ingression of destructive moisture and air, and discoloration. These degradations are the main reasons why high power white and blue LEDs have short lifetimes [3, 4].
It is obvious that the above-mentioned critical issues in LEDs packaging are mostly materials dependent.
--[p135]-- 18.1.2 Materials Challenges and Solutions for the Packaging ofHigh Power LEDs
In 2006, the optoelectronics market achieved new highs with optoelectronicsenabled devices and components reaching US\$565 billion, a 14.5 percent increase over 2005 (Optoelectronics Industry Development Association, 10/ 2007).

===== [p209-211] Chapter 19 Digital Health and Bio-Medical Packaging > 19.6.3 Sensor Technology Platform (11块) =====
--[p210]-- Electrochemical biosensors include three basic types; (i) amperometric biosensors, which involves the electric current associated with the electrons involved in redox processes, (ii) potentiometric biosensors, which measure a change in potential at electrodes due to ions or chemical reactions at an electrode (such as an ion Sensitive FET), and (iii) conductometric biosensors, which measure conductance changes associated with changes in the overall ionic medium between the two electrodes.
--[p209]-- These cantilever sensors (diving board type structures) can be used in two modes, namely stress sensing and mass sensing. In the stress sensing mode, the bio-chemical reaction is performed selectively on one side of the cantilever. A change in surface free energy results in a change in surface stress, which results in measurable bending of the cantilever. Thus, label-free detection of biomolecular binding can be performed.
--[p210]-- There are more reports on potentiometric and amperometric sensors, specially, due to the established field of electrochemistry, and many of these sensors have been used as the micro and nano-scale.
Optical detection techniques are perhaps the most common due to their prevalent use in biology and life-sciences. There is a very significant amount of literature on BioMEMS devices with optical detection. Optical detection techniques can be generally based on Fluorescence or Chemiluminescence.
--[p210]-- Electrical or electrochemical detection techniques have also been used quite commonly in Biochips and BioMEMS sensors. These techniques can be amenable to portability and miniaturization, when compared to optical detection techniques, however, recent advances in integration optical components on a chip can also produce smaller integrated devices.
--[p209]-- Not all modules have to be used for all applications and the order could also be switched around depending on the target analyte and entity. Figure 19.18 shows images from literature of BioMEMS and microfluidic devices that are being developed in academia or industry.
Mechanical detection for biochemical entities and reactions has more recently been used through the use of micro- and nano-scale cantilever sensors on a chip.
--[p209]-- 19.6.3 Sensor Technology Platform
Microfluidic devices can handle fluids in the range of few tens of hundreds of microlitres depending on the device architecture and the application. Depending on the target analyte, the possible technology elements in such a biochip sensor are shown in Fig. 19.17. Some means to dispense and transport the sample are needed. The sample might have to be filtered to separate cells from serum, for example, or separate viruses and bacteria from blood cells.
--[p209]-- The resonant frequency is measured using electrical or optical means, and compared to the resonant frequency of the cantilever once a biological entity is captured. The change in mass can be detected by detection of shift in resonant frequency, assuming the spring constant does not change. The quality factor is decreased with increased damping, for example in a fluid, and hence the minimum detectable mass is much higher in damped mediums as compared to low-damped mediums.
--[p209]-- Further sorting or separation might be done using charge or pH based separation, or by the use of electrophoresis or dielectrophoresis. Then the target entities might have to be captured using surface receptors that bind to antibodies to achieve specific capture. Once the target cells are captured, in some cases, the cells might have to be grown and cultured to either increase their number, e.g. for the case of detection of live bacteria, or for detection of proteins secreted by growing cells.
--[p209]-- The bending of the cantilever can then be measured using optical means (laser reflecting from the cantilever surface into a quad position detector, like in an AFM) or electrical means (piezo-resistor incorporated at the fixed edge of the cantilever). In the mass sensing mode, the cantilever is excited mechanically so that it vibrates at its resonant frequency (using external drive or the ambient noise, for example).
--[p211]-- Fluorescence detection techniques are based on fluorescent markers that emit light at specific wavelengths and the presence and enhancement, or reduction (as in Fluorescence Resonance Energy Transfer) in optical signal can indicate a binding reaction. The detectors include photodiodes or CCD elements which are integrated in the readers so that the cost of the disposables are minimized as much as possible.
--[p209]-- Then the cells might need to be lysed to analyze the cellular contents using bio-molecular identification techniques. These techniques could be label free, for example, using electrical (impedance, electrochemical, or field effect) or mechanical sensors (micro or nano-cantilever). Optical detection with fluorescence labels or other techniques such chemiluminescence or bioluminescence can be used with integrated photo-detectors (in the system/reader).

===== [p35-35] Chapter 15 Nanomaterials and Nanopackaging > 15.4.3.2 Epitaxial Relationships (8块) =====
--[p35]-- 15.15a, where $( 0 0 0 1 ) _ { Z \mathrm { n O } } \mid \mid ( 1 1 \bar { 2 } 0 ) _ { A l _ { 2 } O _ { 3 } } ,$ $[ 1 1 \ \bar { 2 } \ 0 ] _ { Z { \mathrm { n O } } } \ | | \ [ 0 0 0 1 ] _ { A l , O _ { 3 } }$ . The lattice mismatch between $4 [ 0 1 \ \bar { 1 } \ 0 ] _ { \mathrm { Z n O } } \ ( \bar { 4 } \ \times$ $3 . 2 4 9 = 1 2 . 9 9 6 \mathrm { ~ \AA ~ }$ and $\left[ 0 0 0 1 \right] _ { \ A l _ { 2 } O _ { 3 } } ( 1 2 .
--[p35]-- In the case of sapphire, (11 <sup></sup>2 0) plane orientated substrate is always used because the smallest lattice mismatch is along the c-axis of $\mathbf { A l } _ { 2 } \mathbf { O } _ { 3 }$ and a-axis of ZnO. The epitaxial relationship between ZnO NW and a-plane sapphire substrate is schematically shown in Fig.
--[p35]-- 15.4.3.2 Epitaxial Relationships
The aligning results on sapphire and nitrides substrates clear show that the crystal structure of substrate is crucial for the orientation of NWs grown by VLS process. Epitaxial relationship between the substrate surface and ZnO nanowires determines whether there will be an aligned growth and how well the alignment can be.
--[p35]-- NWs grown on silicon substrates are always randomly orientated because gold catalyst tends to form alloy with silicon at relatively low temperature and destroys the single-crystalline silicon surface [138]. The successful alignment of ZnO NWs on sapphire and nitride substrates is attributed to the very small lattice mismatches between the substrates and ZnO.
--[p35]-- As a result, even though the lattice mismatch becomes larger and larger from GaN (1.8%) to AlN (4.3%), the aligned growth was still kept very well and the possibility for ZnO nanorods to undergo lateral growth is rare (Fig. 15.16b). Therefore, c-plane oriented $\mathrm { \mathbf { A l } _ { x } G a _ { 1 - x } N }$ substrates are ideal for the growth of aligned ZnO NWs.
--[p35]-- Therefore, the deposited ZnO NWs are confined to their six equivalent <01 <sup></sup>1 0> directions and only grow along the [0001] direction, exactly following the substrate’s crystal orientation, as shown in Fig. 15.16a. In this case, the epitaxial confinement is evenly distributed along the entire 2D atomic plane.
--[p35]-- 9 9 \ \mathring { \mathrm { A } } )$ is almost zero, which confined the growth orientation of ZnO NWs. Nevertheless, since the (11 <sup></sup>2 0) plane of ${ \bf A l } _ { 2 } { \bf O } _ { 3 }$ is a rectangular lattice but the (0001) plane of ZnO is a hexagonal lattice, this epitaxial relationship can only hold in one direction. As illustrated in Fig.
--[p35]-- 15.15a, along the [1 <sup></sup>1 00] direction, the lattice mismatch is fairly large, which will introduce some distortion on their lattice and cause stress around their interface. As a result, the lateral growth of ZnO side branches was always observed for a-plane sapphire substrates, especially on the edge of the growth area, where is no space restriction for lateral growth (Fig. 15.15b).
The nitride substrates such as GaN, AlN and AlGaN all have the same wurtzite structure as ZnO.

===== [p12-16] Chapter 15 Nanomaterials and Nanopackaging > 15.2 Nano Solder Particles (23块) =====
--[p14]-- 15.1 (c)) showed that the particles were covered by capping agents which could provide an effective barrier against the penetration of atmospheric oxygen to the nanoparticles. At the same time, when using $\mathrm { N a B H _ { 4 } }$ as a reducing agent, hydrogen generated during a reduction reaction was found to be helpful in the creation inert environments.
The thermal properties of the synthesized SnAg alloy nanoparticles were studied by differential scanning calorimeter (DSC).
--[p13]-- The binary alloys reported in the form of nano alloys or core-shell structures such as Ag-Au are an alloy system that forms solid solutions and their structures can be controlled by the reduction order. On the other hand, in the case of the alloys that do not favor the formation of solid solutions such as eutectic alloys (Sn based alloys), little research has been reported because more sophisticated synthetic methods are required due to their oxidative nature.
--[p16]-- The energy dispersive spectroscopy (EDS) results revealed the formation of the intermetallic compounds (IMC) $\mathrm { ( C u _ { 6 } S n _ { 5 } ) }$ , which showed scallop-like morphologies in Fig. 15.3. The thickness of the IMC was approximately 4.0 mm.
--[p13]-- Various approaches to synthesize the single element nanoparticles have been reported, which can be largely categorized into ‘‘bottom-up’’ (chemical reduction) and ‘‘top-down’’ method (physical method), respectively. The chemical reduction methods include the inert gas condensation, sol-gel, aerosol, micelle/reverse micelle, and irradiation by UV, --ray, and microwave, and so on [58–64].
--[p12 [表]]-- Therefore, lowering the processing temperature of the leadfree metals has attracted much attention recently.
Table 15. 1 Lead-free alloys
Alloy | Melting Point
Sn96.5Ag3.5 | 221℃
Sn96Ag3.5Cu0.5 | 217℃
Sn20Au80 | 280°C (mainly used in interconnects for optoelectronic packaging)
Sn99.3/Cu0.7 | 227℃
SnAgCuX(Sb, In) | Ranging according to compositions, usually above 210°C
SnAgBi | Ranging according to compositions, usually above 200C
Sn95Sb5 | 232-240°C
Sn91Zn9 | 199℃
SnZnAgAlGa | 189℃
--[p13]-- For bimetallic or multicomponents nanoparticles, chemical ‘‘bottomup’’ and physical ‘‘top-down’’ methods have also been used as well. The chemical methods use the co-reduction of dissimilar metal precursors or successive reduction of two metal salts, which is usually carried out to prepare a core-shell structure of bimetallic nanoparticles.
--[p12]-- Sn42Bi58 | 138℃
The melting point ofmany materials can be dramatically reduced by decreasing the size of the materials. The melting and freezing behavior of finite systems have been of considerable theoretical and experimental interests for many years. As early as 1888, J.J. Thomson suggested that the freezing temperature of a finite particle depends on the physical and chemical properties of the surface.
--[p13]-- The physical method can be used to synthesize monometallic [65] and bimetallic nanoparticles [66]. Using this technique, nanoparticles can be synthesized in gram quantities directly from the bulk materials without complex reaction procedures. This is suitable for the low melting point metal precursors and their alloys.
Effective capping capability can reduce or eliminate agglomeration of nanoparticles as well as protecting them from oxidation.
--[p12]-- The higher reflow temperature leads to a number of undesirable consequences such as higher residual stress in the packages, which adversely affects their reliability. Also, the higher reflowing temperature also increases the tendency of the ‘‘popcorning’’ for plastic encapsulated ICs during the reflow process and potentially induces more serious warpage in organic substrates. Furthermore, heatsensitive components might not survive the high process temperatures of lead-free assembly.
--[p13]-- Systematic experimental studies of the melting and freezing behavior of small particles began to appear in the late 1940s and early 1950s: first in a series of experiments on the freezing behavior of isolated micrometer sized metallic droplets, and later in an electron diffraction study of the melting and freezing temperatures of vapor-deposited discontinuous films consisting of nano-sized islands of Pb, Sn, and Bi.
--[p16]-- To study their wetting behavior, the nano solder pastes were placed on top of the cleaned copper foil surface and then reflowed at $2 3 0 ^ { \circ } \mathrm { C }$ in an oven with an air atmosphere for 5 minutes. A cross-sectional image ofthe sample after the reflow process was shown in Fig. 15.3. It was observed that the SnAg alloy nanoparticles with an average particle size of 64 nm completely melted and wetted on the cleaned copper foil surface.
--[p13]-- These studies demonstrated that small molten particles could often be dramatically undercooled, and that solid particles melted significantly below their bulk melting temperatures. The surface pre-melting process has been suggested as one of sources of the melting point depression of the nanoparticles [57].
Tin (Sn) and its alloys are easily oxidized due to their low chemical potential.
--[p14]-- Although the nano alloys melt at a lower temperature, their wettability would be poorer than that of eutectic SnPb solders due to their intrinsically higher surface tension. Besides the intrinsic behavior of the nano alloys, the melting or sintering behavior of the nano alloy particles surrounded by liquids such as flux vehicles has not been investigated.
--[p12]-- The SnCu alloy composition is a low cost alternative for wave soldering, and compatible with most lead bearing finishes. Process considerations must be addressed with this alloy due to its higher melting temperature than most SnAgCu alloys.
As shown in Table 15.1, the higher melting points of the SnAgCu and SnCu alloys require electronic components on assembly boards to be reflowed at a temperature which is $3 0 { - } 4 0 ^ { \circ } \mathrm { C }$ higher than that of eutectic SnPb solder.
--[p13]-- For nano-sized tin and its alloys, oxidation happens more easily due to the higher surface area to volume ratio of nanoparticles. The presence of oxides of the nanoparticles causes poor wetting and interconnection formation. Therefore, capping each nanoparticle to prevent oxidation is critical and capping agents can cover the particle surfaces to serve as an effective barrier against the penetration of oxygen.
--[p12]-- 15.2 Nano Solder Particles
A variety of lead-free solder alloys have been investigated as potential replacements for tin/lead solders. Some lead-free candidates and their respective melting points are listed in Table 15.1. Two alloy families, tin/silver/copper (SnAgCu) and tin/copper (SnCu) seem to be generating the most interest.
--[p12]-- SnAgCu alloy composition (with or without the addition of a fourth element) appears to be the most popular replacement and has been chosen to be the benchmark, with SnPb being the baseline, that all other potential alloys for the industry have been tested against. Concerns with this alloy family include higher processing temperatures, poorer wettability due to their higher surface tension, and their compatibility with lead bearing finishes.
--[p14]-- It was found that 1,10- phenanthroline was an effective capping agent in forming crystalline SnAg alloy nanoparticles as shown Fig. 15.1(a), (b) and (c) [67]. When the SnAg alloy nanoparticles were formed, they were instantly coordinated to 1,10-phenanthroline through the pair of chelating nitrogen donor sites adjoining the two heterocyclic aromatic rings. The HRTEM characterizations (Fig.
--[p13]-- It was not until 1909, however, that an explicit expression for a sizedependent solid-liquid coexistence temperature first appeared. By considering a system consisting of small solid and liquid spheres of equal mass in equilibrium with their common vapor, it was shown that the temperature of the triple point was inversely proportional to the particle size.
