Repository: NARUTOBEST/semiconductor-knowledge-qa

# heldout 泛化集出题管线(v2,2026-10-01)

与 `pipeline/dev/` 平行、互不混放的 heldout 侧出题管线。
总协议见 `../protocol_v2.md`(v2:取消 source 隔离红线,全库遴选文档)。

## 本目录内容
| 文件 | 用途 |
|---|---|
| `fetch_material.py` | 从 Qdrant(16333 转发)抓取本 track 8 篇文档的真实 chunk 原文 |
| `draft_material/` | 8 篇素材 txt + 草稿 json(每篇 25 题,含 evidence 逐字摘录) |
| `build_datasets_heldout.py` | 草稿 -> `eval/qa_sets/v2_20261001/heldout_200.json` + 校验报告 |
| `_extract_result.py` | 出题 agent 结果恢复(从会话 transcript) |
| `_verify_acceptance.py` | evidence 溯源覆盖率校验(自动发现本目录全部草稿) |
| `_prompt_template.txt` | 出题 agent 提示词模板 |
| `acceptance_report.json` / `_acceptance_failures.txt` | AI 验收记录(heldout 侧) |
| `verify_log.md` | 人工核对清单(heldout 200) |

File: eval/pipeline/heldout/draft_material/11_Chemistry_Lithography.txt (part 28 of 53)
<sup>92</sup>B.V. Yakshinskiy, R. Wasielewski, E. Loginova, and T.E.
--[p440]-- Tagawa, T. Kai, H. Nemoto, and T. Shimokawa, “Deprotonation mechanism of poly(4 hydroxystyrene) and its deriva tives,” Proc. SPIE 5753, 1034 1039 (2005); T. Kozawa, A. Saeki, and S. Tagawa, “Modeling and simulation of chemically amplified electron beam, x ray, and EUV resist processes,” J. Vac. Sci. Technol. B 22(6), 3522 3524 (2004); T. Kozawa, A. Saeki, A. Nakano, Y. Yoshida, and S.
--[p437]-- 22(1), 69 76 (1984); J.L. Dektar and N.P. Hacker, “Photochemistry of triarylsulfonium salts,” J. Am. Chem.
A similar distinction exists between the exposure mechanism of aromaticpolymer-based chemically amplified resists and their non-chemically amplified counterparts that are based on dichromated gelatin, bis-azide/cis isoprene (both designed for visible-light lithography) and DNQ/novolac (designed for near-UV lithography).
--[p438]-- Although the complete picture of the mechanism of the EUV exposure mechanism is currently an active area of research, a consensus is quickly emerging as to how the process plays out. It is believed<sup>83</sup> that when an EUV photon interacts with a resist polymer or components in the resist, the dominant interaction is the photoelectric effect. Assuming an average ionization potential of -10 eV for H, C, F. . .
--[p437]-- Whereas in lithographic technologies using low-energy photons as in UV, DUV, and VUV lithographies, the exposure mechanism is driven by photon absorption by specific chromophores in the resist, which in turn are promoted into welldefined excited states as a result, leading to the formation of photoproducts that are manifestly different from the components in the unexposed part of the resist.
Thus, broadly speaking, there are distinct differences in the exposure mechanism of resists used in the various lithographic technologies.
--[p438]-- orbitals associated with resist atoms, this implies that on average, most initial excitations lead to the production of -80-eV primary electrons (photoelectrons) inside the resist film.<sup>84</sup> The photoelectrons rapidly move away from the excitation site and lose energy through a series of inelastic scattering events involving resist components, leading to the creation of a cascade of secondary electrons. In essence, the process of energy deposition in EUV lithography is
Soc.
--[p440]-- It has also been established that low-energy secondary electrons, i.e., electrons with kinetic energies in the range 0–15 eV, can effectively induce dissociation of organic molecules due to the high-dissociation cross sections.<sup>90</sup> The main process at play here is called dissociative electron attachment (DEA), and is especially effective for molecules containing fluorine atoms, such as photoacid generators, a major constituent of chemically amplified resists.<sup>91</sup> Thus, in the final analysis, it is these low-energy secondary electrons that largely mediate the exposure of EUV resists, since they are directly involved either in the polarity-switching reactions (such as deprotection, rearrangement, depolymerization, etc.) or crosslinking reactions on which EUV positive-tone a
--[p437]-- For lithographic technologies using charged particles such as electrons, ion beams, and high-energy ionizing radiations such as x rays, including EUV photons, the exposure mechanism is driven by the ionization of the resist material, leading to either scissioning or cross-linking events in the exposed part of the resist.
--[p439]-- La Verne, “Production of low energy electrons by ionizing radiation,” Rad. Phys. Chem. 76, 1244 (2007).
<sup>87</sup>The majority of the electrons emitted under EUV irradiation have low energies, ,10 eV. The inset in this figure shows a peak at -80 eV in electron emission, which is probably due to photoelectrons emitted directly from the discrete absorption of EUV photons.
--[p439]-- Since at ${ \sim } 8 0 \ \mathrm { e V }$ energy losses by these photoelectrons are due mainly to ionization, secondary electrons are created in large quantities and carry most of the energy of the former. Regardless of the primary photon energy, secondary electrons in many materials have a low energy distribution with a most probable energy below $\mathrm { \sim } 1 0 \mathrm { ~ e V , } ^ { 8 6 }$ as shown in Fig. $\overline { { 8 . 4 .
--[p437]-- The exposure mechanism for chemically amplified resists designed for DUV 193-nm lithography and VUV 157-nm lithography is very similar to the 248-nm mechanism, except that the polymer does not participate in the the sensitization of the PAG.<sup>81</sup>
<sup>79</sup>ibid.
<sup>80</sup>S.P. Pappas, B.C. Pappas, L.R. Gatechair, and W. Schnabel, “Photoinitiation of cationic polymer ization, II. laser flash photolysis of diphenyliodonium salts,” J. Polym. Sci. Polym. Chem. Ed.
--[p438]-- Instead, they undergo direct chain scissioning reactions initiated by the exposing radiations such as electron beams, x rays, etc.
In contrast, the exposure mechanism of chemically amplified resists designed for EUV 13.5-nm exposure occurs by an entirely different mechanism from the mechanisms described above for DUV 248-nm and 193-nm resists.<sup>82</sup> For one thing, the energy of EUV photons (92.4 eV) is 18 and 14 times higher than 248-nm and 193-nm photons, respectively.
--[p440]-- Tagawa, “Relation between spatial resolution and reaction mechanism of chemically amplified resists for electron beam lithography,” J. Vac. Sci. Technol. B 21(6), 3149 3152 (2003).
--[p440]-- nd negative-tone imaging, respectively, are based.
Experimental verification of the mechanism for EUV resist exposure has been largely provided by Madey and co-workers<sup>92</sup> and Tagawa and co-workers. 93 Although described here for EUV exposures, the same processes are also at play in lithographies utilizing high-energy radiation and particles such as x rays on the one hand, and electron beams and ion beams on the other hand.
<sup>89</sup>T.
--[p438]-- <sup>83</sup>This account is given by the late Prof. T. Madey of Rutgers, The State University of New Jersey, Private Communication (2007), before his untimely death in 2008.
<sup>84</sup>T. Madey, Rutgers University, Private Communication (2007).
<sup>85</sup>L.E. Ocola, “Electron matter interactions in x ray and electron lithography,” Ph.D. Thesis, Univer sity of Wisconsin Madison (1996); G. Han, M. Khan, Y. Fang, and F. Cerrina, “Comprehensive model of electron energy deposition,” J. Vac.
--[p438]-- While direct sensitization of the photoactive compounds by the exposure photons is possible in these non-chemically amplified resists, indirect sensitization of the photoactive compounds by the resist resin is extremely rare. Chain scission resists such as those based on polymethyl methacrylate and its derivatives do not have sensitizers, and thus do not participate in sensitization processes.
--[p439]-- These LEEs can produce a further generation of excited atomic, molecular, and radical species and ions, which can induce nonthermal reactions within the femtosecond time frame. In other words, the majority of reactive species that initiate chemical reaction are created by low-energy secondary electrons.<sup>89</sup>
<sup>86</sup>International Commission on Radiation Units and Measurements, ICRU Report No. 31, Washington, DC (1979); S.M. Pimblott and J.A.
--[p440]-- Madey, “Carbon accumulation and miti gation processes, and secondary electron yields of ruthenium surfaces,” Proc. SPIE 6517, 65172Z (2007); B.V. Yakshinksiy, R. Wasielewski, E. Loginivoa, M.N. Hedhili, and T.E. Madey, “DIET pro cesses on ruthenium surfaces related to extreme ultraviolet lithography,” Surf. Sci. 602(20), 3220 (2008).
<sup>93</sup>T. Kozawa and S. Tagawa, “Basic aspects of acid generation processes in chemically amplified resists for electron beam lithography,” Proc.
--[p438]-- 112(6), 6004 6015 (1990); J.L. Dektar and N.P. Hacker, “Photochemistry of diarylsulfonium salts,” J. Org. Chem. 55(2), 639 647 (1990).
<sup>81</sup>J.F. Cameron, N. Chan, K. Moore, and G. Pohlers, “Comparison of acid generating efficiencies in 248 nm and 193 nm photoresists,” Proc. SPIE 4345, 106 118 (2001).
<sup>82</sup>R.L. Brainard, G.G. Barclay, E.H. Anderson, and L.E. Ocola, “Resists for next generation litho graphy,” Microelectron. Eng. 61 62, 707 715 (2002).
--[p437]-- 8.11 Exposure Mechanisms of Resists and Exposure Radiation
The exposure mechanism of resists is determined by the nature of the interaction between the exposure radiation with the atoms and molecules of the resist matrix.
--[p437]-- Specifically, the exposure mechanism of aromatic-polymer-based chemically amplified resists designed for DUV 248-nm lithography proceeds via two pathways: (i) light is directly absorbed by the photoacid generator, followed by carbon– heteroatom bond cleavage and radical processes to generate photoacid,<sup>80</sup> or (ii) light can be absorbed by the aromatic polymer, which in turn sensitizes the photacid generator to decomposition.
--[p439]-- } } ^ { 8 7 }$ At these energies, thermalization distances of electrons is on the order of $1 - 1 0 \ \mathrm { n m } ,$ 88 which defines the volumes of subsequent reactions (and effectively the resolution of the resist). In addition, more energetic secondary electrons can continue to ionize the medium, leading to a large total population of low-energy electrons (LEEs).
--[p440]-- SPIE 5753, 361 367 (2005); T. Kozawa and S. Tagawa, “Basic aspects of acid generation processes in chemically amplified resists for electron beam lithography,” J. Vac. Sci. Technol. 18(4), 471 474 (2005); S. Tagawa, S. Nagahara, T. Iwamoto, M. Akita, T. Kozawa, Y. Yamamoto, D. Werst, D.A. Trifunac, and D. Alexander, “Radi ation and photochemistry of onium salts acid generators in chemically amplified resists,” Proc. SPIE 3999, 204 213 (2000); A. Nakano, K. Okamoto, Y. Yamamoto, T. Kozawa, S.

===== [p316-317] Chapter 5 Lithographic Chemicals > (iii) Physical properties of DNQs (3块) =====
--[p317]-- (3) They are compatible with the novloac base resin, which enables them to affect the dissolution rate of the resist, since they form a single phase with the resin.
(4) With a decomposition temperature at around $1 2 0 \mathrm { { } ^ { \circ } C }$ and $1 3 0 ^ { \circ } \mathrm { C } .$ , they have a reasonable thermal stability over typical pre- and postbake processing temperature regimes.
--[p316]-- (iii) Physical properties of DNQs
DNQs have some physical attributes that make them ideal candidates as photoactive components for near-UV lithography. These attributes, according to Reiser,<sup>39</sup> include:
(1) Their absorption spectra have good overlap with the emission spectrum of the irradiation source (usually a Hg arc).
<sup>37</sup>A. Reiser, Photoreactive Polymers: The Science and Technology of Resists, p. 187, John Wiley & Sons, Hoboken, NJ (1989).
<sup>38</sup>R.
--[p316]-- Dammel, Diazonaphthoquinone based Resists, p. 15, SPIE Press, Bellingham, WA (1993).
<sup>39</sup>A. Reiser, Photoreactive Polymers: The Science and Technology of Resists, p. 188, John Wiley & Sons, Hoboken, NJ (1989).
(2) They bleach, that is, they become more transparent during the course of the exposure, which makes it possible for the exposing radiation and hence the photoreaction to eventually penetrate to the bottom of the resist layer and reach the resist-substrate interface.

===== [p472-474] Chapter 10 Stone, Plate, and Offset Lithography > Step 2—Writing or Drawing on the Stone (3块) =====
--[p472]-- Lithographic pencils are waxy; some can be soft while others can be hard and brittle. On drying, the tusche reticulates, leaving netlike features on the stone, which can show up in the final print, a characteristic unique to stone lithography.<sup>5</sup>
<sup>3</sup>ibid.
<sup>4</sup>ibid.
<sup>5</sup>ibid.
In principle, the stone lithography process is extremely natural. There is very little difference between drawing/painting on the stone and doing the same on a piece of paper.
--[p472]-- Step 2—Writing or Drawing on the Stone
Once polishing is completed, the stone is ready to be drawn or painted on by the artist. The artist uses a material that is a mixture of pigment and some form of grease to draw the image on the stone. The drawing material may be used in a solid form called lithographic pencil, chalk, or crayon, or in liquid form called tusche, which is applied with a brush to create the image on the stone (see step 2 of Fig. 10.1).
--[p474]-- However, a few points must be borne in mind: (i) Lettering is drawn on the stone as a mirror image. (ii) For multiple colored images, the artist prepares a different stone for each color, which calls for strict alignment and registration of the stones and their colored inks to their appropriate locations on the printed image on the paper. (iii) There is little room for mistakes, since it is very difficult to correct them once they have been made.
This often implies polishing away the entire image and starting all over again.<sup>6</sup>

===== [p63-63] Optical and Chemical Origins of Lithography > 3.2.1.2.2 The invention of the microscope and telescope (2块) =====
--[p63]-- 3.2.1.2.2 The invention of the microscope and telescope
Next, our journey through the history of studies in light phenomena takes us to the age of Copernicus, specifically the invention of the microscope by Zacharias
the philosopher, and Alhazen the physicist [cited in M.I. Sobel, Light, p. 5, University of Chicago Press, Chicago (1987)].
<sup>15</sup>Alhazen is actually the Latinized version of the great Arabic scholar Abu Ali al Hasan ibn al Hasan al Haitham, born in 965 AD.
<sup>16</sup>M.I.
--[p63]-- Sobel, Light, pp. 4 5, University of Chicago Press, Chicago (1987).
<sup>17</sup>ibid.
<sup>18</sup>ibid.
<sup>19</sup>ibid.
Janssen about 1590, the invention of the telescope by Hans Lippershey in 1608, and its quick deployment by Galileo Galilei.<sup>20</sup> The modern-day optical and electron microscopes that are widely used in the inspection of lithographically patterned wafers all trace their origins to Janssen’s invention.

===== [p317-317] Chapter 5 Lithographic Chemicals > (iv) Photochemistry of DNQs: absorption characteristics (6块) =====
--[p317]-- (iv) Photochemistry of DNQs: absorption characteristics
Figure 7.2 shows the absorption spectra of 2,1,5-DNQ sulfonate and 2,1,4-DNQ sulfonate, covering the near-UV spectral region, and also shows the principal emission bands of a medium-pressure Hg arc lamp. Each figure shows the unexposed and exposed (bleached) spectra of these two isomers.
--[p317]-- Given that only singlet states are involved, heavy atom effects are precluded, suggesting that the photochemistry of DNQs takes place on a singlet hypersurface.<sup>41</sup>
The absorption characteristics of DNQs depend strongly on the nature and location of substituents on the benzene ring. For instance, the typical absorption bands of DNQ-5-sulfonate lie at 350 and 400 nm, while those of its isomer, the DNQ-4-sulfonate, are blue-shifted to 310 and 390 nm.
--[p317]-- 40, 169 (1979); “Sensitivity of diazoquinone resists to optical and electron beam exposure,” Polym. Eng. Sci. 20, 1073 (1980), D. Ilten, R. Sutton, “Spectrophotometric determination of photoresist photosensitivity,” J. Electrochem. Soc. 119, 539 (1972); B. Broyde, “Exposure of photoresists,” J. Electrochem. Soc. 117, 1555 (1970). <sup>41</sup>R. Dammel, Diazonaphthoquinone based Resists, p. 15, SPIE Press, Bellingham, WA (1993). <sup>42</sup>ibid., p. 17.
<sup>43</sup>ibid.
--[p317]-- From the lithographic point of view, the position of these principal absorption peaks indicates that the DNQ-5-sulfonate is better suited for exposure with Hg g-line radiation, while DNQ-4-sulfonate, with a higher UV absorption yield, and thus more efficient coupling of energy into the resist, is better suited for Hg i-line radiation.<sup>42</sup>
As seen in Fig.
--[p317]-- 7.2, the principal DNQ absorption peaks decrease dramatically on exposure because the main photolysis product of DNQ, indene carboxylic acid, is less absorbing at the irradiation wavelength than DNQ. This phenomenon is called bleaching.<sup>43</sup>
<sup>40</sup>H. Meier and K. Zeller, “The Wolff rearrangement of diazo carbonyl compounds,” Angew. Chem. Int. Ed. (English) 14, 32 (1975); M. Kaplan, D. Meyerhofer, “Response of diazoquinone resists to optical and electron beam exposure,” RCA Rev.
--[p317]-- The first two UV absorption bands of the DNQ moiety are assigned to the ${ n } \mathrm { - } \pi ^ { * } \left( S _ { 0 } \mathrm { - } S _ { 1 } \right)$ and $\pi { \cdot } \pi ^ { \ast } \left( S _ { 1 } { - } S _ { 2 } \right)$ transitions.<sup>40</sup> The fact that p states are involved is indicative of the dependence of the absorption maxima on the polarity of the environment.

===== [p44-45] Invention of Lithography and Photolithography > 2.3 Invention of Photolithography (4块) =====
--[p45]-- To understand the invention of photolithography, it is necessary to examine the work of those who had been conducting experiments that could lead to permanent photographic imaging with light. These men have been variously referred to as pioneers or fathers of photography and include Thomas Wedgwood (1771– 1805), Joseph Nice´phore Nie´pce (1765–1833), Louis Jacques Mande´ Daguerre (1789–1851), and William Henry Fox Talbot (1800–1877).
--[p44]-- <sup>28</sup>M.S. Barger and W.B. White, The Daguerreotype: Nineteenth Century Technology and Modern Science, p. 10, Johns Hopkins University Press, Baltimore (1991).
<sup>29</sup>H. Gernsheim and A. Gernsheim, The History of Photography: From the Camera Obscura to the Beginning of the Modern Era, p. 1, Thames & Hudson, London (1969).
--[p44]-- Although the invention of photography has been variously ascribed to Thomas Wedgwood, who in the 1790s conceived the original idea of permanently fixing the images of the camera through the darkening action of silver salts in light, but was unsuccessful in practice, to Fox Talbot, who in 1835 introduced the negative/positive process, the principle still employed in photography today, to Daguerre, who in 1837 invented the first practical process of photography (daguerreotype process), the credit alone belongs to Joseph Nice´phore Nie´pce, who obtained the first permanent recorded image from nature in 1826.<sup>29</sup>
<sup>25</sup>ibid.
<sup>26</sup>ibid.
<sup>27</sup>L. Stroebel and R. Zakia, Eds., Encyclopedia of Photography, 3rd ed., p. 310, Focal Press, Boston (1993).
--[p44]-- 2.3 Invention of Photolithography
Photography and photolithography share a common history. They were both invented with the same technique by the same man—Joseph Nice´phore Nie´pce—who succeeded in taking the first permanent photograph from nature, using the action of light on a photosensitive substrate.

===== [p368-368] Chapter 5 Lithographic Chemicals > 7.2.2.3.2 Carbonate-protected chemical amplification resists (1块) =====
--[p368]-- 7.2.2.3.2 Carbonate-protected chemical amplification resists

===== [p443-446] Antireflection Coatings and Reflectivity Control > 9.2.1 Top antireflection coatings (12块) =====
--[p444]-- Recently introduced top antireflection coatings are PFOS-free and are environmentally friendly.
Top antireflection coatings serve multiple functions: reflectivity control (Fig. 9.1), defectivity control (although they can also be a source of defects), across-wafer line width variation control, improvement of process latitude (Fig. 9.2),<sup>11</sup> and postexposure delay stability (Fig. 9.3).
use rule (SNUR).
--[p444]-- Thus, this additional process step necessary to remove them represents one of the drawbacks of using organic solvent-based top antireflection coatings. In principle, chlorofluorocarbons (CFCs) may be used for both purposes, since they do not attack the resist.<sup>10</sup>
The first-generation 248-nm and 193-nm lithographic top antireflection coatings used perfluorooctyl sulfonate (PFOS) compounds, which have been determined to be toxic and persistent in the environment.
--[p444]-- Lower molecular weight homologs of PFAS do not pose any environmental hazard and therefore are not being regulated.
<sup>7</sup>T. Tanaka, N. Hasegawa, H. Shiraishi, and S. Okazaki, in Proc. SPE. Reg. Tech. Conf. Photopolym., Ellenville, NY, pp. 195 203 (1991).
<sup>8</sup>T.A. Brunner, “Optimization of optical properties of resist processes,” Proc. SPIE 1466, 297 308 (1991).
<sup>9</sup>T. Tanaka, N. Hasegawa, H. Shiraishi, and S. Okazaki, in Proc. SPE. Reg. Tech. Conf.
--[p443]-- [See, for example, “Hazard assessment of perfluorooctane sulfonate (PFOS) and its salts,” Organization for Economic Co operation and Development (2002); S. Taniyasi, K. Kannan, Y. Horii, and N. Yamahita, “The environmental survey of perfluor ooctane sulfonate (PFOS) and related compounds in Japan,” presented at Dioxin 2002, Barcelona, Spain, Aug. 11 16, 2002; S.
--[p446]-- Delay time between the photoresist coating step and the exposure step is critical to CD control, and any airborne molecular base (ammonia, N-methyl pyrrilodone, etc.) within the exposure environment poses a contamination risk. Being on the surface of the resist, top antireflection coatings form a protective barrier to the transport of airborne molecular bases into the resist, where they may neutralize photoacids in the underlying chemical amplification resist (see Fig. 9.3).
--[p445]-- The 1990s saw the introduction of commercial water-based top antireflection coating materials that do not require a solvent treatment but are removed during normal resist development in 0.26 N aqueous tetramethyl ammonium hydroxide developer solution<sup>12</sup> or simply dissolved with a water rinse. Specifically, they were introduced at 248-nm wavelength (KrF) lithography, with the first chemically
amplified resists.
--[p444]-- Photopolym., Ellenville, NY, pp. 195 203 (1991).
<sup>10</sup>In spite of this quality, CFCs cannot be used as solvents for antireflection coatings because they are now banned due to their role in the depletion of the ozone layer.
<sup>11</sup>M. Gehm, P. Jaenen, V. van Driessche, A.M. Goethals, N. Samarakone, L. Van den Hove, and B. Denturck, “Evaluation of methods to reduce linewidth variation due to topography for i line and deep UV lithography,” Proc. SPIE 1674, 681 (1992).
--[p444]-- Some are made of polyfluoroalkylethers<sup>7</sup> and Teflon-based materials.<sup>8</sup> They are used to reduce swing curve effects and have been reported to improve the signal-to-noise ratio and shape of some stepper alignment signals.<sup>9</sup> The earlier generation of top antireflection coatings were designed to be coated from organic solvents that do not attack the resist layer and must be removed before development since they are not aqueous-base soluble.
--[p443]-- 9.2.1 Top antireflection coatings
Top antireflection coatings were first proposed by Tanaka and co-workers at Hitachi in $1 9 9 0 . ^ { 5 }$ Top antireflection coatings are typically made of perfluorinated compounds such as perfluoroalkanoic acids or PFAA, in particular, perfluorooctanoic acid or PFOA (II), and perfluoroalkanesulfonic acids or PFAS, in particular, perfluorooctane sulfonic acid or $\mathrm { P F O S } ^ { 6 }$ (I).
<sup>4</sup>R. Dammel, Diazonaphthoquinone based Resists, pp.
--[p443]-- Taniyis et al., “A survey of perfluorooctane sulfonate and related perfluorinated organic compounds in water, fish, birds, and humans from Japan,” Environ. Sci. Technol. 37(12), 2634 2639 (2003); R. Bossi et al., “Preliminary screening of perfluorooctane sulfo nate (PFOS) and other fluorochemicals in fish, birds, and marine mammals from Greenland and the Faroe Islands,” Environ. Pollut. 136(2), 323 329 (2005); G.
--[p443]-- Olsen et al., “Perfluorooctane sulfonate and other fluorochemicals in the serum of American Red Cross adult blood donors,” Environ. Health Perspect. 111(16) (2003).] It is therefore currently being regulated by the EPA with a significant new
--[p443]-- 127 130, SPIE Press, Bellingham, WA (1993).
<sup>5</sup>T. Tanaka, N. Hasegawa, and S. Okazaki, “A new photolithography technique with antireflective coating on resist: ARCOR,” J. Electrochem. Soc. 137, 3900 (1990).
<sup>6</sup>PFOS has been determined by the U.S. Environmental Protection Agency and other environmental regulatory agencies in many other countries and non governmental organizations to be biopersistent, bioaccumulating, and toxic to animals.

===== [p441-441] Antireflection Coatings and Reflectivity Control (1块) =====
--[p441]-- Antireflection Coatings and Reflectivity Control
Between the idea
And the reality
Between the motion
And the act
Falls the shadow
T.S. Elliot, The Hollow Men

===== [p218-219] Chapter 5 Lithographic Chemicals > 6.1 Introduction (7块) =====
--[p218]-- Because the resins of modern resists are almost exclusively composed of polymers, a generalized treatment of the fundamentals of radiation chemistry of resist polymers is provided in Chapter 8 as a way of highlighting the unique properties of these materials that make them ideal candidates for resist applications in semiconductor fabrication and general printing.
The evolution of resist materials and resist processes over time has closely paralleled the evolution of lithography.
--[p219]-- The mechanism by which they functioned was not well understood at the time of their discovery. It was only in the 1920s that it was recognized that gelatin and other natural colloids were macromolecules<sup>1</sup> and that rubber vulcanization is a cross-linking process. Only then did the idea begin to take hold that the hardening and the insolubilization that occur on exposure of dichromated gelatin are brought about by radiationinduced cross-linking.<sup>2</sup>
--[p218]-- 6.1 Introduction
As the enabling factor/component for each lithographic printing technique, resists have oftentimes determined the successful implementation of each lithography. At times, new resists and related processes developed in anticipation of yet to be developed lithographic tools and methods. Other times, the invention of new lithographic tools and methods have preceded the invention of the corresponding resists.
--[p218]-- In Chapters 6 and 7, we trace the evolution of resist materials and processes throughout the entire history of lithography. In Chapter 8, we discuss general aspects of radiation chemistry of resist polymers. We pay particular attention to the factors that necessitated the changes and sometimes transitions in the evolution of lithographic resist materials and processes.
--[p218]-- The treatment on each representative class of resists is rendered here in a manner that employs a brief narrative of the historical background covering the invention of the resist to contextualize its usage, while also presenting detailed chemistry of the resist materials covering their synthesis, formulation, radiation chemistry, and image formation mechanisms, as well as the processing and applications of such materials in printing and fabrication.
--[p219]-- Characteristically, negative resists of the modern era (since 1950) have high chemical resistance and good image reproduction qualities. They were widely used in the manufacture of circuit boards and microelectronic devices for these reasons before the advent of positive resists. Because of their high chemical resistance, negative resists are generally more difficult to strip and clean than other resists, although there are some satisfactory resist strippers as described in Chapter 5.
In the following sections, components of negative resists are considered individually.
--[p218]-- Generally, the evolution of resists can be divided into two main eras, namely, the dichromate era and the modern era (see Fig. 6.1). There have been many important discoveries in resist materials and processes, some of the most significant of which are covered in this chapter and the next.
The early resist materials, such as bitumen of Judea, dichromated gelatin, and other dichromated colloids, were all negative resists.

===== [p280-280] Chapter 5 Lithographic Chemicals > 6.6 General Considerations on the Chemistry of Photoinitiated Radical Polymerization Employed in Negative Resist Systems (6块) =====
--[p280]-- Reactions [6.20] and [6.21] together constitute the initiation process, while Reactions [6.22] and [6.23] represent the propagation of the radical function in the monomer, in other words, the growth of the polymer chain. Reaction [6.24] represents the many possible termination steps that end the reaction and set a limit to chain growth. We will now examine each of these steps.
<sup>210</sup>R.M. Leekley, R.L.
--[p280]-- \vdots : \quad :
$$
$$
\mathrm { R M } _ { n } ^ { \bullet } { \bf \Phi } _ { 1 } + { \bf M } \longrightarrow \mathrm { R M } _ { n } ^ { \bullet } ,\tag{½6:23}
$$
$$
\mathrm { R M } _ { m } ^ { \bullet } + \mathrm { R M } _ { n } ^ { \bullet } ~ \longrightarrow ~ \mathrm { R M } _ { M + n } ^ { \bullet } \mathrm { R } .\tag{½6:24}
$$
--[p280]-- I \stackrel { { h \circ } } { \longrightarrow } \mathrm { { R } } _ { 1 } ^ { \bullet } + \mathrm { { R } } _ { 2 } ^ { \bullet } ,\tag{½6:20}
$$
$$
\begin{array} { r } { \begin{array} { r l } {  { \mathbf { R ^ { * } } + \mathbf { M } \begin{array} { r l r } \end{array} } \qquad } & { { } \mathrm { R } \mathbf { M ^ { * } } , } \end{array} } \end{array}\tag{½6:21}
$$
$$
\mathrm { R M } ^ { \bullet } + \bf { M } \longrightarrow \mathrm { R M } _ { 2 } ^ { \bullet } ,\tag{½6:22}
$$
$$
--[p280]-- Sorensoen, “Verfahren zur herstellung lichtempfindlicher platten und aus ihnen druckplatten,” German Patent No. 954,127 (1956).
<sup>211</sup>H. Hoerner and B. Olsen, “Plaques homogenes et polyamides en procede pour leur fabrication,” Belgian Patent No. 575,159 (1958).
<sup>212</sup>A. Reiser, Photoactive Polymers: The Science and Technology of Resists, p. 102, John Wiley & Sons, Hoboken, NJ (1989).
<sup>213</sup>ibid., Chapter 4.
<sup>214</sup>ibid., p. 46.
--[p280]-- The first step in the sequence is the photogeneration of free radicals $\mathbf { R } _ { 1 } ^ { \bullet }$ and $\mathsf { R } _ { 2 } ^ { \bullet }$ (Reaction [6.20]). This is then followed by the interaction of the radicals with the monomer and the starting of the chain reaction, Reaction [6.21].
--[p280]-- 6.6 General Considerations on the Chemistry of Photoinitiated Radical Polymerization Employed in Negative Resist Systems
Following the approach of Reiser, we present an overview of the photochemistry of photopolymerization.<sup>213</sup> In general, photoinitiated radical polymerization can be described by the following reaction sequence, where I stands for the initiator, and M for the monomer:<sup>214</sup>
$$

===== [p307-308] Chapter 5 Lithographic Chemicals > 7.1 Introduction (8块) =====
--[p307]-- Although the early resists used in lithography were all negative resists, positive resist images have been produced on paper since the 1920s, starting with the ozalid process.<sup>2</sup> Resist coatings for positive and negative lithographic plates have been available for many years.
--[p308]-- These techniques have been fairly well reviewed.<sup>4</sup> In the following sections, different classes of positive resist platforms and their components and chemical properties, as well as lithographic regimes of their applications, are considered individually.
--[p307]-- Moreover, the use of aqueous stripping and developing solutions greatly simplifies the equipment selection for positive resists in process equipment tooling by allowing low-cost readily available plastics to be used as containers. Problems from the use of flammable solvents are minimized with positive resists.<sup>1</sup>
--[p308]-- Because the basis of the imaging action in positive resists lies in the enhanced solubility of the exposed part relative to the unexposed part, common approaches for designing positive resists rely on radiation-induced and photoinduced reduction of the molecular weight of the resin through main chain scission (for both non-chemically amplified and chemically amplified resists) or functional group polarity switch, including dissolution inhibition transformation of resist sensitizers and photo-Friess rearrangement (for non-chemically amplified positive resists); depolymerization, deprotection and Claisen rearrangement (for chemically amplified positive resists).
--[p307]-- 7.1 Introduction
Positive resists differ from their negative counterparts principally in their response to actinic radiation, despite the fact that the essential composition of the two resist types are similar in many ways: each contains sensitizers or appropriate radiationsensitive compounds, resins, solvents, and additives. Unlike some negative resists, positive resists do not swell in developer.
--[p307]-- Neuenhaus, “Manufacture of light copy paper,” U.S. Patent No. 1,444,469 (1923).
<sup>3</sup>W.S. Deforest, Photoresist Materials and Processes, p. 48, McGraw Hill, New York (1975).
Figure 7.1 shows the main classes of reactions used to generate images in positive working resist systems.
--[p307]-- In the later part of the 1960s, positive resist products were introduced into the market by Eastman Kodak, GAF, P.A. Hunt, and Dynachem Corporation. There is no gainsaying the fact that the introduction of positive resists was a significant contribution to the semiconductor industry and a major milestone in the evolution of photoresists.<sup>3</sup>
<sup>1</sup>W.S. Deforest, Photoresist Materials and Processes, p. 47, McGraw Hill, New York (1975).
<sup>2</sup>G. Ko¨gel and H.
--[p307]-- It was not, however, until the early 1960s that positive photoresists made the transition from the lithographic plate industry to the semiconductor industry, occasioned by a licensing agreement that Shipley Company made with Azoplate Corporation. For many years the Shipley AZ resist series was the only available positive resist on the market. Several significant improvements were made by the Shipley Company with the cooperation of Azoplate Corporation during this period.

===== [p143-143] Optical and Chemical Origins of Lithography > 3.2.3.8.4 Laws of electrolysis (2块) =====
--[p143]-- 3.2.3.8.4 Laws of electrolysis
Michael Faraday<sup>314</sup> (1791–1867) postulated the laws of electrolysis as (i) the amount of decomposition in electrolysis is proportional to the current strength and the time, i.e., to the quantity of electricity passing (in 1832), and (ii) the weights of substances deposited by the same current are in the proportion of their chemical equivalent weights (in 1833).<sup>315</sup>
--[p143]-- William Whewell invented these names for Faraday, including electrolysis, electrolyte, anode, cathode, anion, and cation,<sup>316</sup> while von Grotthus proposed in 1805 a theory of the mechanism of current conduction in solutions.<sup>317</sup>

===== [p356-356] Chapter 5 Lithographic Chemicals > 7.2.1.2.1.3 POLY(CHLOROACRYLATE-CO-a-METHYLSTYRENE) RESISTS (7块) =====
--[p356]-- Sauer, “180 nm mask fabrication process using ZEP 7000, multipass gray, GHOST, and dry etch for MEBES 5000,” Proc. SPIE 3546, 98 (1998); K. Kwon, S. Kang, S. Park, H. Sung, D. Kim, J. Moon, “Additive oxygen effects in chrome films” J. Mater. Sci. Lett. 18, 1197 (1999).
<sup>199</sup>T. Inoue, Y. Matsuda, and Y. Tanaka, “Application of dry etching to 1 Gb DRAM mask fabrica tion,” Proc. SPIE 3412, 138 (1996); K. Harada, T. Tamamura, and O.
--[p356]-- In spite of the widespread acceptance and use of ZEP, it does not meet all of the industry’s current and future maskmaking requirements, particularly as the industry migrates to higher-voltage exposure systems: contrast ${ > } 2 , ^ { \tilde { 2 } 0 0 }$ enhanced RIE resistance (.2:1 resist/Cr etch ratio), and improved sensitivity $( < 8 ~ \mu \mathrm { C } / \mathrm { c m } ^ { 2 }$ at 10 kV or $< 2 5 \mu \mathrm { C } / \mathrm { c m } ^ { 2 }$ at 50 kV).<sup>201</sup>
<sup>194</sup>ibid.
--[p356]-- Kogure, “Detailed contrast (g value) measurements of positive electron resists,” J. Electrochem. Soc. 129, 2576 (1982).
--[p356]-- Bowden, “Contrast enhancement in multicomponent polymer systems,” J. Appl. Polym. Sci. 126, 1424 (1981); Y.Y. Cheng and B.D. Grant, “Terpolymer resist compositions,” U.S. Patent No. 4,398,001 (1983).
<sup>197</sup>E. Reichmanis, C.W. Wilkins, Jr., and E.A. Chandross, “Preliminary evaluation of copolymers of methyl methacrylate and acyloximino methacrylate as deep UV resists,” J. Electrochem. Soc. 127, 2510 (1980).
<sup>198</sup>M. Lu, T. Coleman, and C.
--[p356]-- 7.2.1.2.1.3 POLY(CHLOROACRYLATE-CO-a-METHYLSTYRENE) RESISTS
--[p356]-- <sup>195</sup>D.R. Medeiros, A. Aviram, C.R. Garnieri, W. S. Huang, R. Kwong, C.K. Magg, A.P. Mahorowala, W.M. Moreau, K.E. Petrillo, and M. Angelopoulos, “Recent progress in electron beam resists for advanced mask making,” IBM. J. Res. Dev. 45(5), 639 (2001).
<sup>196</sup>M.J. Bowden, L.F. Thompson, S. Fahrenholtz, and F. Doerries, “A sensitive novolac based posi tive electron resist,” J. Electrochem. Soc. 128, 1304 (1981); M.J.
--[p356]-- Because of the above limitations of PBS and SNS resist systems, poly(chloroacrylate-co-a-methylstyrene) (XXVIII) resist was developed at Nippon Zeon in the 1990s.<sup>198</sup> Based on chain scission events, the resist has found wide acceptance in mask-making applications, particularly for device design rule $\leq 1 8 0$ nm at doses of $\sim 8 ~ \mu \mathrm { C } / \mathrm { c m } ^ { 2 }$ on 10 kV electron-beam exposure tools.<sup>199</sup> It is marketed under the brand name ZEP.

===== [p64-64] Optical and Chemical Origins of Lithography > 3.2.1.2.3 Laws of refraction (6块) =====
--[p64]-- The implication of Fermat’s principle is that light travels at a finite speed.<sup>23</sup>
<sup>20</sup>ibid., p. 5.
<sup>21</sup>ibid.
<sup>22</sup>ibid.
<sup>23</sup>ibid.
--[p64]-- Not long after the formulation of Snell’s law, the French mathematician Pierre de Fermat unified the laws of reflection and refraction by showing that both could be deduced from the hypotheses that light travels a path of least time. In other words, given two points A and B in a region with mirrors or with different media, the path of a ray of light from point A to point B will be that for which the time of travel is least.
--[p64]-- 3.2.1.2.3 Laws of refraction
Around 1621, the Dutch scientist Willibrod Snell discovered the correct law of refraction, which both Ptolemy and Alhazen were unable to deduce.<sup>21</sup> By applying heuristic momentum conservation arguments in terms of sines, Rene Descartes independently derived the law in his 1637 philosophical and mathematical treatise, Discourse on Method. Descartes was able to solve several optical problems with the aid of this law.
--[p64]-- Snell’s law provides the relation between the angle of incidence and the angle of refraction (see Fig. 3.3) in terms of a quantity, called the index of refraction, which is characteristic of the medium into which light travels. Specifically, the ratio of the sine of the incident angle to the sine of the refracted angle is equal to the refractive index of the medium.
--[p64]-- { \frac { \sin i } { \sin t } } = { \frac { v _ { 1 } } { v _ { 2 } } } = { \frac { n _ { 2 } } { n _ { 1 } } }\tag{3:1}
$$
or
$$
n _ { 1 } \sin i = n _ { 2 } \sin t ,\tag{3:2}
$$
where sin i is the sine of the angle of incidence, sin t is the sine of the angle of refraction, $v _ { 1 }$ and $v _ { 2 }$ are the velocities of the light ray in medium 1 and 2, respectively, and $n _ { 1 }$ and $n _ { 2 }$ are the refractive indices of the light ray in medium 1 and 2, respectively.
