Repository: NARUTOBEST/semiconductor-knowledge-qa

# heldout 泛化集出题管线(v2,2026-10-01)

与 `pipeline/dev/` 平行、互不混放的 heldout 侧出题管线。
总协议见 `../protocol_v2.md`(v2:取消 source 隔离红线,全库遴选文档)。

## 本目录内容
| 文件 | 用途 |
|---|---|
| `fetch_material.py` | 从 Qdrant(16333 转发)抓取本 track 8 篇文档的真实 chunk 原文 |
| `draft_material/` | 8 篇素材 txt + 草稿 json(每篇 25 题,含 evidence 逐字摘录) |
| `build_datasets_heldout.py` | 草稿 -> `eval/qa_sets/v2_20261001/heldout_200.json` + 校验报告 |
| `_extract_result.py` | 出题 agent 结果恢复(从会话 transcript) |
| `_verify_acceptance.py` | evidence 溯源覆盖率校验(自动发现本目录全部草稿) |
| `_prompt_template.txt` | 出题 agent 提示词模板 |
| `acceptance_report.json` / `_acceptance_failures.txt` | AI 验收记录(heldout 侧) |
| `verify_log.md` | 人工核对清单(heldout 200) |

File: eval/pipeline/heldout/draft_material/12_先进封装材料.txt (part 28 of 34)
A similar conclusion was later reached based on the conditions for equilibrium between a solid spherical core and a thin surrounding liquid shell.
--[p14]-- Both the particle size dependent melting point depression and latent heat of fusion have been observed (Fig. 15.2). As can be seen from Fig. 15.2, as much as $2 5 ^ { \circ } \mathrm { C }$ decreasing of melting point as the SnAg particle size was reduced to about 5 nm.
--[p14]-- The synthesized particles were surface coated by capping agents to prevent oxidation. During the reflow process, the capping agents need to be debonded from the particle surfaces. Otherwise, they will hinder the wetting of particles on substrates. The desorption of these capping agents depends upon their affinity to the nanoparticle surfaces and their intrinsic thermal stability.
--[p14]-- Since all the theoretical approaches for the melting behavior of fine particles assume the particles are placed in a free space, its behavior surrounded by the flux vehicle will be very interesting from a practical point of view.
A nano solder paste was formulated by dispersing the SnAg alloy nanoparticles into a low viscosity acidic type flux. Their wetting properties on the cleaned copper surface were studied.
--[p14]-- It has already been found that surface melting of small particles occurs in a continuous manner over a broad temperature range, whereas the homogeneous melting of the solid core occurs abruptly at the critical temperature $T _ { \mathrm { m } } [ 6 8 , 6 9 ]$ . For smaller size metal nanoparticles, the surface melting is strongly enhanced by curvature effects. Therefore both the melting point and latent heat of fusion will decrease with the particle size.

===== [p188-189] Chapter 19 Digital Health and Bio-Medical Packaging > 19.3.3 Mechanical Requirements (3块) =====
--[p189]-- Additional mechanical requirements exist for the connector block that acts as the interface between the implantable device and leads that connect the device to the appropriate organ or tissue. It is important for the connector to maintain mechanical integrity under both implant (e.g. lead insertion) and chronic implant conditions (e.g. cyclic loading) in order to keep a viable pathway between the leads and the electronics that drive them.
--[p188]-- 19.3.3 Mechanical Requirements
Mechanical requirements for device reliability are also strongly dependent upon the external construction of the device and the packaging used inside the can to protect the sensitive electronics. Requirements exist that outline the use conditions (temperature, vibration, shock, etc.) and performance criteria during device transportation, storage, and handling.
--[p188]-- Once the device is implanted, the external packaging is expected to protect the device from scenarios such as cyclic loadingconditions (repeated muscular motion forces on the device), atmospheric pressure changes (from high altitude commercial aircraft to scuba diving), and mechanical shock (blunt trauma). Again, existing standards such as EN45502- 2-1 and -2 prescribe minimum requirements, but do not force adherence to any particular design methods or practice.

===== [p220-222] About the Editors (12块) =====
--[p220]-- He also had worked for Lucent Technologies, Amoco Electronic Materials Division, and the Electronics Materials Group of National Starch and Chemical Company before.
Dr. Lu has extensive experience in electronic packaging materials and processing.
Dr.
--[p221]-- His research interests lie in the fields of polymeric materials, materials reaction mechanism, IC encapsulation, in particular, hermetic equivalent plastic packaging, electronic manufacturing packaging processes, interfacial adhesions and nano functional material syntheses and characterizations.
--[p220]-- Lu has published more than 40 technical papers, wrote chapters for four books, holds 40 US patents, and has more than 40 pending patent applications. He has been serving key roles in organizing international conferences and teaching professional development short courses in these conferences.
Dr. Lu is a senior member of IEEE, an associate editor of the IEEE Transactions on Advanced Packaging, and a Guest Professor of Shanghai University (Shanghai, China).
Prof. C. P.
--[p220]-- Lu received many awards including the IEEE/CPMT Outstanding Young Engineer Award in 2004, the IEEE ECTC best poster paper in 2007, Intel’s most patent filing in 2003–2007, Intel Divisional Recognition Awards in 2002, 2003, and 2007, Intel most patent granting of the year for 2006 and 2007, Best Graduate Student ofthe Year ofGeorgia Tech Packaging Research Center in 2000, and Best Paper of the Session of International Symposium and Exhibition on Advanced Packaging Materials in 2000.
Dr.
--[p221]-- He is one of the pioneers who demonstrated the use of organic polymers as device encapsulant to achieve reliability without hermeticity in plastic IC packaging, elucidated the fundamental conductivity fatigue of conductive adhesives for lead-free interconnects, syntheses and characterizations ofnano composites, lead-free alloys, developed the first no flow underfill for low cost flip-chip, ultra high k capacitor composites and novel lotus effect coating materials.
--[p221]-- He joined AT&T Bell Laboratories as a member of the technical staff and has been involved with the research and development of the poly-
meric materials (inorganic and organic) for electronic and photonic applications. He became an AT&T Bell Laboratories Fellow (the most prestigious award bestowed by Bell Labs) for his fundamental contributions to low-cost high performance plastic packaging of semiconductors.
--[p222]-- Contributions Award in 2002, elected as holder of the Charles Smithgall Institute Endowed Chair at Georgia Tech in 2005, the Georgia Tech Outstanding PhD Thesis Advisor Award , the IEEE Components, Packaging and Manufacturing Technology Field Award in 2006, the Sigma Xi’s Monie Ferst Award in 2007 and the ASM’s TEEM Award in 2008.
He holds over 50 U.S. patents, numerous international patents, has published over 500 technical papers. Dr.
--[p220]-- About the Editors
Dr. Daoqiang Daniel Lu currently is the head of Product Development department of Electronics Materials Division of Henkel Corporation in Yantai, China. He received his MS and PhD degrees on Polymer Science and Engineering from Georgia Institute of Technology in 1996 and 2000, respectively. Prior to joining Henkel, Dr. Lu worked for the R&D Department of Intel Corporation as a Sr. Scientist and program manager for 7 years.
--[p221]-- Wong is a Regents’ Professor and holder of the Charles Smithgall Institute Endowed Chair (one of the two Institute Endowed Chairs at GT) at the School of Materials Science and Engineering at Georgia Institute of technology. He received his B.S. degree from Purdue University, and his Ph.D. degree from the Pennsylvania State University. After his doctoral study, he was awarded a two-year postdoctoral fellowship with Nobel Laureate Professor Henry Taube at Stanford University.
--[p221]-- He received many awards, among those, the AT&T Bell Labs Fellow Award in 1992, the IEEE CPMT Society Outstanding and Best Paper Awards in 1990, 1991, 1994, 1996, 1998, 2002, the IEEE CPMT Society Outstanding Sustained Technical Contributions Award in 1995, the Georgia Tech Sigma Xi Faculty Best Research Paper Award in 1999, Best MS, PhD and undergraduate Thesis Awards in 2002 and 2004, respectively, the University Press (London) Award of Excellence, the IEEE Third Millennium Medal in 2000, the IEEE EAB Education Award in 2001, the IEEE CPMT Society Exceptional Technical
--[p222]-- Wong is a Fellow of the IEEE, AIC, and AT&T Bell Labs, and was the technical vice president (1990 and 1991), and the president of the IEEE-CPMT Society (1992 and 1993). He was elected a member of the National Academy of Engineering in 2000.
--[p221]-- Since 1996, he is a Professor at the School of Materials Science and Engineering at the Georgia Institute of Technology. He was named a Regents Professor (highest rank professor) in July 2000, elected the Class of 1935 Distinguished Professor in 2004 for his outstanding and substained contributions in research, teaching and services, and named holder of the Georgia Tech Institute Endowed chair in 2005.

===== [p145-145] Chapter 18 LED and Optical Device Packaging and Materials > 18.2.3 Optics (6块) =====
--[p145]-- This type of optics offers the simplest packaging solution while maintaining the freedom to homogenize and beam-shape the LED output [15].
--[p145]-- 18.2.3 Optics
Many solid state lighting (SSL) luminary applications use a secondary optic to couple light from the LED into a desired beam shape. Many applications use a total internal reflection (TIR) or Fresnel type optic. Those optics at least throw away 10–15% of the total LED output flux. To improve the coupling efficiency of light from an LED to the outside world, the secondary optic can be removed from the package for some applications.
--[p145]-- DOEs are not new, but recent advances in design and fabrication technology have made them a cost-effective solution for tackling LED optical design problems such as optical extraction, shrinkage of the overall package size, reduction of assembly costs, and of course beam shaping. DOEs have an important part to play in the future miniaturization of LED packaging.
--[p145]-- DOEs are advantageous because they usually are planar (flat) and they can be manufactured with lithographic and micromechanical methods. There are three distinct stages of DOE structures integrated with LED packages (Fig. 18.12): (a) Conventional optics: currently, the traditional approach is to use total internal reflection (TIR) optics or minireflectors for optical extraction and beam shaping.
--[p145]-- The majority of manufacturers provides a primary optic and allows customers to source their own secondary beam shaping optics. (b) Separated micro-optic elements: the first stage in the natural progression towards more compact devices is to replace the bulky, TIR optics with low profile, refractive Fresnel lenses. (c) Integrated monolithic micro-optics: the ultimate goal in the packaging evolution is to fabricate the optical DOE microstructure directly onto the LED at the wafer level.
--[p145]-- Diffractive optical elements (DOEs) are surface microstructures that are typically used for beam shaping of optical light sources. They use interference, the interaction of waves with each other to ‘‘break up’’ a light wave and ‘‘re-arrange’’ it so that the new wave or waves propagate in the direction of constructive interference.

===== [p140-140] Chapter 18 LED and Optical Device Packaging and Materials > 18.1.5 Reliability and Lifetime (6块) =====
--[p140]-- High refractive index is needed to achieve high light extraction. However, this need can be alleviated by using efficient packaging design, such as the multiple small chip mounting and lens/cup design. To take advantages of both epoxy resins and silicone, developing new epoxidized silicone materials is a possible solution for the packaging ofhigh-power LEDs [11].
--[p140]-- Whisker growth caused by electromigration, which can come from internal strain, temperature, humidity, and material properties, usually happens near the bonded surface between the solder and the heat sink and can lead to electrical short circuits.
--[p140]-- 18.1.5 Reliability and Lifetime
To dissipate the amount ofheat that is generated during operation, the LED die needs to be bonded to a heat sink or substrate, often with a solder attach. If voids in the solder attach create an insufficient thermal path, the resulting hot spots will eventually lead to thermal runaway and failure.
--[p140]-- In choosing a die attach material, the following should be considered: (1) stress relaxation at the interface; (2) excellent adhesion between the bonded surfaces; (3) effective heat dissipation as well as high thermal conductivity; and (4) CTE matching materials between the bonded surfaces.
Package-related failure can occur in the encapsulant, wire, and phosphor. Wire-bond breakage or detachment and die-attach strength loss are due to overheated epoxy encapsulant.
--[p140]-- These problems, in turn, cause a delamination between the chip and epoxy. Mechanical stress from lead wires is another failure mechanism, because it can generate open circuits inside the device. Inappropriate pressure, position, and direction applied to lead wire soldering can accumulate the stress at normal operating temperature, bending the leads toward the body of the LED.
Most of white LEDs use yellow or red/green phosphors, which are susceptible to thermal degradation.
--[p140]-- When two or different phosphors are mixed, each constituent should have compatible lifetime and degradation behavior to keep the status of color. The color temperature and purity level of phosphors also degrade over time.
As a brief summary, new encapsulant materials for future high-power and high-efficiency LED packaging should have the following properties: high refractive index, high thermal and UV resistance, low CTE, low modulus, good adhesion, and low moisture permeability.

===== [p97-101] Chapter 16 Wafer Level Chip Scale Packaging > 16.4 Materials for Integrated Passives (14块) =====
--[p100]-- An example of such a sensor assembled by wire-bonding on a PCB is given in Fig. 16.44.
The technology for these microcoils is based on a high-density thin film BCB/Copper process. Due to the ongoing trend of miniaturization, further developments have to be done to increase the wiring density and the height of the copper metallization. A process for 4 mm lines and space in thick photoresist has therefore been developed.
--[p97]-- Further cost reduction is achieved by photosensitive materials and improvements in printing but the substrate size is generally limited to $6 ^ { \circ }$ square. The high temperature compatibility is an interesting feature for automotive and other applications under extreme conditions.
An integrated passive filter based on thin film technology is given as an example. The build-up process is similar to the redistribution for WLP, therefore the same production line can be used.
--[p97]-- These can be made out of metals, polymers, or ceramics. The main difference between polymer and ceramic technologies is the maximum processing temperature which can be up to $3 0 0 ^ { \circ } \mathrm { C }$ for polymers but can reach $7 0 0 ^ { \circ } \mathrm { C }$ and above for the firing of ceramics. Metals like Cu, Au or Al, or metalfilled polymer thick films with a resistivity of less than 0.1 ohm/square are used for the conductors to avoid high parasitic resistance.
--[p100]-- Inductive sensors or on-chip inductors can be used for angular and linear position sensors, proximity sensors, non-destructive testing, layer thickness measurement, on-chip passive components for RF circuits, DC-DC converters, miniature transformers and position sensor. An example is given in Fig. 16.43.
The operating principle of these microcoil position sensors is based on an oscillator generating a carrier signal at a frequency around 500 kHz.
--[p97]-- The main hurdles, on the other hand, are the less controllable tolerances and the limited material spectrum for very high frequency applications. A trade-off has to be made whether the additional cost and complexity to the manufacturing process to add extra internal layers for passives are worth the free board space. Ceramic thick film is cost wise in between.
--[p100]-- This signal is a current that is sent through the excitation coil and thus generates an AC magnetic field. The magnetic field is proportional to the current and the number of windings. In order to maximize the magnetic field at a given supply voltage (5 V), the resistance must be minimized, which explains the use of copper as the material of choice for the excitation coil.
The AC magnetic field is coupled into the detection coils.
--[p98]-- Copper/BCB technology in conjunction with NiCr sputtering is the core process steps. In Fig. 16.41 the build-up process for inductors, resistors and capacitors are shown.
Up to now the integration of inductor has achieved the highest acceptance. The deposition is done by sputtering and electroplating of copper in combination of a high planarizing polymer like the BCB. A schematic is given in Fig. 16.42.
--[p97]-- Although this technology is still struggling with cost, the use of 300 mm substrates (glass, metal sheets or silicon) will allow to reduce the cost in the future. Polymer thick film is closely linked to the PCB infrastructure. Large substrate size or even roll-to-roll processing enables lowest cost processing. In addition, there is a well established PCB infrastructure which has no principal barrier for the integration of passive elements.
--[p100]-- Two detection coil systems are implemented, that have slightly different positions, so that the direction of the movement of the target wheel can be detected. If a target gear rotates in front of the sensor, a sine and cosine signal are measured on the two channels, and the angular position can be calculated with a high precision. Instead of a gear for rotational applications, a steel band with holes can be used for linear applications.
--[p97]-- Alloys like NiCr, CrSi, or TaN, cermets (ceramic-metal composites) or carbon-filled polymers are the materials of choice for resistors having values of 100–10,000 ohm/ square. Polymers with a dielectric constant - of 2–5, amorphous metal oxides $( \kappa = 9  – 5 0 )$ or crystallographic ordered mixed oxides with $\kappa > 1 0 0 0$ are the central building blocks for capacitors.
--[p97]-- A wide variety of deposition technologies are used for integrated passives depending on the material types and the structuring process (additive vs. subtractive): sputtering, evaporation, spin-on, lamination, sol-gel, chemical conversion like oxidization, etc. The different processes can be classified according to the MCM types: thin film (MCM-D), polymer thick film (MCM-L) and ceramic thick film (MCM-C). Highest performance is achieved using thin film technology.
--[p101]-- Emphasis has been made to reduce underetching of the plated copper structures to guarantee high adhesion of the Cu to the BCB. A cross-cut by FIP (Focus Ion Beam) is shown in Fig. 16.45.
BCB is the material of choice due to its ideal planarization capability. The process has been demonstrated on 200 mm ASICs.
--[p100]-- Two detection coils are connected in a differential configuration. If the magnetic field is disturbed, e.g. by a tooth of a gear that turns in front of the sensor, a signal will be measured. This signal is the amplitude-modulated carrier signal with the modulation depending on the coupling between the excitation coil and the detection coils. The signal is demodulated using a synchronous demodulator and a low-pass filter.
--[p97]-- 16.4 Materials for Integrated Passives
On-Chip passives have a high potential for achieving advantages in cost, performance, or functionality as compared to discrete passives [1]. Therefore, the integration of passive components on board or wafer level will be an important step towards further performance enhancement and system miniaturization. Three basic material classes are needed for the realization of integrated passives elements: conductors, resistors and dielectrics [48].

===== [p107-115] Chapter 17 Microelectromechanical Systems and Packaging > 17.2 Packaging of MEMS (27块) =====
--[p114]-- More importantly, all these technologies have to be compatible with microelectronic packaging technologies as much as possible.
All the MEMS packages presented so far are for single MEMS devices. For more complex microsystems, multiple MEMS devices are to be integrated with other microelectronic, optoelectronic and microwave devices. For such hybrid integration, MEMS devices should be integrated with other devices on a new, common substrate.
--[p111]-- The first two examples illustrate wafer-level capping using metal or polysilicon inorganic materials for hermetic or vacuum sealing. However, waferlevel packaging technologies developed for microelectronic packaging is usually polymer-based; therefore, it is interesting to investigate whether polymer can be applied for MEMS packaging. Figure 17.8 shows a MEMS resonator enclosed by a polymer cap demonstrated by Joseph et al. [24].
Major processing steps are listed below:
a.
--[p115]-- When the top plates are pulled down by the electrostatic force, each plate’s pull-in voltage is controlled by the precise gap defined by the posts rather than the solder joints. In addition, posts also enable us to design very compliant flexures to reduce thermal mismatch-induced warpage, which can degrade the electrostatic behavior of the MEMS by significantly increasing the pull-in voltage.
With tethers and posts, the thermo-mechanical behavior of the variable capacitors becomes controllable after the flip-chip assembly.
--[p109]-- The resonators are sealed in silicon encapsulation with silicon deposited at $9 5 0 ^ { \circ } \mathrm { C } .$ , followed by chemical-mechanical polishing (CMP). The trenches are etched through encapsulation for the electrical contacts. It should be noted that silicon deposition on existing single crystal silicon remains single crystal good for fabricating circuitry beside the resonator.
f. An oxide layer is deposited to cover the trenches with openings for the electrical contacts.
g.
--[p108]-- In addition, these materials enable the stamp-sealing process, which is very different from the wafer-to-wafer bonding process as illustrated in Fig. 17.2.
Figures 17.6 and 17.7 illustrate another novel approach for wafer-level capping with a MEMS device encapsulated by silicon during the fabrication process. No additional capping steps are needed after fabrication. The major processing steps developed by Candler et al. [1] are listed below:
a.
--[p114]-- The tethers lightly connect a released MEMS device to its silicon donor substrate. They break naturally after delivering the device to the host substrate during or after the flip-chip assembly.
The bonding pads join the device to the new alumina substrate through solder bumps. Two compliant flexures accommodate the thermal mismatch between the silicon and the alumina substrate after the flip-chip assembly.
--[p112]-- The suspension tethers have electrical interconnect lines and vias between pads on the glass platform and vertical feedthroughs through the silicon substrate. The temperature of the MEMS device is oven-controlled by an integrated heater and temperature sensor; it is maintained at a fixed temperature. Vibration isolation is achieved by the thin glass suspension tethers.
Figure 17.10 presents a packaging solution for an optoelectronic biochip reviewed by Velten et al. [50].
--[p109]-- Resonator structures are fabricated on a silicon-on-insulator (SOI) wafer. Their cross-sections are shown as squares in Fig. 17.6-a.
b. The resonator trenches (1 mm wide) are covered by a sacrificial, nonconformal oxide layer with openings for the electrical contacts to the resonator structure.
c. A 2 mm layer of silicon is deposited with vent holes that allow HF vapor access for release.
d. A HF vapor process is used to release the resonators via a timed etch process.
e.
--[p114]-- A flip-chip assembly process with silicon removal technology has been developed for such transfer and integration [12]. Figure 17.11 presents a MEMS variable capacitor designed for the flip-chip assembly with silicon MEMS device transferred to an alumina substrate. The device developed by Faheem and Lee [13] consists of five components. Tethers are used to connect the pre-assembly released MEMS device to the silicon substrate.
--[p112]-- Outgasing from polymer can generate particles, which can cause MEMS stiction. Hermetic and/or vacuum sealing is essential to most of MEMS devices. The polymer cap has to be covered by additional barrier coating. Such coatings have been developed for organic light emitting diodes (OLED) [35, 16, 2, 3].
--[p107]-- Of course, MEMS packaging is not limited to wafer-level capping; therefore, we will illustrate another three approaches: environment-resistant packaging, bioMEMS packaging, and flip-chip assembly for hybrid integration. These illustrations will provide an insight into the needs and problems associated with diverse interfaces for MEMS sensors and actuators.
Figure 17.3 illustrates a recent development ofwafer-level capping developed by Heck et al. [18]. Major processing steps are listed below:
--[p112]-- One of the technologies is atomic layer deposition (ALD), which is described in the last section on ‘‘Opportunities and Major Challenges.’’ It is very important to integrate ALD and other barrier coating technologies with polymer MEMS packaging and improve wafer-level capping to wafer-level packaging technologies.
Wafer-level capping represents major MEMS packaging activities for inertial sensors and RF actuators.
--[p112]-- A 100-mm thick Pyrex glass isolation platform is anodically bonded on the silicon substrate through suspension tethers.
c. A silicon cap is for vacuum/hermetic sealing.
All these components can be fabricated and assembled in wafer-level processes. The MEMS chip is flip-chip assembled on the glass platform, which is supported by suspension tethers over the shallow recess formed in the supporting silicon substrate.
--[p112]-- A thick photosensitive sacrificial polymer layer (approximately $1 0 ~ \mu \mathrm { m } )$ of Unity 2303P (from Promerus LLC) is spin-coated.
b. The wafer is soft-baked on a hotplate at $1 1 0 ^ { \circ } \mathrm { C }$ for 10 min, followed by selective deep UV exposures (248 nm, 1 $\mathbf { J } / \mathbf { c m } ^ { 2 } )$
c. The exposed thick film is bake-developed at $1 1 0 ^ { \circ } \mathrm { C }$ for 8–10 min.
d.
--[p107]-- 17.2 Packaging of MEMS
The fundamental problems in packaging of MEMS were illustrated in Figs. 17.1 and 17.2. New concepts have been developed recently to solve these problems. These approaches will be illustrated by three notable examples: a wafer-level capping technology using gold caps stamp-sealed; an encapsulation process developed during device fabrication steps; and a plastic wafer-level capping approach.
--[p112]-- Figure 17.9 shows an environment-resistance package providing excellent vibration and thermal isolation achieved by using crab-leg shaped isolation suspension tethers. The package developed by Lee et al. [29] has three major components listed below:
a. A silicon substrate with signal feedthroughs is the main support of the package. Its shallow recess formed by deep reactive ion etching (DRIE) has a gold layer serving as a shock absorber and a heat radiation shield.
b.
--[p113]-- The assembly of LCCC, biochip, and microfluidic module is enclosed by an epoxy potting material.
A comprehensive review of packaging for bioMEMS is beyond the scope of this chapter. This optoelectronic biochip packaged is a good example representing the area. Fluidic coupling is a critical packaging consideration. Optical devices and waveguides have to be integrated with microfluidic channels.
--[p111]-- The fully integrated device fabrication and encapsulation processes would eliminate the boundary between MEMS fabrication and MEMS capping. After fabrication, the devices encapsulated can be packaged by any microelectronic packaging manufacturers. In addition, the fully integrated process would achieve substantial reduction in area, height and cost. On the other hand, the fully integrated process could limit the number of design options for MEMS devices.
--[p111]-- Aluminum is deposited and patterned for final contacts.
Figure 17.7 shows MEMS encapsulated before chemical-mechanical polishing (CMP). The image shows the step height between polysilicon and single crystal silicon. This step is caused by the underneath oxide layer and different deposition rates for single and polycrystalline silicon. CMP can remove the step height and polish polysilicon.
--[p115]-- Arrays of22, 33 or 44 capacitor plates are designed with each plate surrounded by four ‘‘posts’’ (legs) to support the plate and its flexures. The use of the posts enables a precise gap control, which is critical to the operation ofthe capacitor plates. Before using posts, the gap is controlled by the solder joints with a large height variation. To reduce such a variation, posts are created by stacking different MEMS layers during device fabrication.
--[p112]-- A thin protection layer (1 mm $\mathrm { S i O } _ { 2 }$ ) is deposited on the thick sacrificial material to provide additional mechanical strength.
e. The sacrificial material is encapsulated by a patterned polymer Avatrel overcoat.
f. The sacrificial polymer covering the beams is decomposed by heating at $1 7 0 { - } 2 6 0 ^ { \circ } \mathrm { C }$ to form air-cavities for the beam resonators.
Polymer capping is very appealing; however, two issues have to be considered.
--[p108]-- a. MEMS switch is fabricated using electroplated gold as the structural material and copper as the sacrificial material.
b. Additional copper is electroplated to enclose the switch.
c. The gold cap layer is formed by electroplating.
d. Copper is removed by etching to release the switch.
e. The device is sealed by a stamp-sealing process.
Figure 17.3-f shows the device sealed. Figure 17.4 shows an image of a stamp-sealed microshell membrane with an emphasis on the etch tunnels sealed.
--[p113]-- This solution is compatible with microelectronic chip packaging as much as possible. In addition, it considers the biochip-compatibility and the measurement of low current. The sensor signal with a resolution better than 1 pA needs to be measured to monitor the decrease of the photocurrent due to analyte binding. A leadless ceramic chip carrier (LCCC) can meet the requirement due to its low leakage current property.
--[p108]-- Details of each layer are shown in Fig. 17.5. This microshell approach is different from the typical wafer-level capping approach shown in Fig. 17.2. Gold and copper materials used for the switch device and package are compatible with electroplating; it is a manufacturable, low-cost and low-temperature process. The gold cap also serves as a metal shield to protect the RF MEMS device packaged.
--[p113]-- The biochip wafer is cut with grooves of 225 mm depth in the 525-mm-thick wafer. After bioaffinity coating, the wafer is broken along the precut grooves. The single chip is glued into LCCC using a conductive epoxy adhesive cured at room temperature.
The major challenge is to attach the microinjection-molded microfluidic module onto the biochip in LCCC. The microfluidic module is placed on the chip with its microchannel aligned with the optical waveguides.
--[p113]-- The bioaffinity layer coated on the waveguide should be inside the channel for biosensing. A small amount of low-viscosity UV-curing acrylate glue is applied on the biochip at the fillet; it spreads in the capillary cleft between the chip and the module. Fast UV curing is used to avoid fluid contamination. The biochip is also designed with a large area reserved for adhesion. Inlet and outlet polyetheretherketone (PEEK) tubings are then glued into the microfluidic module.
--[p112]-- However, MEMS has diverse applications, and many of them demand different functional interfaces. Packaging should allow MEMS moving parts to interact with other components through optical, electrical, thermal, mechanical, or chemical interfaces. Challenging problems are usually dependent on specific MEMS functions. The following two examples will illustrate new packages developed with different functional interfaces.

===== [p150-154] Chapter 18 LED and Optical Device Packaging and Materials > 18.3.1.1 Liquid/Solid Epoxy Encapsulants for Monotonic Color LEDs (30块) =====
--[p151]-- The property parameters of the liquid epoxy encapsulant important for LED applications include: transparency, transparency retention upon thermal and radiation treatment, refractive index, glass transition temperature $\mathrm { ( T _ { g } ) }$ , coefficient of thermal expansion (CTE), viscosity, adhesion, flexural strength, modulus, toughness, moisture absorption, and flame resistance. The optical property requirements are certainly unique to the transparent encapsulant.
--[p152]-- The epoxy siloxane monomers of 1,3-bis[2-(3-{7-oxabicyclo[4.1.0]heptyl} ethyl]-tetramethyldisiloxane (BEPDS) was cured by anhydride. It was found that when catalyst PX-4ET was used, less thermal discoloration was observed. Thermal and UV discoloration varied directly with catalyst concentration, and minimum thermal discoloration was obtained with 0.71–0.35 mol $\%$ of PX-4ET. Anhydride concentration affects the physical properties of the materials.
--[p152]-- Maximum $\mathrm { T _ { g } , }$ , and minimum CTE and thermal discoloration were achieved when epoxy and anhydride were present in equivalent amounts [19]. The same monomer and other two with different length of dimethyl siloxanes were also cationically cured using thermal cationic initiator CP-77. These monomers showed good reactivity in thermal cationic polymerization. The discoloration of these polymers can be reduced with decreased catalyst concentration.
--[p151]-- Two types of epoxy resins are often used in the epoxy encapsulant formulations, diglycidyl ether of Bisphenol A (DGEBA), an aromatic epoxy resin, and cycloaliphatic epoxy resins. The structures of DGEBA and an example of cycloaliphatic epoxy resin are listed in Fig. 18.18. Among the various hardeners for epoxy resins, organic acid anhydrides are the most often used ones.
--[p153]-- Examples of the hardener used in the formulation include acid anhydrides and phoenolic hardeners, which are colorless or light yellow. Preferred hardening accelerators are the tertiary amines, imidazole derivatives, and phosphorus compounds [21].
--[p153]-- The process comprises a first step of melt-mixing the ingredients together and a second step of regulating viscosity of the molten mixture obtained in the first step at a given temperature. Preferred epoxy resins are bisphenol A, bisphenol F, novolac, alicyclic epoxy resins, and triglycidyl isocyanurate (TGIC), which is excellent in transparency and resistance to discoloration. Although such an epoxy resin may be liquid at room temperature, a solid epoxy resin is preferred.
--[p154]-- As the epoxy component, triglycidyl isocyanurate sold under the trade name TEPIC by Nissan Chemical Industries, Ltd. is particularly desirable. The cyclic anhydride component used in the formulation is desirably a cycloaliphatic anhydride, such as hexahydrophthalic anhydride. In order to promote reaction of cyclic anhydride component and the epoxy component, the anhydride ring must be opened. Such ring opening can be accomplished, for example, by active hydrogens.
--[p153]-- This encapsulant, on one hand, is room temperature stable for at least six months, yet cures fast at low temperature on the other hand. Moreover, the encapsulant has a high refractive index of 1.6 resulting from the high density of aromatic structure in the cross-linked network. Packaged with this encapsulant, the LED device was shown to exhibit an increased light output as demonstrated by both simulation and experimental measurement.
--[p151]-- It was found that, by adding nano-sized silica, the CTE of the epoxy encapsulant was lowered and the toughness was increased, while a good transparency was maintained [10, 18]. Similarly, approaches to increase the toughness and flame resistance need to be carefully selected not to adversely affect the optical properties.
--[p153]-- Epoxy resin based compositions have been widely used in the formation of molding compound for use as electronic packaging materials and encapsulants for semiconductor elements and electronic circuits. While molding compounds for semiconductor devices are application specific, there are a number of important materials property criteria for package performance.
--[p150]-- Used in low power LEDs, epoxy encapsulant remains transparent and does not degrade over many years for long-wavelength visible-spectrum and IR LEDs [17].
Epoxy based encapsulants fall into two categories based on their physical forms, liquid type and solid type, which is also called molding compound. These two types of encapsulants are used in different packaging processes.
--[p154]-- Among the mold release agents, higher fatty acids of 12 to 20 carbon atoms or lower alcohol (1 to 3 carbon atoms) esters, preferably saturated and most preferably stearic acid or methyl stearate, are utilized because they are very effective to facilitate the releasing of the product from the mold [23].
--[p152]-- DGEBA/amine, and cycloaliphatic/anhydride, the anhydride systems have significantly better color stability during thermal aging, while the amine system has better adhesion retention after humidity exposure. The anhydride-cured systems have higher $\mathrm { T _ { g } , }$ while the amine system is capable of lower temperature curing. As with most materials there are trade-offs in properties that must be considered when selecting materials for a specific application.
--[p151]-- This is because its low viscosity ensures easy handling, and the resulting network has very good optical and electrical properties. In Fig. 18.17, the structure of hexahydrophthalic anhydride (HHPA) is shown as an example in the anhydride family. DGEBA resin offers good thermal resistance and high strength, but its radiation resistance is not as good as cycloaliophatic resin. Cycloaliphatic resin has high $\mathrm { T _ { g } }$ and good radiation resistance but poor moisture resistance.
--[p151]-- In fact, care must be taken for any addition of ingredients into the formulation, because even clear liquid chemicals might have compatibility issue resulting poor transparency after curing. This could be a very challenging task.
Typical liquid epoxy encapsulants for LED applications are thermally curable two-part systems. Part A mainly contains epoxy resin(s), while Part B is made of hardener(s) and catalyst(s).
--[p150]-- 18.3.1.1 Liquid/Solid Epoxy Encapsulants for Monotonic Color LEDs
Epoxies are one of the most utilized polymeric materials in optoelectronics. Their unique characteristics, such as good mechanical, electrical, and optical properties, excellent chemical and corrosion resistance, good adhesion, and low shrinkage, have made the cost-effective epoxy resins suitable as encapsulating materials for LED applications.
--[p154]-- In desirable applications, a polyol is incorporated into the epoxy composition to assist in the ring opening of the anhydride and promote curing of the epoxy composition. In addition to the epoxy composition, the molding compound can include one or more antioxidant materials, i.e., IRGANOX 1035, 1010 and 1076 from Ciba Specialty Chemicals.
--[p153]-- Compared with the traditional molding compound, optical properties, such as transparency in the desired wavelength range, and the transparency retention during service, need to be considered besides the other properties important for a molding compound.
Katsumi Shimada disclosed a process producing an epoxy molding compound for photosemiconductor element encapsulation [21]. The formulation contains an epoxy resin, a hardener, and a catalyst.
--[p153]-- It is important to understand that a change in any package material including die attach adhesive can affect mold compound reliability and, as such, compatible material selection is imperative.
