Repository: NARUTOBEST/semiconductor-knowledge-qa

# heldout 泛化集出题管线(v2,2026-10-01)

与 `pipeline/dev/` 平行、互不混放的 heldout 侧出题管线。
总协议见 `../protocol_v2.md`(v2:取消 source 隔离红线,全库遴选文档)。

## 本目录内容
| 文件 | 用途 |
|---|---|
| `fetch_material.py` | 从 Qdrant(16333 转发)抓取本 track 8 篇文档的真实 chunk 原文 |
| `draft_material/` | 8 篇素材 txt + 草稿 json(每篇 25 题,含 evidence 逐字摘录) |
| `build_datasets_heldout.py` | 草稿 -> `eval/qa_sets/v2_20261001/heldout_200.json` + 校验报告 |
| `_extract_result.py` | 出题 agent 结果恢复(从会话 transcript) |
| `_verify_acceptance.py` | evidence 溯源覆盖率校验(自动发现本目录全部草稿) |
| `_prompt_template.txt` | 出题 agent 提示词模板 |
| `acceptance_report.json` / `_acceptance_failures.txt` | AI 验收记录(heldout 侧) |
| `verify_log.md` | 人工核对清单(heldout 200) |

File: eval/pipeline/heldout/draft_material/10_EUV_Lithography.txt (part 29 of 32)
--[p122]-- He is the author of over three-dozen patents and 100 technical publications, and is the inventor of double exposure as a resolution enhancement for lithography. Dr. Neisser is the current chair of the International Roadmap for Devices and Systems (IRDS) Lithography Technical Working Group.
Gregg Gallatin received his Ph.D. in theoretical physics from Penn State in 1981 and worked in academia until 1984 when he went to industry.
--[p121]-- Robert is now a tenured Professor at the College of Nanoscale Science and Engineering within SUNY Polytechnic Institute investigating new materials for use in EUVL and biological applications. His specific research interests include:
• EUV photoresist exposure mechanisms
• High-quantum-efficiency EUV photoresists
• Design and synthesis of photoacid generators
• Acid amplifiers for use in EUVL
• Design and synthesis of photoimagable hydrogels for cell growth
--[p122]-- He has worked for Perkin-Elmer, SVG Lithography, Bell Labs, IBM Watson, and the Center for Nanoscale Science and Technology (CNST) at NIST in Gaithersburg, Maryland. Currently, he is consulting full time. The name of his consulting company is Applied Math Solutions, LLC. He has done modeling, simulation, and analysis
--[p121]-- Robert worked for Polaroid (1987–1990) and at Shipley/Rohm & Haas (1990–2005), where he did product development research in the areas of electrodeposited, dielectric, color filter, DUV, EUV, x-ray, and e-beam photoresists. Robert was the first chemist in the world to design resists for EUVL, starting in 1998 while working at Shipley Co. and in collaboration with the EUV LLC.

===== [p4-5] 7.8.7 Black border (3块) =====
--[p5]-- One method to reduce the reflectivity in this region involves removal of the absorber and MLM by etching down to the glass substrate and creating a low-reflection trench around the image field.<sup>193</sup> It was shown that the resulting EUV reflectivity was below 0.05% and DUV reflectivity was less than 6%.<sup>194</sup>
--[p4]-- 7.8.7 Black border
EUV reflectivity of the absorber image border is 1–3%, depending on the absorber height. Therefore, as illustrated in Figure 7.76, structures at the edge of the die receive 1.5–5% extra background light, while in the corners this can be as much as 4.5–15%. Such high levels of extra background light will result in an unacceptable CD drop at the edges of the adjacent dies and deterioration of imaging in the corners.
--[p4]-- The contrast and process window of structures at the edges is also very poor because of this parasitic exposure.<sup>192</sup>
A solution to this problem is to reduce EUV reflectivity at the image border. Because of the presence of DUV out-of-band light in current EUV exposure tools, the DUV reflectivity of the image border should also be controlled.

===== [p206-207] Chapter 10 EUVL System Patterning Performance > 10.4.1 Introduction (7块) =====
--[p207]-- If we go back to our example of a 10-nm contact and ask the question of how many photo-acid generators, quenchers, and protecting groups there are in the given volume, we will get a mean number and a standard deviation that will approximately equal the square root of the mean value, as we saw in the case for the photons. This localized materials variability thus also plays an important role in the final pattern variability.
--[p206]-- 10.4.1 Introduction
The problem of stochastics in photoresist patterning is becoming increasingly important as we push to critical dimensions in the single-digit nanometer regime. Historically, this has been viewed primarily from the photon perspective, where Poisson statistics allow us to draw a clear relationship between localized average exposure dose and variability.
--[p206]-- This would translate to a 10% rms dose variation, which clearly would not be acceptable. In practice, the situation is certainly more complicated and nuanced, but the limitations of Poisson photon statistics are unavoidable.
The stochastic challenges, however, do not end here. The photon image can be thought of as the best case, but in reality this photon image must still be captured in a physical material, which itself may suffer from stochastic limits.
--[p207]-- Noting that resist can be thought of as a blend of chemical components with finite densities such that counting statistics come into play when considering the number of relevant chemical components within a given target-patterning feature volume, the material components themselves can be treated as Poisson random variables. For example, consider a typical chemically amplified resist consisting of photo-acid generator, quencher, and polymer with protecting groups.
--[p206]-- The problem becomes especially acute at EUV relative to DUV wavelengths owing to the fact that EUV photons are approximately 15 more energetic than DUV photons. Thus, for the same dose conditions, an EUV exposure will nominally have 15 fewer photons than a DUV exposure. Because dose variability is actually dependent on the mean photon count rather than the mean dose, under identical dose conditions, an EUV exposure will suffer from significantly higher variability.
--[p206]-- As a rule of thumb, Poisson statistics tells us that the variability in the number of photons exposing a given feature will equal the square root of the average number of photons in that feature. Let us take for example a contact hole; if one were to use a photoresist that required only 100 photons on average to expose that contact, we could expect the rms variation in actual delivered photons to be 10, or 10% of the average.
--[p207]-- Although the presence and trends of these stochastic effects can be readily described heuristically as above, a quantitative understanding of the limitations requires the use of stochastic modeling methods.<sup>28–34</sup> One such method is the Multivariate Poisson Propagation Model (MPPM),<sup>29,31,34</sup> which enables the study of the relative importance of a variety of stochastic terms in both chemically amplified (CA) and non–chemically amplified resists both in terms of LWR and CDU.

===== [p249-250] Appendix Reference Data for the EUV Spectral Region\* > M (5块) =====
--[p249]-- M
magnetic debris mitigation, 150, 166, 381   
magnetic plate, 627   
magnetically levitated wafer stage, 15   
magnetorheological figuring (MRF), 274   
magnetron sputtering, 304   
magnification (MAG), 230, 241–243, 251   
mandrels, 258   
Maréchal criterion, 32, 276   
Marshall Space Flight Center, 3   
mask effect on high-NA imaging, 247   
mask efficiency, 250   
mask error enhancement factor (MEEF), 470   
mask (reticle) handling, 636
mask heating, 632
mask MSFR (slope error), 415
--[p250]-- mask stage, 628
mask writing errors, 598
mass-limited target, 40, 114
master oscillator power amplifier (MOPA), 110, 114, 121, 175
—architecture, 123
—with pre-pulse, 121
mechanism for the generation of acid in CARs, 512
MEDEA Extreme UV Alpha Tools Integration Consortium (EXTATIC), 21
Media Lario Technologies, 259
megasonic cleaning, 418
MET5, 232, 606
metal-containing resists, 568
metal-oxide films, 535
metal-oxide model, 559–560
metal–oxide semiconductor (MOS), 12
--[p250]-- Mo/Si multilayer, TEM image, 423
Mo/Si multilayer mirror —long-term stability, 338 —planar, 211 —spherical, 211
Mo/Si stack, cross-sectional TEM image, 419
MoSi<sub>2</sub>, 342
mode-locking, passive or active, 174
modeling of resist —development, 552 exposure, 552 —image intensity distribution, 551 —initial resist rate, 551 —post-exposure bake, 552
modulation transfer function (MTF), 660, 662–663
moiré alignment system, 15
molar metal-to-sulfate ratios, 535
molecular dynamic simulation, 558–559
--[p250]-- methacrylate [-O<sub>2</sub>CC(CH<sub>3</sub>)=CH<sub>2</sub>)], 539
metrology source requirements, 198
Microelectronics Development for European Applications (MEDEA ), 21
micro-interferometers, 274
microscope, resolution limit, 226
mid-spatial-frequency roughness (MSFR), 16, 17, 32, 273, 279, 305, 415, 655
Mie scattering, 172
mirror surface errors, 655
mitigating gas, 357
Mo/Si coating at normal incidence, —peak reflectivity, 419
Mo/Si mirror reflectivity, 118, 227
--[p250]-- Molecular Organometallic Resists for EUV (MORE), 542
mononuclear organometallic complexes, 542
Monte Carlo modeling, 510, 533
multilayer defect avoidance (MDA), 440
multilayer mirror lifetime, 373
multilayers as Bragg reflectors, 227
multiple-epoxy-containing crosslinker, 524
multiple patterning, 226
Multivariate Poisson Propagation Model (MPPM), 675, 678 —predicted LWR and CDU terms, 680

===== [p162-164] Chapter 9 Fundamentals of EUVL Scanners > 9.3.6 Metrology (10块) =====
--[p162]-- 9.3.6 Metrology
The metrology of EUV scanners is in principle the same as that used for ArF(i) systems. The sensors needed for wavefront metrology and for alignment of the wafer to the mask must operate in vacuum. EUVL scanners can make use of the same software and metrology sequence. An example is the ‘measure wafer’ metrology step, which results in the optimum leveling of the chucked wafer (left part of Fig. 9.47). As in an ArF(i) tool, first a wafer is aligned to the wafer stage.
--[p162]-- On the left, the process dependency for different layer stacks is shown for a sensor with a 70-deg angle of incidence and a certain light spectrum. On the right, the angle of incidence is increased, and the spectrum is shifted to a shorter DUV wavelength. By doing this, a reduction of more than a factor of 2 in the process dependency has been demonstrated.
New challenges are corrections for wafer, mask, and POB heating.
--[p162]-- Then the topology of the complete wafer is measured using the positioning system and focus sensor system (left side of Fig. 9.47). On the exposure side, the wafer stage is aligned to the reticle and reticle stage. By combining information on the measurement and the exposure position, the wafer is aligned to the reticle in the horizontal plane (right side of Fig. 9.47). The entire sequence is fully automated under software control.
--[p162]-- The incoming beam is not only reflected by the top surface, but also by the underlying layer stack, as shown in Fig. 9.48. This so-called processdependent effect can result in an error in the measured wafer height. The process dependency of the sensor can be reduced by optimizing the angle of incidence of the light and/or optimizing the spectrum of the light. Figure 9.48 shows the simulated process dependency for a number of different layer stacks and two different level-sensor configurations.
--[p164]-- Higher-order mask heating deformations become relevant when the source power increases and the overlay requirement is more stringent. In this case, more-advanced correction strategies are needed. Observer-based control strategies, using real-time input of the heat load and temperature measurements on the system, will be applied.<sup>78</sup> Figure 9.49 is an example of such a control strategy.
--[p162]-- Section 9.2.1 explains that the Rayleigh depth of focus is strongly reduced for high-NA systems, and hence improvements of the focus control systems are required. The topology of the wafer is measured based on the principle of optical triangulation. The light entering the sensor light is reflected by the wafer surface, and the height is measured by the displacement of the reflected beam.
--[p164]-- The infrared light results from the way EUV light is produced in the EUV source. Wafer heating causes thermo-mechanical deformations of both the clamp and the wafer. The design of the system is such that the wafer and clamp temperature are as stable as possible, but the resulting deformations are larger than allowed by the overlay budget. Therefore, a correction model is needed. The correction model is calibrated by measuring the heating-induced overlay effects.
--[p164]-- The performance of mask heating has been investigated for the different correction strategies.<sup>79</sup> The results are presented in Fig. 9.50, which shows that the mask alignment based on the wafer stage sensor system TIS significantly reduces the effect. Furthermore, an observer-based model further reduces the effect.
A similar method can be applied for wafer heating. The wafer and wafer clamp temperature increase significantly due to absorption of EUV and infrared light.
--[p164]-- POB heating is minimized by selection of a lens material with a low thermal expansion and by inline metrology. The mask is made from the same material as the POB mirrors, but the thermal load can be significantly larger. The heat absorption in the mask partly depends on the patterned area. The most dominant heating effect is magnification; this effect is measured and corrected during the so-called mask alignment.
--[p164]-- The calibration and expose flow is given in Fig. 9.51.

===== [p158-159] Chapter 9 Fundamentals of EUVL Scanners > 9.3.3 Mechatronic architecture (3块) =====
--[p158]-- For these reasons, the metrology frame must be dynamically isolated from the supporting base frame, which itself is disturbed by floor motion and stage reaction forces. Other dynamical requirements on the optics structure include the dynamical reaction path of the mirrors, and mirror disturbance forces propagating through the POB frame, which absorbs the mirror reaction forces (Fig. 9.44).
Since the EUV system operates in vacuum, the stages cannot use air bearings.
--[p158]-- 9.3.3 Mechatronic architecture
In EUV systems, the mirrors in the projection optics are typically positioncontrolled using actuators and high-resolution encoder sensors.<sup>71,72</sup> The encoders are mounted on a metrology frame, which must be dynamically stable since any deformation will lead to positioning errors.<sup>73</sup> Also, highfrequency movements of the POB frame cannot be accurately tracked by the mirror control loops.
--[p159]-- Therefore, magnetically levitating long-stroke movers may be combined with six-degrees-of-freedom short-stroke actuators and flexuresuspended balance masses. Interferometer systems can be used for position measurement of the stage with respect to the projection optics. No atmospheric disturbances of the interferometer-based measurement systems are present as the system operates in vacuum.

===== [p126-127] Chapter 9 Fundamentals of EUVL Scanners > 9.1.2 Business drivers (3块) =====
--[p126]-- More details can be found in Section 9.3.5.
connecting the conducing lines vertically. Each layer is imaged in a separate exposure step on a lithography tool. From this picture it is clear that a stepand-scan system should fulfill the following main tasks:
– Imaging: Print any individual layer at a resolution supporting the design of the layer.
– Overlay: Put the next layer very accurately on top of the previous layer. In other words, the lines and the contacts in Fig.
--[p126]-- 9.1.2 Business drivers
Figure 9.2 shows a typical layout of a part of an integrated circuit. In Fig. 9.3, one can see that such a device consists of several layers. There are layers with conducting lines and layers with plugs [so-called contact holes (CH)
<sup>\*</sup>Note that the term vacuum can be misleading here. Although the used components are specified to maintain an ultrahigh vacuum, mainly for reasons of cleanliness, the vessel is actually filled with H at a pressure of 0.03 mBar.
--[p127]-- 9.3 should be well aligned over the entire chip area. An illustration of the tremendous challenge chipmakers are facing is shown in Fig. 9.4.
Apart from these two requirements, a third business driver is also important:
– Productivity: These layers have to be printed in an economical way, so the exposure tool must have a sufficiently large throughput.

===== [p41-41] Chapter 8 Photoresists for EUV Lithography > 8.4.4 Maximum quantum yield in chemically amplified photoresists (2块) =====
--[p41]-- Ultimately, the FQYs of these resists were shown (Fig. 8.10) to plateau at PAG concentrations greater than 600 mM, with iodonium PAGs producing more acid than sulfonium or nonionic PAGs at all concentrations. More importantly, this work demonstrated a maximum FQY of 4.9–5.9 acids per photon for the iodonium PAGs.<sup>72,74</sup>
--[p41]-- 8.4.4 Maximum quantum yield in chemically amplified photoresists
Research by Higgins et al.<sup>72,73</sup> and Hirose, Kozawa, and Tagawa<sup>74</sup> determined film quantum yields (FQYs) of acid production during EUV exposure by formulating CARs with an acid-sensitive dye (Coumarin-6) to measure the concentration of acid in a film with UV/Vis absorbance spectroscopy. These researchers determined FQYs for resists containing three different PAGs at concentrations ranging from 0–1000 mM.

===== [p25-26] Chapter 8 Photoresists for EUV Lithography (7块) =====
--[p26]-- 8.11.2 Mechanism of EUV exposure   
8.11.3 Types of resists   
8.11.4 Acid amplifiers and PSCAR   
8.11.5 LER and modeling   
8.11.6 Benchmarking of resists   
Notes and References
--[p26]-- 8.8.3 Mononuclear metal resists   
8.9 LER and Modeling   
8.9.1 Background: continuous and stochastic models   
8.9.2 Modeling steps   
8.9.3 Specific resist models   
8.10 Benchmarking Studies: Tool Dependence and Resist Performance   
8.10.1 Introduction   
8.10.2 Interference lithography   
8.10.3 MET imaging   
8.10.4 Beta tool and production scanner imaging   
8.10.5 Comparison to ArF   
8.10.6 Comparison of organic and metal-based resists   
8.11 Summary   
8.11.1 Background
--[p26]-- 8.7.1 Introduction to acid amplifiers   
8.7.2 Lithographic capabilities of acid amplifiers in EUV photoresists   
8.7.3 Fluorine-stabilized AAs and olefin triggers   
8.7.4 Synthesis and preliminary lithographic performance of fluorine-stabilized polymers   
8.7.5 Photosensitized chemically amplified resists (PSCAR)   
8.7.6 Conclusions   
8.8 Metal-Containing Resists   
8.8.1 Metal oxide resists from Oregon State University and Inpria   
8.8.2 Tin oxide cluster resists from CNSE
--[p25]-- Chapter 8 Photoresists for EUV Lithography
Robert L. Brainard SUNY Polytechnic Institute, Albany, New York, USA
Mark Neisser Kempur Microelectronics Inc., Beijing, China
Gregg Gallatin Applied Math Solutions, LLC, Newtown, Connecticut, USA
Amrit Narasimhan GLOBALFOUNDRIES Inc., Albany, New York, USA
8.1 Introduction   
8.2 Earliest EUV Resist Imaging
--[p25]-- 8.5 Organic Photoresists 8.5.1 Polymethylmethacrylate (PMMA) resists 8.5.2 Environmentally stable chemically amplified photoresists 8.5.3 Low-activation-energy, acetal, or ketal resists 8.5.4 Chain-scission resists 8.5.5 ArF polymer platforms
8.5.6 Sulfonium-based resists   
8.5.7 High-fluorine resists   
8.5.8 Non-polymer-based organic EUV resists   
8.6 Characterization of Development Using AFM   
8.7 Strategies for Improving Resist Sensitivity: Acid Amplifiers and Photosensitized CARs
--[p25]-- 8.4 Mechanisms of Resist Exposure to EUV Light 8.4.1 Introduction 8.4.2 The physics of EUV exposure mechanisms 8.4.3 The chemistry of EUV exposure mechanisms 8.4.4 Maximum quantum yield in chemically amplified photoresists 8.4.5 Total electron yield in EUV photoresists 8.4.6 Mechanisms of acid generation in CARs 8.4.7 Electron travel distance in photoresists 8.4.8 Conclusions
--[p25]-- 8.3 Absorption Coefficients of EUV Photoresists 8.3.1 Definitions of transmission and absorption 8.3.2 Early absorption goals 8.3.3 A change in absorption goals: from light to dark 8.3.4 Measuring absorption of actual resist films

===== [p32-32] Chapter 8 Photoresists for EUV Lithography > 8.3 Absorption Coefficients of EUV Photoresists (3块) =====
--[p32]-- One important consequence of these mechanistic differences is that the EUV absorption is primarily determined by the elemental composition and mass densities of the resist—not the precise arrangement of these elements within the molecule (its structure) as it is at longer wavelengths.
--[p32]-- 8.3 Absorption Coefficients of EUV Photoresists
The absorption of imaging light is one of the most important resist properties.<sup>28</sup> Photoresist absorption of EUV light is just as important as in the previous four lithography wavelengths; however, the mechanism by which EUV photons are absorbed is very different from the mechanisms for absorbance of longer wavelengths (157 to 365 nm).
--[p32]-- At longer wavelengths, the light interacts with the molecules in the resist by exciting an electron from a filled molecular orbital to an empty orbital (Fig. 8.5). In EUVL, however, the 92-eV photons remove electrons from the molecule, creating high-energy electrons ( 80 eV) and holes.

===== [p58-59] Chapter 8 Photoresists for EUV Lithography > 8.7.1 Introduction to acid amplifiers (7块) =====
--[p58]-- 8.7.1 Introduction to acid amplifiers
One challenge facing the developers of EUV resists is the need to simultaneously improve the resolution, LER, and sensitivity (RLS) tradeoff.<sup>124</sup> Brainard and coworkers have predicted that the best way to beat the RLS tradeoff is to create more acid molecules per absorbed photon,<sup>88</sup> and that one method for achieving this goal may be through the use of acid amplifiers (AAs).
--[p59]-- In the absence of acid, the sulfonic ester can still decompose to generate a sulfonic acid via an uncatalyzed mechanism (U). The strategy for designing new acid amplifiers is to maximize the rate of the acid-catalyzed decomposition while suppressing the rate of the uncatalyzed decomposition.
--[p59]-- A possible mechanism for catalyzed and uncatalyzed decomposition of acid amplifier 3HB is shown in Fig. 8.25. When the decomposition is autocatalytic, the trigger is first protonated and then cleaved (T) to produce an allylic sulfonic ester, which then decomposes thermally to yield a second double bond and a sulfonic acid (A). The sulfonic acid produced by the AA should be strong enough to cause autocatalytic decomposition.
--[p59]-- Only two AAs generated fluorinated sulfonic acids.<sup>130</sup> However, the AAs designed for use in EUV resists were specifically designed to create very strong fluorinated acids since they give the best lithographic performance.<sup>132</sup> This section describes the use of AAs in EUV photoresists and shows how specific structural features within the AAs affect the lithographic performance of the resists and the stability of the AAs.
--[p58]-- Acid amplifiers are compounds that decompose in the presence of catalytic acid to create more acid [Fig. 8.24(a)]. In a CAR, therefore, they can be used to amplify the amount of acid generated by PAGs during exposure.
--[p59]-- Acid amplifiers have been known since the 1990s, and 26 were described in the literature<sup>125–130</sup> prior to their first use in EUVL.<sup>131</sup> For the most part, the AAs presented in the early work almost always generated weak sulfonic acids, typically, toluene sulfonic acid.
--[p59]-- The basic design of AAs for use in EUV resists is shown schematically in Fig. 8.24(b).<sup>131,133</sup> Acid amplifiers contain three parts: a body, an acid labile trigger (T), and an acid precursor (A). In the presence of catalytic acid, the trigger is “pulled,” generating an intermediate that has a weak bond between the body and the acid precursor. The acid is released from the body and can then catalyze further decomposition of the AA.

===== [p138-140] Chapter 9 Fundamentals of EUVL Scanners > 9.2.2 Full-field tools: past 0.25 NA (5块) =====
--[p139]-- Type | LPP/Sn tape | Synchrotron | Synchrotron | DPP/LPP | Xe-DPP
Synchrotron
In 2010 ASML introduced the NXE:3100 (Fig. 9.17),<sup>40</sup> a twin stage system with a NA of 0.25 targeted for early production. In total, six of these systems were built. The next generation was targeted for the 16-nm node and has a NA of 0.33. With advanced off-axis illumination, the resolutions of these systems can be extended down to 13 nm. Going farther in resolution requires a larger NA.
--[p139]-- Table9.2Overviewofsmall-fieldtools.
Tool Group First exposure | Ref. 26 NTT 1985 | SFET27,28 FOM 1992 | SFET29,30 Bell Labs 1990 36/13.9 nm | SFET31 Sandia (SNL) 1994 13.5 nm | HiNA97,98 Nikon 2001 | MET332 LBNL 2003 | SFET33,34 SELETE 2006 | HSFET³5 EIDEC 2016 | MET536 LBNL 2018 (planned)
wavelength POB | 11 nm | 10.5 nm | 13.5 nm | 13.5 nm | 13.5 nm | 13.5 nm | 13.5 nm
NA | 0.10 | 0.15 | 0.08 | 0.10 | 0.3 | 0.3 | 0.3 | 0.51 | 0.03 × 0.15 mm²
--[p139]-- Field size Resolution | 4 mm Ø | 0.5 mm 100 nm | 0.5 × 0.5 mm² | 0.3 × 0.5 mm² | 0.2 × 0.6 mm2 13 nm | 0.2 × 0.6 mm² | 0.03 × 0.2 mm² 14 nm | 8nm
Demag | 4μm 8× | 80 nm 10× | 20× | 100 nm 10× | 30 nm 5× | 5× | 5× | 5× | 5×
Illuminator
Type Sigma | Condenser | Condenser | Collimated beam | Condenser | Switchable fly&#x27;s eye 0.8 | Scanning 0.0–1.0/flex | Koehler 0.7/0.3 | 1.0/6 apertures | Scanning 0.01-1.0/flex
Source | 0.5
Synchrotron
Synchrotron | LPP
--[p138 [表]]-- 9.2.2 Full-field tools: past 0.25 NA
The first full-field EUVL system was introduced in 2006 and had a NA of 0.25.<sup>38</sup> It was the so-called Alpha Demo Tool (ADT) (Fig. 9.15). The two realized systems were installed at the research institutes IMEC and SEMATECH and used for early process and resist development. The system supported the 32-nm node. One year later, Nikon introduced their EUV1 exposure tool.<sup>39</sup> This system was installed at SELETE (Fig. 9.16).
--[p140 [表]]-- Figure 9.18 shows possible POB designs for the different NAs. Table 9.3 provides an overview of the early full-field tools.
Table 9.3 Overview of the early full-field tools.
Tool | ETS41-43 | ASML ADT | Nikon | ASML NXE:3100
NA | 0.1 | 0.25 | 0.25 | 0.25
Sigma | 0.7 | 0.5 | 0.8 | 0.8
Field size | 24 × 32 | 26 × 33 | 26 × 33 | 26 × 33
Resolution | 70 nm | 32 nm | 30 nm | 22 nm

===== [p166-167] Chapter 9 Fundamentals of EUVL Scanners > 9.3.7 Material handling systems and clamps (8块) =====
--[p167]-- To minimize the potential for added contamination to the front side or back side of the mask, special precautions are needed for the mask management design. EUV dual pods—a type of mini environment—are used outside of the scanner and in presenting masks to the scanner for loading. Materials used in the dual pods and in the scanner must be specially selected to avoid shedding, and the locations of moving parts and materials in contact with the mask are controlled.
--[p166]-- 9.3.7 Material handling systems and clamps
The wafer and mask handling subsystems in EUV scanner systems form the interface between the atmospheric environment and the vacuum main chamber of the scanner. The main difference compared to non-EUV systems is that masks and wafers cannot be fixed with vacuum forces, so electrical forces are needed.
--[p167]-- If the mask back side gets contaminated with particles that are large in height (>3 mm), there can be an impact on overlay; however, given the nature of the scanner mask chuck design, many tens of adders can be tolerated without impacting performance, particularly since most contamination found is organic and is compressed when the mask is clamped.
--[p167]-- Recent developments have led to the introduction of an EUV pellicle, effectively eliminating the frontside contamination risk (Section 9.3.9).
For future systems with a higher resolution, pellicles are considered to be essential.
--[p166]-- This means that the mask and wafer stages are equipped with an electrostatic clamp.<sup>80</sup> Figure 9.52 shows the principle of an electrostatic clamp. Between the mask and the electrode is a dielectric layer. The clamp force depends on the applied voltage, the dielectrical properties, and the distance between the mask/wafer and the electrode (see Fig. 9.52).
--[p166]-- The wafer is pre-aligned in the atmospheric part, brought to the vacuum environment, and loaded to the measurement stage. After completion of the measure and exposure sequence, the wafer is unloaded and handed to the track or FOUP for the next process steps.
Cleanliness is extremely important during mask handling. Particles on the back side introduce mask deformation, which can give overlay and focus errors. Particles on the front side can be imaged and have a direct impact on yield.
--[p166]-- Both the wafer and the mask are clamped over the full surface, meaning that special attention must be paid to prevent contamination; a particle on the back side can introduce wafer or mask deformation.
The wafer handler forms the interface between the track (equipment for coating and development of the wafers) or a front-opening unified pod (FOUP) and the scanner system. Figure 9.53 shows the wafer flow.
--[p167]-- In an EUV scanner, the mask is never directly handled when it is transported in the EUV inner pod. The only direct contact to the mask is at the back side when the mask is clamped to the mask stage for exposure (Fig. 9.54).

===== [p101-102] Chapter 8 Photoresists for EUV Lithography > 8.11.5 LER and modeling (7块) =====
--[p101]-- 8.11.5 LER and modeling
There are three generic approaches to modeling the exposure and development of photoresists: non-stochastic continuum models, stochastic continuum models, and discrete stochastic models. All of these modeling types have to take an initial resist state and simulate the image intensity distribution, the exposure process, and the chemical changes directly resulting from exposure, the PEB process, and the development process.
--[p102]-- The stochastic models show the experimentally observed photospeed to LWR/LER tradeoff quite well and suggest that a lower bound to the LWR and LER is achievable with CARs.
--[p101]-- Because the EUV wavelength is 14 shorter than that of ArF, the shot noise is the square root of 14 (3.8) times larger for EUV than ArF, all other things being equal. But all other things are not equal. The smaller feature size of resists printed with EUVL means that there are fewer photons per printed feature in EUV imaging than in ArF imaging.
--[p101]-- The size of the shot noise is determined by the square root of the number of absorbed photons, so shot noise, as a percentage of the nominal CD, is worse for smaller features. These two effects, fewer photons and smaller CDs, combine to make noise a larger issue in EUV imaging than in ArF. EUV photons are expensive, and scanner throughput is important for EUV cost, so making the resist slower in photospeed to increase the number of photons used is not desirable.
--[p101]-- Stochastic resist chemistry effects are due to the random nature of the distribution in space of photoresist protecting groups, PAGs, and quencher molecules, as well as the actual conformations and positions of the polymer molecules. The other source of stochastic variation is shot noise, the random variation in the actual number of photons absorbed for a nominal exposure dose.
--[p101]-- An alternative is to increase resist absorption to increase the number of absorbed photons and, thus, reduce the shot noise.
The results of calibrated models can match experimental behavior quite well. One set of researchers found that simulated CDs matched experimental values within one nanometer for lines and spaces and within two nanometers for contact holes. Linewidth roughness was predicted with an error of less than one nanometer.
--[p101]-- Which type of model is used depends on what sort of information is needed. In EUV imaging, some modeling of primary and secondary electron behavior is also needed if a detailed simulation model is to be used.
The nonstochastic models have many uses but cannot model LWR or CDU because the source of those effects is stochastic.

===== [p248-248] Appendix Reference Data for the EUV Spectral Region\* > I (2块) =====
--[p248]-- intensity uniformity, 263
interdiffusion, 301, 338
interface roughness, 301, 424
interferogram, 231
interferometry-based metrology, 231
intermediate focus (IF), 112, 153, 219, 228, 621
internal excitation, 514
inverse Cassegrain, 25
ion average charge state, 171
ion-beam figuring (IBF), 274
ion-beam projection lithography (IPL), 68, 84
ion-beam sputter deposition (IBD), 36, 304, 420
ion polishing, 425
ion spectra, 378
ion wind, 134
ionization rate of Sn, 173
IR drive laser, 262
IR-suppression grating, 262
iridium (Ir)-coated Schwarzschild optic, 8
isomorphic system, 614
ITRS, 42, 60, 602
--[p248]-- I
ideal PSF (Airy disk), 289–293   
illumination channel, 267   
illuminator, 228, 263, 594   
illuminator pupil tuning, 269   
image contrast, 250, 430   
image optimization, 269   
image placement error (IPE),   
415–416, 462, 465
image quality, 250
IMEC—Interuniversity Microelectronics Centre, 228
in situ cleaning, 40, 102, 105, 156, 371, 387
inband EUV brightness, 198, 213
inband EUV output power, 213
inband EUV spectrum, 117
inplane distortion (IPD), 430
intensity dependence, 345–349

===== [p191-191] Chapter 10 EUVL System Patterning Performance > 10.3 EUV and Aerial Image Variability (2块) =====
--[p191]-- 10.3 EUV and Aerial Image Variability
Pattern variability in the form of contact hole critical dimension uniformity (CDU) and line-edge/width roughness (LER/LWR) remains a significant challenge for EUVL. EUVL suffers from two primary EUV-specific challenges from this perspective: sub-nanometer phase roughness on the reflective mask and photon shot noise concerns arising from the high energy per photon.
--[p191]-- An additional mask source of patterning variability is mask pattern roughness, which is very effectively coupled to the wafer as a result of the high resolution of EUV. Moreover, as we approach feature sizes in the single-digit nanometer regime, resist material stochastics also begin to play a crucial role.

===== [p170-171] Chapter 9 Fundamentals of EUVL Scanners > 9.4.1 Future prospects (2块) =====
--[p170]-- 9.4.1 Future prospects
Now we can ask ourselves, what are the potential next steps to continue to follow Moore’s law? Starting with the first Rayleigh equation [Eq. (9.1)], there are basically three possibilities:
– Continue to improve the 13.5-nm 0.55-NA system in a manner similar to ArF immersion development: Improve the imaging and overlay
performance, and increase throughput. This approach allows for further shrinkage by operation at a lower $k _ { 1 }$ and/or by multiple patterning.
--[p171]-- – Increase the NA to beyond 0.55.
– Take the next step toward a shorter wavelength.
All three approaches have their own advantages and technological challenges.

===== [p102-102] Chapter 8 Photoresists for EUV Lithography > 8.11.6 Benchmarking of resists (4块) =====
--[p102]-- Recent work reported just as this chapter was written suggests that this issue will be worse than might be expected from simple extrapolations of CD variation using the normal distribution,<sup>225,226</sup> and future EUV imaging is expected to be done with smaller feature sizes, which will also make imaging noise more of a concern.
--[p102]-- The results do show that improved tools and resists optimized for them have improved EUV resist imaging. Given that EUV tools are continuing to improve in many aspects, we can expect better EUV imaging in the future. However, it is clear from all of the benchmarking and science discussed in this chapter that improving EUV noise is much more of an issue than improving EUV resolution.
--[p102]-- 8.11.6 Benchmarking of resists
Many groups have done benchmarking of commercial and experimental EUV resists. Interference imaging gives a much better aerial image than scanner lenses do and is useful for exploring the ultimate resolution of resists. Scanner benchmarking is better for selecting a resist for actual use. While much progress has been made in resists, the benchmarking has consistently shown more LWR and CDU than is desired and a clear tradeoff of photospeed and LWR.
--[p102]-- The future of EUVL will be determined by the ability of equipment providers, materials providers, and EUV users to minimize, manage, and accommodate all of the stochastic effects in EUV imaging.

===== [p157-158] Chapter 9 Fundamentals of EUVL Scanners > 9.3.2.3 The projection system (6块) =====
--[p157]-- In the initial setup of the system, the wavefront sensor data in combination with data from resist measurements can be used to optimize the system for imaging and overlay performance. The measured wavefront can be optimized by adjusting the position of the mirrors in the POB. Figure 9.42 shows the basic sequence used to set up the projection optics.
When wafers are exposed, 40% of EUV light is absorbed on every mirror.
--[p157]-- The first-generation EUV systems were characterized by a RMS value less than 1 nm, while current systems have a RMS value below 0.3 nm. The requirement for the high-NA systems should match the ultimate resolution requirement and will need to be around 0.15 nm. Figure 9.41 shows the evolution of the wavefront requirements for the different NAs. The requirements for the even and odd wavefronts are derived from the overlay and focus specification, as discussed in Section 9.1.2.
--[p157]-- Wavefront improvement is basically achieved by improving the manufacturing processes for polishing and metrology. Inline wavefront metrology at the actinic wavelength is essential for system setup and maintaining system stability in a production environment. For this purpose, the EUVL systems have an inline wavefront sensor incorporated into the wafer stage.<sup>70</sup> This sensor is capable of measuring individual Zernike polynomials with an accuracy better than 0.1 nm.
--[p157]-- 9.3.2.3 The projection system
The EUV development for the projection system is described in Sections 9.2.2– 9.2.4. The most prominent design parameters are the NA and the wavefront error.
The aberrations can be divided based on their impact as follows:
– The total wavefront error degrades the aerial image and results in contrast loss.
– The odd aberrations cause a pattern shift (overlay) and imaging asymmetry (left/right differences).
– The even aberrations impact focus performance.
--[p158]-- This causes global and local heating of the mirrors, which may cause changes in aberrations, overlay, and focus. The average temperature of the POB is kept constant with a passive cooling system. Local temperature effects can be minimized by using a mirror material with a very low thermal expansion coefficient. The thermal expansion coefficient of the mirror material depends on the temperature, as shown in Fig. 9.43.
--[p158]-- The thermal expansion coefficient is zero at a certain temperature: the zero-crossing temperature (ZCT). Mirrors operating around the ZCT show minimal temperature deformations.
Residual effects of mirror heating are monitored by scanner metrology and corrected by adjustment of the mirror positions. The time constants for POB heating are long compared to the wafer exposure time, so no corrections are needed during the exposure of a single dose.
Long-term aberration drifts are measured with the inline wavefront sensor and fed back to the mirror positions.

===== [p80-80] Chapter 8 Photoresists for EUV Lithography > 8.9 LER and Modeling (1块) =====
--[p80]-- 8.9 LER and Modeling

===== [p187-188] Chapter 10 EUVL System Patterning Performance > 10.2.3 Flare and contrast (4块) =====
--[p188]-- where $\mathbf { \sigma } _ { \mathbf { \sigma } } \mathbf { \sigma } _ { \mathbf { \sigma } } \mathbf { \sigma } _ { \mathbf { \sigma } } \sigma _ { s }$ is the rms roughness of the surface, and l is the imaging wavelength. The impact of this scattered light is to reduce the contrast through an effect called flare.
--[p188]-- Flare is defined as the amount of light seen at the center of an ideally dark feature that is significantly larger than the diffraction limit of the optic, ensuring that diffraction is not substantially contributing to the light seen at the center of the feature. This definition is depicted in Fig. 10.6. Flare will reduce the contrast of all feature sizes, and its total magnitude depends on the local feature density.
