Repository: NARUTOBEST/semiconductor-knowledge-qa

# heldout 泛化集出题管线(v2,2026-10-01)

与 `pipeline/dev/` 平行、互不混放的 heldout 侧出题管线。
总协议见 `../protocol_v2.md`(v2:取消 source 隔离红线,全库遴选文档)。

## 本目录内容
| 文件 | 用途 |
|---|---|
| `fetch_material.py` | 从 Qdrant(16333 转发)抓取本 track 8 篇文档的真实 chunk 原文 |
| `draft_material/` | 8 篇素材 txt + 草稿 json(每篇 25 题,含 evidence 逐字摘录) |
| `build_datasets_heldout.py` | 草稿 -> `eval/qa_sets/v2_20261001/heldout_200.json` + 校验报告 |
| `_extract_result.py` | 出题 agent 结果恢复(从会话 transcript) |
| `_verify_acceptance.py` | evidence 溯源覆盖率校验(自动发现本目录全部草稿) |
| `_prompt_template.txt` | 出题 agent 提示词模板 |
| `acceptance_report.json` / `_acceptance_failures.txt` | AI 验收记录(heldout 侧) |
| `verify_log.md` | 人工核对清单(heldout 200) |

File: eval/pipeline/heldout/draft_material/11_Chemistry_Lithography.txt (part 29 of 53)
--[p64]-- According to modern wave theory, the refractive index is the ratio of the speed of light in vacuum to the speed of light in the medium.<sup>22</sup> Expressed another way, Snell’s law states that the ratio of the sines of the angles of incidence and refraction is equivalent to the ratio of velocities in the two media, or equivalent to the inverse ratio of the indices of refraction,
$$

===== [p485-487] The Semiconductor Lithographic Process > 11.2.1 Priming of silicon dioxide surface with HMDS (12块) =====
--[p485]-- Priming agents are typically best applied using vapor prime methods, either in-line or in batch vacuum ovens, whereby a stream of gaseous adhesion promoter is introduced into the adhesion oven for a set period of time after heating the wafer, which is followed by a $\Nu _ { 2 }$ purge and heating. Uniformity and reduced chemical usage make this approach a more attractive option than ambient temperature liquid treatment.<sup>8</sup>
--[p485]-- The dilute HF dip is another commonly used approach in priming silicon wafers. The HF dip has been determined not only to remove the surface $\mathrm { S i O } _ { x }$ layer, but to generate hydrophobic Si–H and Si–F bonds on the surface.<sup>9</sup>
<sup>7</sup>HMDS is a colorless liquid that boils at 1258C.
<sup>8</sup>B.W. Smith, “Resist Processing,” in Microlithography: Science and Technology, pp. 520 521, Marcel Dekker (1998).
<sup>9</sup>M. Grundner, D. Graf, P.O. Hahn, and A.
--[p485]-- In either case, priming is done at elevated process temperatures ${ \sim } 1 0 0 ^ { \circ } \mathrm { C } .$ . Substrates are typically cleaned with UV/ozone treatment, HF, plasma, or other “oxidative” cleaning methods, followed by dehydration bake at ${ \sim } 1 5 0 ^ { \circ } \mathrm { C }$ to remove adsorbed moisture before the application of the adhesion promoter.
--[p486]-- Wetting is described using Young’s equation, relating the equilibrium contact angle u of the droplet to the surface tensions of the three interfaces (SV for solid/vapor interface, SL for solid/liquid interface, and LV for liquid/vapor interface) in the following way:<sup>13</sup>
<sup>10</sup>W.A. Moreau, Semiconductor Lithography: Principles, Practices and Materials, pp. 289 291, 651 665, Plenum Press, New York (1988).
<sup>11</sup>R. Dammel, Diazonaphthoquinone based Resists, p.
--[p485]-- Other similar adhesion promoters include trimethylsilyldiethylamine (TMSDEA), which can be more effective but also less stable than HMDS. Wafers with inorganic CVD BARCs, such as $\mathrm { S i } _ { x } \mathrm { O } _ { y } \mathrm { N } _ { z } , \mathrm { S i } _ { x } \mathrm { N } _ { y } ,$ etc., are also typically primed for similar reasons.
Substrate priming using either HMDS or TMSDEA or similar adhesion promoters can be carried out in either the liquid or the vapor phase.
--[p485]-- 11.2.1 Priming of silicon dioxide surface with HMDS
Normally, this silyl ether formation reaction is base catalyzed and requires the addition of, for example, an amine, to proceed unless the reagent contains its own base, as is the case with HMDS. The use of HMDS to chemically passivate the hydrophilic surface is notable in another way in that it yields only a gaseous reaction product, ammonia.
--[p487]-- It should be pointed out, however, that a completely wetting fluid does not have an equilibrium contact angle. A properly primed wafer surface typically has water contact angle values of 50 deg $< \Theta < 7 0$ deg. Hydrophobic surfaces are associated with larger contact angles, while hydrophilic surfaces have smaller contact angles. 14
The work of adhesion of the liquid to the solid has been shown to be<sup>15</sup>
$$
W _ { \mathrm { A } } = \gamma _ { \mathrm { L V } } ( 1 + \cos { \theta } ) .\tag{11:2}
$$
--[p486]-- Under high fluence, these bubbles may explode and deposit resist debris on adjacent substrate areas.<sup>11</sup>
Remedies for mitigating against overpriming include the use of shorter priming times, resist solvents with lower surface tension, prerinsing the wafer surface with the resist casting solvent before resist coating, and oxygen or ozone plasma treatments of the wafer.<sup>12</sup>
--[p485]-- Schnell, “Wet chemical treatments of Si surfaces: chemical composition and morphology,” Solid State Technol. 34, pp. 69 75, (Feb. 1991).
The role of priming, according to Moreau,<sup>10</sup> is to adjust the surface energy of the wafer in a way that makes it comparable to the surface energy of the resist layer. Deviations occurring both at the high and low ends are consequential, i.e., insufficient priming can lead to adhesion failure, while overpriming can lead to dewetting.
Priming can also impact the development time in wet processes.
--[p486]-- A method for monitoring the adhesion promotion process is through measuring the ability of fluids to wet the surface of the primed surface. This is typically accomplished by placing a sessile droplet of water on a primed wafer and measuring the contact angle (see Fig. 11.3). The shape of the sessile water droplet is governed by free surface energies of the interfaces with which it is in contact.
--[p486]-- 101, SPIE Press, Bellingham, WA (1993); B.W. Smith, “Resist processing,” in Microlithography: Science and Technology, p. 521, Marcel Dekker (1998).
<sup>12</sup>B.W. Smith, “Resist Processing,” in Microlithography: Science and Technology, p. 521, Marcel Dekker (1998); H.J. Levinson, Principles of Lithography, 2nd ed., pp. 57 59, SPIE Press, Bellingham, WA (2005).
$$
\gamma _ { \mathrm { L V } } \cos { \theta } = \gamma _ { \mathrm { S V } } - \gamma _ { \mathrm { S L } } .\tag{11:1}
$$
--[p486]-- In conditions of high fluence exposure such as obtained in heavy UV exposure in ion-implantation steps, overpriming can also lead to a phenomenon known as “popping,” in which nitrogen formed in the DNQ/novolac-type resists may not escape from the film quickly enough through diffusion, but may instead accumulate at the resist-wafer interface, weakening the adhesion between the two surfaces, and resulting in the formation of bubbles there.

===== [p482-483] The Semiconductor Lithographic Process > 11.1 Introduction (6块) =====
--[p482]-- Serda, Semiconductor Manufacturing Technology, pp. 336 337, Prentice Hall, Englewood Cliffs, NJ (2001).
<sup>2</sup>S. Campbell, The Science and Engineering of Microelectronic Fabrication, p. 152, Oxford University Press, New York (1996).
The steps in the semiconductor lithographic process are outlined in Fig. 11.1 and illustrated in Fig. 11.2 for a negative and a positive resist. The chemical and physical principles underlying each step are discussed at length in the following sections.
--[p482]-- 11.1 Introduction
Within a semiconductor fabrication facility, popularly called a “fab,” the lithography module occupies a very central position, literally in terms of the device fabrication process flow, as well as in terms of the importance of the role it plays. Lithography is often considered the most critical step in IC fabrication, for it defines the critical dimension—the most difficult dimension to control during fabrication (e.g., polysilicon gate length)—of the device.
--[p482]-- The transfer is carried out by projecting the image of the reticle with the aid of appropriate optical elements of an exposure tool onto a radiation-sensitive resist material coated on the semiconductor wafer, typically made of silicon, and stepping the imaging field across the entire wafer to complete a layer. The shape of the IC pattern transferred to the wafer substrate is dependent entirely on the wafer layer being patterned.
--[p483]-- Lithographic modeling comprehending most of these steps is provided in Chapter 12 in a unified manner, with a view to providing a framework for predicting lithographic outcomes, given a defined set of input resist materials and process variables, as well as exposure conditions.
--[p482]-- This is why the critical dimension in lithography is often used to define the device technology node or generation.<sup>1</sup> It is estimated that lithography accounts for nearly one-third of the total wafer fabrication cost.<sup>2</sup>
The object of semiconductor lithography is to transfer patterns of ICs drawn on the mask or reticle to the semiconductor wafer substrate.
--[p482]-- Examples of patterns include gates, isolation trenches, contacts, metal interconnects, and vias to interconnect metal layers. An advanced CMOS (complementary metal-oxide semiconductor) IC can have more than 30 masking layers needed to pattern the multiple layers on a chip.<sup>3</sup> Fabrication of an entire layer often entails processing the wafer through lithography before it undergoes subsequent operations in other modules such as etch, implant, etc.
<sup>1</sup>M. Quirk and J.

===== [p468-470] Antireflection Coatings and Reflectivity Control > 9.7.5 Relative swing amplitude (3块) =====
--[p468]-- Dammel, “Anti reflection coatings: theory and practice,” SPIE Short Course No. SC118 (2005). <sup>36</sup>ibid.
into the resist:
$$
S _ { \mathrm { B A R C } } ( d _ { \mathrm { b } } ) = 4 \sqrt { R _ { \mathrm { t } } R _ { \mathrm { B A R C } } ( d _ { \mathrm { b } } ) e ^ { \mathrm { \alpha \alpha d _ { r } } } } ,\tag{9:53}
$$
$$
--[p470]-- S _ { \mathrm { s u b s t r a t e } } = S _ { \mathrm { B A R C } } ( 0 ) = 4 \sqrt { R _ { \mathrm { t } } R _ { \mathrm { B A R C } } ( 0 ) e ^ { \ \alpha d _ { r } } } ,\tag{9:54}
$$
$$
S _ { \mathrm { r e l } } ( d _ { \mathrm { b } } ) = \frac { S _ { \mathrm { B A R C } } ( d _ { \mathrm { b } } ) } { S _ { \mathrm { s u b s t r a t e } } } = \sqrt { \frac { R _ { \mathrm { B A R C } } ( d _ { \mathrm { b } } ) } { R _ { \mathrm { B A R C } } ( 0 ) } } .\tag{9:55}
$$
Similarly, one can define $S _ { \mathrm { r e l } }$ for multiple thin-film stacks versus the substrate.
--[p468]-- 9.7.5 Relative swing amplitude
Using Brunner’s equations for swing amplitude, Eq. (9.1), it is possible to ratio the swing amplitudes for a given thickness of the BARC $d _ { \mathrm { b } }$ to that of the substrate without BARC $( \mathrm { i . e . , ~ } d _ { \mathrm { b } } \mathrm { ~ \textbf ~ { ~ 0 ~ } ~ }$ . In this way, the swing amplitude reduction $S _ { \mathrm { r e l } }$ relative to the substrate is obtained as the square root of the ratio of the reflectivities
<sup>35</sup>R.

===== [p409-409] Chapter 5 Lithographic Chemicals > 7.2.2.5 Chemical amplification positive resists based on depolymerization (1块) =====
--[p409]-- 7.2.2.5 Chemical amplification positive resists based on depolymerization

===== [p61-61] Optical and Chemical Origins of Lithography > 3.2.1.2 Early studies in optics and catoptrics (5块) =====
--[p61]-- Archimedes of Syracuse was the greatest scientist of the era, and he made advances in mechanics, hydrostatics, and mathematics. [Cited in M.I. Sobel, Light, p. 2, University of Chicago Press, Chicago (1987)].
<sup>11</sup>M.I. Sobel, Light, p. 2, University of Chicago Press, Chicago (1987).
--[p61]-- 3.2), which states that a ray is reflected from a plane surface at the same angle with which it strikes the surface. Euclid was certainly aware that light travels in straight lines, a fact that he employed in his discussions on the laws of perspective. 11
<sup>7</sup>R.W. Ditchburn, Light, p. 4, Dover Publications, New York (1991).
--[p61]-- 3.2.1.2 Early studies in optics and catoptrics
Another major notable development in the early studies of light phenomena is attributed to Euclid,<sup>10</sup> the great Greek mathematician of the third century BC, who wrote two books on light, Optics and Catoptrica (meaning on reflection). Little is known of the latter book, but a review of it, written perhaps many centuries later—and possibly spurious—discusses the properties of mirrors and provides an accurate law of reflection (see Fig.
--[p61]-- <sup>8</sup>A modern interpretation of the emission theory will have light being defined as “visible radiation,” which takes part in the following general account of the visual process. Light being emitted, reflected, or scattered enters the eye and is focused by the lens of the eye on the retina, located at a surface situated at the back of the eye.
--[p61]-- The retina contains a large number of nerve endings, which on receiving light transforms the latter into electrical impulses through some chemi cal and physical action. A series of electrical impulses is thus sent from the retina along an appro priate nerve fiber to the brain.
<sup>9</sup>R.W. Ditchburn, Light, p. 4, Dover Publications, New York (1991).
<sup>10</sup>Greek science reached its highest peak in Euclid’s century.

===== [p167-167] Chapter 4 Evolution of Lithography > 4.2 Offset Lithography (9块) =====
--[p167]-- While Senefelder’s press was flat, which made the use of stone plates rather easy, modern lithographic printing presses, on the other hand, use curved cylinders to hold the offset plates— image carriers such as thin paper, plastic, or metal sheet—which, once exposed and processed, can be wrapped around a cylinder of a press for printing.
--[p167]-- The plates are typically presensitized, i.e., coated with light-sensitive diazo compounds and photopolymer resins that make them able to be responsive to light exposure.<sup>5</sup> This photopolymer coating reacts with ultraviolet radiation, much like photographic film. On exposure to UV radiation through a film negative (see Fig.
--[p167]-- In addition to digital information from computers, film positives and negatives are used in making or exposing most types of offset plates today. While there are several types of offset plates, they are all generally classified as either positive or negative working plates, depending on the tone of their printing.<sup>6</sup>
The ink used in offset lithography has similar properties to those used in a letterpress in that both inks are very viscous.
--[p167]-- The water solution, called a “fountain solution,” is used to keep the ink from adhering to the nonimage areas of the offset plate. The fountain solution is formulated from materials such as desensitizing gums, cleaners, buffering agents, etc.<sup>7</sup> Offset lithographic printing is the dominant printing method used in the printing of newspapers, textbooks, and the like.
<sup>4</sup>http://4dps.dynodan.com/printing process explained/lithography files/index.html <sup>5</sup>ibid.
<sup>6</sup>ibid.
--[p167]-- Offset lithography therefore refers to a printing method in which the inked lithographic plate prints the image on a rubber blanket or roller (the offset), which in turn prints the image on the object (e.g., a newspaper or a circuit board).
The image areas of a modern offset plate accept ink and are hydrophobic, while the nonimage areas accept water and are hydrophilic.
--[p167]-- 10.3), the exposed part of the photopolymer on the plate (i.e., the part under the transparent section of the film negative) is cross-linked and “hardened,” while the unexposed part (i.e., the part under the dark areas of the film negative) remains unaffected by the UV radiation and thus can be easily removed in an appropriate solvent, resulting in a printing plate that can be used for offset lithography.
--[p167]-- While this basic principle is common to all forms of offset lithography, there are many differences between offset plates and the method they use to separate the image from the nonimage areas. 4
Today, most lithographic plates are made of aluminum sheets of varying thickness with a granular finish. The grains serve to imbue the plate with water-carrying properties and anchorage to the image-forming material.
--[p167]-- 4.2 Offset Lithography
We have come a long way from the stone plate lithography that Senefelder invented. As you can very well imagine, it would be quite difficult to mount a piece of stone on modern high-speed lithographic presses.
--[p167]-- The major types of lithographic plates that are commonly used in the printing industry today include diazo plates, photopolymer plates, silver halide plates, electrophotographic plates, bimetallic plates, waterless plates, spark discharge plates, laser (digital waterless) plates, and plates made by the computer-to-plate (CTP) method in various materials.

===== [p345-345] Chapter 5 Lithographic Chemicals > 7.2.1.2 Non–chemically amplified positive resists based on main chain scission (3块) =====
--[p345]-- In particular, lithographic exposures utilizing DUV radiations (248 nm and 193 nm), VUV radiation (157 nm), EUV radiation (13.4 nm), x rays, electron beams, and ion beams can lead to the degradation of the resist polymer backbone and bring about a change in solubility by lowering the molecular weight. In this section, we review resists based on main chain scission events.
--[p345]-- 7.2.1.2 Non–chemically amplified positive resists based on main chain scission
Short-wavelength radiation emanating from the DUV region (,250 nm) to the x-ray region (0.1–10 nm) of the electromagnetic spectrum, as well as charged particles such as electron and ion beams, possess energy in excess of the binding energy of common C—C bonds<sup>139</sup> in resists (3.6 eV).
--[p345]-- Consequently, the interaction of these short-wavelength radiations and charged particles can lead directly to the scission of C—C bonds and to the formation of carbon-centered radicals, which is a characteristic of radiation chemistry (see Chapter 8).

===== [p435-435] General Considerations on the Radiation and Photochemistry of Resists > 8.9.3 Determination of the cross-linking yield $\pmb { G } _ { \mathbf { x } }$ (7块) =====
--[p435]-- A plot of the reciprocal molecular weight of the sample as a function of radiation dose yields straight lines, from which slope the values of $( G _ { \mathrm { s } } - G _ { \mathrm { x } } )$ and $( G _ { \mathrm { s } } - 4 G _ { \mathrm { x } } )$ can be obtained, yielding the G-values.
<sup>73</sup>A. Reiser, Photoactive Polymers: The Science and Technology of Resists, pp. 307 308, John Wiley & Sons, Hoboken, NJ (1989).
--[p435]-- \frac { 1 } { M _ { \mathrm { n } } } = \frac { 1 } { M _ { \mathrm { n } } ^ { 0 } } + \left[ G _ { \mathrm { s } } - G _ { \mathrm { x } } \right] \frac { D } { 1 0 0 N _ { \mathrm { A } } }\tag{8:16}
$$
and
$$
\frac { 1 } { M _ { \mathrm { w } } } = \frac { 1 } { M _ { \mathrm { w } } ^ { 0 } } + \left[ G _ { \mathrm { s } } - 4 G _ { \mathrm { x } } \right] \frac { D } { 1 0 0 N _ { \mathrm { A } } } .\tag{8:17}
$$
--[p435]-- In a polymer in which both cross-linking and backbone scission are occurring to a significant degree, the G-values of both processes can be derived simultaneously by measuring the number-average and weight-average molecular weights, $M _ { \mathrm { n } }$ and $M _ { \mathrm { w } } ,$ , respectively, of the sample under irradiation. The $M _ { \mathrm { n } }$ and $M _ { \mathrm { w } }$ values can be expressed by the following two equations of similar form:
$$
--[p435]-- 8.9.3 Determination of the cross-linking yield $\pmb { G } _ { \mathbf { x } }$
In the absence of scissioning, the radiation chemical yield of cross-linking<sup>74</sup> is readily determined by monitoring the insolublization of the polymer. Charlesby and Pinner<sup>75</sup> showed that the soluble fraction s as a function of the irradiation dose received by the polymer can be described by an equation of the form
$$
--[p435]-- s + s ^ { 1 / 2 } = \frac { G _ { \mathrm { s } } } { 2 G _ { \mathrm { x } } } + \frac { 9 . 6 5 \times 1 0 ^ { 5 } } { M _ { \mathrm { n } } ^ { 0 } G _ { \mathrm { x } } } \frac { 1 } { D } .\tag{8:15}
$$
In the procedure, the polymer sample is irradiated and then extracted with a suitable solvent in which the soluble fraction, that is, the fraction of the material that is not cross-linked, can be determined.
--[p435]-- <sup>74</sup>The method presented here is adapted from the treatment of the subject given in A. Reiser, Photo reactive Polymers: The Science and Technology of Resists, pp. 309 311, John Wiley & Sons, Hoboken, NJ (1989).
<sup>75</sup>A. Charlesby and S.H. Pinner, “Analysis of the solubility behaviour of irradiated polyethylene and other polymers,” Proc. R. Soc. London, Ser. A 249, 367 (1959); P. Alexander, R.M. Black, and A.
Charlesby, “Radiation induced changes in the structure of polyisobutylene,” Proc. R. Soc. London, Ser. A. 232, 31 (1955).
--[p435]-- A plot of $( s + s ^ { 1 / 2 } )$ against $1 / D$ yields a straight line from which the value of $G _ { \mathrm { x } }$ can be determined from either the intercept or the slope.

===== [p204-204] Chapter 5 Lithographic Chemicals (1块) =====
--[p204]-- Chapter 5 Lithographic Chemicals
Why is the grass so cool, fresh and green?   
The sky so deep, and blue?   
Get to your Chemistry,   
You dullard, you!
Walter de la Mare, The Dunce

===== [p328-328] Chapter 5 Lithographic Chemicals > (viii) Additives (2块) =====
--[p328]-- (viii) Additives
A main problem of DNQ/novolac resist solutions is their instability, and several stabilizing additives for diazo compounds are therefore added to the formulation to prevent this problem. Some of these additives include dyes and resin stabilizers.
In general, stabilizers are usually reducing agents or antioxidants such as thiourea,<sup>88</sup> sugars, and related compounds, organic acids,<sup>89</sup> etc.
--[p328]-- Oil-soluble dyes along with their stabilizing oils such as methyl violet BB in castor oil and roseaniline hydrochloride in sesame oil have also been mentioned as possible additives.<sup>90</sup>
Because dyes tend to alter the exposure characteristics, they are used sparingly. Resin plasticizers such as phthalate esters have been employed as novolac resin plasticizers.<sup>91</sup> Other additives include coating and leveling agents, designed to produce striation-free films.
Such agents include perfluorooctyl sulfonates.

===== [p92-92] Optical and Chemical Origins of Lithography > 3.2.1.12 Molecular theory of matter (5块) =====
--[p92]-- deduce properties of gases, including their expansion when heated and their diffusion through air from this kinetic molecular theory.<sup>123</sup>
Between 1860 and 1870, the Austrian physicist Ludwig Boltzmann introduced the statistical theory of heat (statistical mechanics) into the molecular theory of matter.
--[p92]-- The laws defined temperature as a measure of the average speed of these random molecular motions, and heat as energy associated with the random speeds of molecular motion.<sup>124</sup> Today, the rational design of resist materials and optical elements used in lithography, as well as the interaction of radiation with these materials, are based on these same molecular theories of matter.
<sup>118</sup>ibid., p. 75.
<sup>119</sup>ibid., p. 76.
<sup>120</sup>ibid., pp. 74 81.
<sup>121</sup>ibid., p. 73.
<sup>122</sup>ibid., p. 74.
<sup>123</sup>ibid., p. 74.
<sup>124</sup>ibid., p. 74.
--[p92]-- He postulated that although the molecules of a gas—or indeed any matter—are so numerous that one can never predict the exact path of each one, one can nevertheless predict the behavior of the gas as a whole by assigning a set of probabilities for each molecule being in a particular state. These laws of statistical thermodynamics provided a firm foundation for the kinetic theory of gases, and an explanation for the phenomena of temperature and heat.
--[p92]-- 3.2.1.12 Molecular theory of matter
--[p92]-- In 1808, the English chemist John Dalton proposed the molecular theory of matter, which states that each element is made up of identical atoms, each compound of many identical molecules, and each molecule of a small number of atoms; and that a chemical reaction is the combination or recombination of several atoms to form molecules, the process multiplied many times to become observable in nature or in the laboratory.<sup>121</sup> Applying the molecular theory to gases (with the assumption that a gas consists of widely separated molecules, interacting very little with each other and moving incessantly at high speeds in a random manner), James Joule, in 1848, explained the pressure of a gas on the walls of a container.<sup>122</sup> Other theorists of the mid-nineteenth century were able to

===== [p374-374] Chapter 5 Lithographic Chemicals > (iii) Synthesis of PBOCST (2块) =====
--[p374]-- PBOCST is readily synthesized from the polymerization of t-butoxycarbonyl oxystyrene via radical or cationic polymerization in liquid sulfur dioxide<sup>256</sup> or alternatively by reacting poly(hydroxystyrene) with di-tert-butyl dicarbonate in the presence of a base.<sup>257</sup> PBOCST polymers with narrow dispersity have been prepared by living anionic polymerization of 5-tert-butyl(dimethyl)silyloxystyrene), followed by desilylation with HCl to form PHOST and protection with ditert-butyl carbonate.<sup>258</sup> PBOCST is very transparent around the 250-nm region of the spectrum (absorbance $< 0 . 1 / \mu \mathrm { m } )$ ,<sup>259</sup> thus making it an ideal candidate for DUV 248-nm lithography.
--[p374]-- (iii) Synthesis of PBOCST

===== [p282-282] Chapter 5 Lithographic Chemicals > 6.6.1.1.2.1 BENZOIN DERIVATIVES (2块) =====
--[p282]-- The benzoyl alkyl ethers absorb between 330 and 350 nm.<sup>220</sup> Both the benzoyl radical and the alkoxybenzyl radicals take part in the initiation process.<sup>221</sup> It should be mentioned that generic benzoin ethers suffer from poor shelf life, which is linked to the presence of a labile hydrogen on the ether carbon.<sup>222</sup> The substitution of this labile hydrogen with benzyl ketals, such as 2,2<sup>0</sup>-dimethoxy-2-phenylacetophenone (DMPA) (XXIX) eliminates this problem (Scheme 6.34).<sup>223</sup>
<sup>218</sup>ibid., p. 108.
<sup>219</sup>ibid., pp. 107 108.
<sup>220</sup>ibid., p. 108.
--[p282]-- 6.6.1.1.2.1 BENZOIN DERIVATIVES
Benzoin and its alkyl ether derivatives are known to undergo photoinitiated cleavage of the C—C bond adjacent to the carbonyl group, leading to the simultaneous formation of benzoyl radical and alkoxybenzyl radical (Scheme 6.33).
Photoscission is particularly efficient in the alkyl ethers of benzoin, and these are among the most widely used photoinitiators in the UV curing industry.

===== [p492-492] The Semiconductor Lithographic Process > 11.4.1 Instabilities in ultrathin resist films (1块) =====
--[p492]-- 11.4.1 Instabilities in ultrathin resist films
Instabilities in UTR polymer films are manifested in two main ways, namely, (i) defects resulting from the coating process, substrate nonuniformities, and conjoining pressure, and (ii) discontinuities in the thermophysical properties of the films due to interfacial effects and polymer cooperative and surface dynamics.

===== [p335-335] Chapter 5 Lithographic Chemicals > (xi) Post-DNQ/novolac resists (1块) =====
--[p335]-- (xi) Post-DNQ/novolac resists

===== [p223-223] Chapter 5 Lithographic Chemicals > 6.3.2.1 Negative resists based on radiation-induced cross-linking reactions (1块) =====
--[p223]-- 6.3.2.1 Negative resists based on radiation-induced cross-linking reactions
Generally, the reactions that generate cross-links in polymeric systems are classified into two types, namely, those where cross-links are formed by the direct reaction of an excited molecule or group, and those where cross-links are formed through the action of a radiation-generated reactive species in the ground state.<sup>11</sup> The following describes both types.

===== [p174-174] Chapter 4 Evolution of Lithography > 4.5 The Integrated Circuit (3块) =====
--[p174]-- For his invention of the IC, Jack Kilby was awarded the Nobel Prize in physics in 2000.<sup>48</sup> The monolithic (monolith means “single stone”) IC that Noyce proposed in 1959 was a flip-flop circuit containing six devices, in which the aluminum interconnection lines were obtained by etching an evaporated aluminum layer over the entire oxide surface using a lithographic technique.<sup>49</sup>
Since the invention of the IC, the pace of innovation has been scorching.
The IC is now the foundation of microprocessors, memory chips, and myriad other kinds of semiconductor devices.
--[p174]-- 4.5 The Integrated Circuit
In 1958, Jack Kilby<sup>45</sup> at Texas Instruments and, in 1959, Robert Noyce<sup>46</sup> at Fairchild Semiconductor independently invented the integrated circuit as a solution to the problem of building electronic circuits with large numbers of components. Instead of making transistors one by one, several transistors could be made with this technique at the same time, on the same piece of semiconductor.
--[p174]-- In addition to transistors, other electric components such as resistors, capacitors, and diodes could be made by the same process with the same set of materials. 47
The rudimentary IC that Kilby made contained one bipolar transistor, three resistors, and one capacitor, all made in germanium and connected by wire bonding.

===== [p479-480] Chapter 10 Stone, Plate, and Offset Lithography > Step 2a—Inking of the Plates (3块) =====
--[p480]-- On leaving the oven, the paper is run through chill rollers—a short series of large metal rollers that have refrigerated water flowing through them—that cool the paper down quickly and set the ink into the paper.
--[p479]-- Step 2a—Inking of the Plates
In the inking step, the plates are first dampened by water rollers, followed by ink rollers, which distribute the ink from the ink fountain onto the plates. The image areas of the plate absorb ink from the ink rollers, while the water rollers keep the ink off the nonimage areas of the plate through sheer repulsion between the ink and water.
--[p479]-- With the image and nonimage areas of the plate now fully defined, the plate transfers its image to a rubber blanket that in turn transfers the image to the paper. The plate itself does not actually touch the paper, hence the term “offset” lithography.
To facilitate drying of the ink and to prevent it from smudging, the paper is passed through a high-temperature oven.

===== [p304-304] Chapter 5 Lithographic Chemicals > 6.10.2 Dry resists (3块) =====
--[p304]-- Reiser, Photoactive Polymers: The Science and Technology of Resists, pp. 158 159, John Wiley & Sons, Hoboken, NJ (1989).
<sup>298</sup>E. Brinkman, G. Delzenne, A. Poot, and J. Williams, Unconventional Imaging Processes, p. 32, Focal, London (1978).
<sup>299</sup>A. Reiser, Photoactive Polymers: The Science and Technology of Resists, pp. 162 167, John Wiley & Sons, Hoboken, NJ (1989).
<sup>300</sup>ibid., p. 162.
<sup>301</sup>ibid.
--[p304]-- The resist is exposed through the polyethylene film to a negative of the desired circuit pattern, after which the cover foil is removed, and the latent image formed on exposure is developed and dried. The metal support may then be etched through the resist mask, or the pattern can be plated with an etch-resistant material, following which the resist is stripped, before the copper is finally etched away.<sup>302</sup>
<sup>297</sup>A.
--[p304]-- 6.10.2 Dry resists
Dry resist films are formulated from components described in earlier sections and are typically sandwiched between a polyester base sheet and a polyethylene protective cover foil. At the point of use, the resist film is separated from its base sheet and laminated onto the work piece, usually a copper-clad insulating support.

===== [p480-480] Chapter 10 Stone, Plate, and Offset Lithography > Step 2b—Color and Registration Control (4块) =====
--[p480]-- Step 2b—Color and Registration Control
Registration involves the precise alignment of the printing plates so that they apply their respective color portions of the image to their appropriate locations on the portion of the image that is being printed. If the plates are not properly aligned, the printed image will not only appear out of focus, but may also print with the wrong color.
--[p480]-- The routine is one in which the registration control system takes a video image of registration marks that have been placed on the press sheet and compares them, as well as their locations, with those on the printing plate, while at the same time continuing to make necessary adjustments to their positions relative to each other until a perfect alignment is achieved. This routine is extremely fast and takes place while the press is running at full speed.
--[p480]-- Color and registration control is a process that is implemented in modern offset lithography with the aid of computers that are part of the registration control system.
--[p480]-- Color control is achieved through the blending of the ink and is coordinated with plate registration. The image quality is determined by the amount of ink released into the ink rollers, which in turn is adjusted via the control panel, a part of the overall control console. Before being placed on the press, the plates are scanned and the data transferred to a microcassette, which serves as the “master” that directs the release of ink to preset values.

===== [p450-450] Antireflection Coatings and Reflectivity Control > 9.3 Bottom Antireflection Coatings (1块) =====
--[p450]-- 9.3 Bottom Antireflection Coatings
There are two main types of BARCs: organic and inorganic BARCs.

===== [p379-379] Chapter 5 Lithographic Chemicals > 7.2.2.3.3 Ester-protected chemical amplification resists (1块) =====
--[p379]-- 7.2.2.3.3 Ester-protected chemical amplification resists

===== [p466-467] Antireflection Coatings and Reflectivity Control > 9.7.3 Bulk standing wave intensity (6块) =====
--[p466]-- I _ { \mathrm { b u l k } } ( z ) = e \ ^ { \propto z } \frac { e ^ { 2 \alpha d } + e ^ { 2 \alpha z } R _ { 2 3 } } { e ^ { 2 \alpha d } + R _ { 2 3 } + e \ ^ { \alpha d } D \cos { \beta d } + e ^ { \alpha d } E \sin { \beta d } } .\tag{9:49}
$$
The bulk intensity at the top of the resist film $\qquad ( \boldsymbol { z } \quad \mathrm { ~ 0 ~ } )$ is given by
$$
--[p466]-- I _ { \mathrm { b u l k } } ( z = 0 ) = e \sp { \infty } { \frac { e \sp { 2 \alpha d } + R _ { 2 3 } } { e \sp { 2 \alpha d } + R _ { 2 3 } + e \sp { \alpha d } D \cos \beta d + e \sp { \alpha d } E \sin \beta d } } .\tag{9:50}
$$
Normalizing the bulk intensity distribution to the value $\mathrm { ~ \ a t ~ { ~ \mathscr ~ { ~ O ~ } ~ } ~ }$ , we obtain
$$
--[p466]-- Equation (9.51) is exactly the same as the case for when a single reflection from the resist-substrate interface is added incoherently to the incoming wave. Expanding the normalized bulk intensity in a McLaurin series in $z ,$ and truncating
the series after the linear term gives an approximation for an exponential function of the form
$$
--[p466]-- 9.7.3 Bulk standing wave intensity
The equation for the standing wave intensity inside the resist has both a periodic and a nonperiodic component. For a resist film that is much thicker than the period $\lambda / 4 n _ { 2 }$ of the standing wave, it is customary to think of the nonperiodic component of the standing wave as a “bulk” intensity, which is averaged over a period of the standing wave (see Fig. 9.13). The bulk intensity is given by
$$
--[p466]-- \begin{array} { l } { { \displaystyle { \cal I } _ { \mathrm { b u l k } } ^ { \mathrm { n } } = \frac { I _ { \mathrm { b u l k } } ( z ) } { I _ { \mathrm { b u l k } } ( z = 0 ) } = e ^ { \mathrm {  ~ \alpha z ~ } } \frac { e ^ { 2 \alpha d } + e ^ { 2 \alpha z } R _ { 2 3 } } { e ^ { 2 \alpha d } + R } = e ^ { \mathrm {  ~ \alpha z ~ } } \frac { 1 + R _ { 2 3 } e ^ { 2 \alpha ( z \ d ) } } { 1 + R _ { 2 3 } e ^ { \mathrm {  ~ 2 \alpha d } } } } } \\ { { \displaystyle ~ = \frac { e ^ { \mathrm {  ~ \alpha z ~ } } + R _ { 2 3 } e ^ { \mathrm {  ~ \alpha ( 2 d \ ~ } z ) } } { 1 + R _ { 2 3 } e ^ { \mathrm {  ~ 2 \alpha d } } } . } } \end{array}\tag{9:51}
$$
--[p467]-- \begin{array} { r l r } {  { I _ { \mathrm { b u l k } } ^ { \mathrm { n } } = \frac { e ^ { 2 \alpha d } - R _ { 2 3 } } { e ^ { 2 \alpha d } + R _ { 2 3 } } \alpha z + \frac { \alpha ^ { 2 } } { 2 ! } z ^ { 2 } - \frac { e ^ { 2 \alpha d } - R _ { 2 3 } } { e ^ { 2 \alpha d } + R _ { 2 3 } } \frac { \alpha ^ { 3 } } { 3 ! } z ^ { 3 } + \cdot \cdot \cdot } } \\ & { } & { \approx \frac { e ^ { 2 \alpha d } - R _ { 2 3 } } { e ^ { 2 \alpha d } + R _ { 2 3 } } \alpha z , } \end{array}\tag{9:52}
$$
where the coefficient $[ ( e ^ { 2 \alpha d } - R ) / ( e ^ { 2 \alpha d } + R ) ] \alpha$ is referred as the effective absorbance.

===== [p476-476] Chapter 10 Stone, Plate, and Offset Lithography > 10.3 The Offset Lithographic Press (4块) =====
--[p476]-- 10.3 The Offset Lithographic Press
The basis of the rubber blanket offset lithographic press is the substitution of metal plates for lithographic stones. The press consists of three cylinders, one to carry the printing plate (top cylinder), another to carry the rubber blanket (middle cylinder), and a third (the bottom cylinder) to carry the sheet and effect the impression from the rubber blanket to the paper (see Fig. 10.2).
--[p476]-- These include extremely high throughput; clear, clean, and sharp impressions; the much lower cost of metal plates relative to stone plates; the ability to handle rough and hard papers; low ink usage relative to stone plate lithography; and the ability to print on unevensurfaced paper, given the elasticity of the rubber blanket.<sup>14</sup>
<sup>12</sup>ibid., p. 20.
<sup>13</sup>ibid., p. 20.
--[p476]-- The inked-up transfers print on the rubber cylinders, and the sheets fed into the printing cylinder receive their impression from the rubber blanket, completing the printing process.<sup>13</sup>
Certain attributes of the offset lithographic press make it particularly appealing as a means of mass reproduction of printed matter and images.
--[p476]-- Of course, the press is equipped with a certain number of gears, shafts, rollers, etc. Connected to the plate cylinder are a water fountain and a set of water rollers. The surface of the plate (not including the transfer parts, the substances to be printed, and the greasy areas) is dampened.<sup>12</sup> The ink rollers passing over the plate do not deposit ink over the damped areas, but do ink the transfers to the required strength.

===== [p413-413] Chapter 5 Lithographic Chemicals > 7.3 Resist Materials for Multilayer Resist Systems (3块) =====
--[p413]-- 7.3 Resist Materials for Multilayer Resist Systems
The three main approaches to multilayer resist imaging systems (see Chapter 16 for details) include: (i) hard mask (HM) processes, (ii) top surface imaging (TSI) processes requiring latent image formation only near the surface of the resist, thus circumventing any transparency requirements, and (iii) bilayer resist (BLR)
<sup>362</sup>ibid., p. 286.
<sup>363</sup>C.G. Willson, H. Ito, J.M.J. Fre´chet, T.G. Tessier, and F.M.
--[p413]-- Houlihan, “Approaches toward the design of radiation sensitive polymeric imaging systems with improved sensitivity and resolution,” J. Electrochem. Soc. 133, 181 (1986).
<sup>364</sup>A. Reiser, Photoreactive Polymers: The Science and Technology of Resists, p. 296, John Wiley & Sons, Hoboken, NJ (1989).
<sup>365</sup>C.G. Willson, H. Ito, J.M.J. Fre´chet, T.G. Tessier, and F.M.
--[p413]-- Houlihan, “Approaches toward the design of radiation sensitive polymeric imaging systems with improved sensitivity and resolution,” J. Electrochem. Soc. 133, 181 (1986).
processes that use thin imaging layers to accommodate strong absorption at the lithographic wavelength of interest. The materials used in multilayer resist systems are briefly discussed below.

===== [p293-293] Chapter 5 Lithographic Chemicals > 6.6.5 Propagation versus termination and the kinetic chain length (1块) =====
--[p293]-- 6.6.5 Propagation versus termination and the kinetic chain length

===== [p286-286] Chapter 5 Lithographic Chemicals > 6.6.2.1 Other practical initiator systems based on hydrogen abstraction (1块) =====
