Repository: NARUTOBEST/semiconductor-knowledge-qa

# heldout 泛化集出题管线(v2,2026-10-01)

与 `pipeline/dev/` 平行、互不混放的 heldout 侧出题管线。
总协议见 `../protocol_v2.md`(v2:取消 source 隔离红线,全库遴选文档)。

## 本目录内容
| 文件 | 用途 |
|---|---|
| `fetch_material.py` | 从 Qdrant(16333 转发)抓取本 track 8 篇文档的真实 chunk 原文 |
| `draft_material/` | 8 篇素材 txt + 草稿 json(每篇 25 题,含 evidence 逐字摘录) |
| `build_datasets_heldout.py` | 草稿 -> `eval/qa_sets/v2_20261001/heldout_200.json` + 校验报告 |
| `_extract_result.py` | 出题 agent 结果恢复(从会话 transcript) |
| `_verify_acceptance.py` | evidence 溯源覆盖率校验(自动发现本目录全部草稿) |
| `_prompt_template.txt` | 出题 agent 提示词模板 |
| `acceptance_report.json` / `_acceptance_failures.txt` | AI 验收记录(heldout 侧) |
| `verify_log.md` | 人工核对清单(heldout 200) |

File: eval/pipeline/heldout/draft_material/12_先进封装材料.txt (part 29 of 34)
Solid clear molding compounds (CMC), which are partially cured or ‘‘B-staged’’ compounds in a form of ‘‘pellet’’, are well known for encapsulating optoelectronic devices by transfer molding process.
--[p153]-- These key properties include the coefficient of thermal expansion (CTE), glass transition temperature $\mathrm { ( T _ { g } ) }$ , room and high temperature modulus, the dependence of melt viscosity on time and temperature, adhesion characteristics (i.e. to leadframe and other package metallizations and die passivation), moisture absorption rate, warpage control and wire sweep performance, etc.
--[p151]-- There are other additives, such as anti-UV agent, antioxidant, deformer, and flexibilizer in either Part A or Part B depending upon their chemical nature. When Part A and Part B are mixed and heated at elevated temperature, usually above $1 2 0 ^ { \circ } \mathrm { C } ,$ , for a few hours, a cross-linked network forms and its properties are highly dependent on the epoxy and hardener selection [6].
--[p153]-- The introduced system represents an example of a one-component encapsulant that is optically transparent, cures fast at low temperature with no sacrifice of room temperature stability, and has high refractive index at the same time. There are also few UV cure epoxy encapsulants offered in the market, which are one component and room temperature stable.
--[p152]-- Epoxy siloxane hybrid monomer was tried as a new resin for transparent encapsulant systems [19, 20]. The idea is to take advantage of both siloxane resin and epoxy resin. The siloxane resin is stable in response to heat and UV light, while the epoxy resin has excellent adhesion. Use of siloxane alone would avoid discoloration, but its poor adhesion may cause optical delamination.
--[p151]-- When different epoxy resins and hardeners are used in the formulation, material performance can be quite different. Therefore it is critical to select the encapsulant based on the specific application requirements. M. Edwards compared three different optically transparent encapsulants and the results are helpful in selecting encapsulants [6]. Among the three systems, DGEBA/anhydride,
--[p152]-- Among the monomers, epoxy tetrasiloxane showed lowest thermal discoloration. Short siloxane groups led to highly rigid glasslike matrix, whereas longer chains produced flexible material with considerable elongation.
Hydrogenated DGEBA is another special epoxy resin studied in attempt to achieve better color stability [7]. Generally when DGEBA is hydrogenated, the UV resistance gets better, but the thermal stability suffers.
--[p153]-- Alternative epoxy encapsulant that is room temperature stable and was therefore made as one component encapsulant was reported [20]. It was found that the cationically polymerized DGEBA at 0.5 phr (0.5 weight parts per 100 parts ofresin) initiator level gives the best compromise of chemical reactivity and optical properties, and therefore is suitable for LED applications as an optically transparent encapsulant.
--[p151]-- For example, while silica fillers are usually added into the epoxy encapsulant to lower the CTE, improve the toughness, as well as flame resistance in IC industry, this approach cannot be taken for transparent encapsulant systems because, the micron-sized fillers would block light impairing the optical properties. Epoxy nanocomposites are reported as a possible solution for LED packages.
--[p154]-- s bonded to silicon atoms, and (d) a curing accelerator, i.e., tertiary amines, imidazole derivatives, and phosphorus compounds [22].
To provide a molding compound useful as an optoelectronic encapsulant for LEDs with improved resistance to heat and UV light, Dale Starkey disclosed the molding compound including a partially cured epoxy composition, an antioxidant, and optionally, a phosphor material substantially uniformly distributed throughout the epoxy composition.
--[p151]-- Other property criteria are similar to the epoxy encapsulant for IC industry. However, the traditional approaches to achieve these properties are not suitable for transparent encapsulant systems.
--[p154]-- To overcome the poor photo resistance at short wavelength and increased linear expansion coefficient of epoxy-siloxane composition modified from the alicyclic epoxy resin, Hisataka Ito disclosed an epoxy resin composition for photosemiconductor element encapsulation, which comprises the following components: (a) an epoxy resin, i.e., cycloaliphatic epoxy resin and triglycidyl isocyanurate, (b) an acid anhydride curing agent, i.e., mixture of 4-methylhexahydrophthalic anhydride and hexahydrophthalic anhydride, (c) a silicone resin having the constituent siloxane unit and having at least one hydroxyl group or alkoxy group bonded to a silicon atom per molecule, wherein substituted or unsubstituted aromatic hydrocarbon groups occupy 10% by mole or greater among the monovalent hydrocarbon group

===== [p158-159] Chapter 18 LED and Optical Device Packaging and Materials > Phosphor Placement in White LED Packages (7块) =====
--[p159]-- It can also be quantified by measuring the correlated color temperature (CCT) over the entire 180- degree LED viewing angle, since the color variation in conventional LEDs typically manifests itself as a cooler white in the middle with a warmer white or yellowish ring off axis in the light beam [33].
--[p158]-- The flip-chip construction of the LED is essential for such a coating process because the top of the LED chip must be free of wire bond pads which would be covered by such a phosphor coating. The resulting improvement in color uniformity of such a coating process is shown in Fig. 18.23c. A ten-fold reduction in CCT variation as a function of viewing angle was observed and the CCT variation was brought down to the point where it was undetectable by the human eye [29].
--[p158]-- Due to the difficulty in consistently dispensing small amounts of phosphor-containing encapsulants and the tendency for the phosphor particles to settle during the curing process, there has been a significant variation in the correlated color temperature (CCT) of commercially produced white LEDs.
--[p158]-- In addition, even within one LED, the thickness of the phosphorcontaining encapsulant through which light travels can also vary significantly depending upon the emission angle of the light and whether it is emitted from the top or the sides of the chip. Recently, high-power white LEDs have been released by Lumileds where a conformal phosphor coating on the LED chip was employed (Fig. 18.23b).
--[p158]-- Phosphor Placement in White LED Packages
For the conventional phosphor dispensing method, the phosphor is typically mixed in either the epoxy or silicone gel encapsulant that surrounds the LED chip (Fig. 18.23a).
--[p159]-- Moreover, white LEDs produced by traditional phosphor dispensing techniques frequently appear to be yellow on the edges and blue in the center of the beam because ofa lack ofuniformity in phosphor coverage ofthe die. This color non-uniformity results in a varying mix of emissions from the underlying blue LED and the yellow phosphor-converted photons across the LED package (Fig. 18.24b).
--[p159]-- Lumileds’ patented conformal coating technology utilizes special tools and procedures to prevent these color irregularities by distributing the phosphor at a regulated and consistent thickness over the entire Luxeon chip. The superior color uniformity of white Luxeon LEDs compared to other white solid-state light sources is noticeable to the naked eye (Fig. 18.24a).

===== [p166-167] Chapter 18 LED and Optical Device Packaging and Materials > Cure Chemistry (5块) =====
--[p166]-- Platinum catalyzed silicones utilize a platinum complex to participate in a reaction between a hydride functional siloxane polymer and a vinyl functional siloxane polymer. The result is an ethyl bridge between the two polymers. The diagram below shows their reaction mechanism (Fig. 18.33).
For the basic formulation, vinyl-terminated polydimethylsiloxanes with viscosities greater than 200 cps generally have less than 2% volatiles and form the base polymers for these systems.
--[p167]-- Platinum systems are often cured quickly with heat but can be formulated to cure at low temperatures or room temperature if necessary. The possibility of inhibiting the cure is the main disadvantage of platinum systems. Inhibition is defined as either temporarily or permanently preventing the system from curing. Some types of inhibitors are purposefully added to these systems to control the rate of cure.
--[p166]-- Cure Chemistry
Silicones can be cured by platinum catalyzed addition, tin condensation, peroxide, or oxime. For various cure systems as described above, platinum systems are the most appropriate for HBLED applications. Addition cure chemistry provides an extremely flexible basis for formulating silicone elastomers. An important feature of this cure system is that no byproducts are formed, allowing fabrication of parts with good dimensional stability.
--[p166]-- The crosslinking polymer is generally a methylhydrosiloxane-dimethylsiloxane copolymer with 15–50 mole % methylhydrosiloxane. The catalyst is usually a complex of platinum in alcohol, xylene, divinylsiloxanes or cyclic vinylsiloxanes. The system is usually prepared in two parts. By convention, the A part usually contains the platinum at a level of 5–10 ppm, and the B part usually contains the hydride functional siloxane [44–47].
--[p167]-- However, contact with tin, sulfur, and some amine containing compounds may permanently inhibit the cure. Compounds that inhibit the cure can be identified easily by attempting to cure a platinum catalyzed system in contact with the compound, as inhibition results in uncatalyzed regions of elastomer systems or inconsistency in cure over time.

===== [p189-189] Chapter 19 Digital Health and Bio-Medical Packaging > 19.3.4 Electrical Pathway (4块) =====
--[p189]-- Without the can in the defibrillation circuit, it would require a great deal more energy and/or different, and possibly less comfortable, device and lead configurations within the body in order to shunt the energy across the heart to stop a life-threatening arrhythmia.
--[p189]-- 19.3.4 Electrical Pathway
Electrically, the external packaging of the device may become part of the electrical circuit formed between the device and the human body. In many pacing applications, the device can be programmed to act as an electrode that completes a circuit with one or more lead electrodes.
--[p189]-- This configuration can be found in some pacing applications (so called unipolar pacing) or bio-impedance measurements such as those made across the thoracic cavity between the lead tips and the device implanted in the pectoral region of the chest (see Fig. 19.1).
--[p189]-- In high power defibrillation therapies found on ICDs, the device may become an integral portion of the circuit that permits more efficient delivery of high energy from the lead defibrillation electrodes across the cardiac muscle into the can.

===== [p193-194] Chapter 19 Digital Health and Bio-Medical Packaging > 19.4.1 Overview ofLeads (7块) =====
--[p194]-- These tests evaluate hemocompatibility, pyrogenicity, acute and chronic toxicity, sensitization and carcinogenicity. The leads are also implanted in animals to assess both long term biocompatibility and biostability.
The lead and the materials that comprise the lead must withstand the chemical and mechanical environment within the body. The humoral (bulk) environment within the body consists ofwater, electrolytes $( \mathrm { e . g .
--[p194]-- The compounds that seem to have the greatest effect on biostability appear to be the oxidants $( \mathrm { H } _ { 2 } \mathrm { O } _ { 2 } , \mathrm { O } _ { 2 } ^ { - } , \mathrm { O H } )$ and hydrolytic enzymes.
Pacing leads are comprised of a connector that plugs into a pulse generator, electrical conductor or conductors that carry charge to the pacing site, insulation that isolates the conductors and electrodes.
--[p194]-- Once inside the heart the lead must be fixated to the muscle. Fixation is either active (traumatic fixation), such as an extendible/retractable helical electrode [2] or passive (atraumatic) such as a tine [3] shown in Fig. 19.5. The lead bodies are compliant and flex with each beat of the heart. A heart rate of 60 beats per minute corresponds to flexing the lead approximately 32 million times per year.
Like implantable pulse generators, the leads must be both biocompatible and biostable.
--[p193]-- 19.4.1 Overview ofLeads
Pacing leads are the ‘‘wires’’ that carry the electricity from the pacemaker or ICD to the heart. Pacemaker leads are implanted through a vein in the chest and fixated inside the heart. There is usually one lead put in the right ventricle, another positioned in the right atrium and in heart failure patients another lead may be inserted into the coronary sinus and positioned over the left ventricle. Defibrillator leads are typically inserted into the right ventricle.
--[p194]-- Factors that affect the biocompatibility of the pacing lead would include: materials, lead design or shape, implant location, skill of the implanter and the ability of material/device to resist degradation within the body (biostability). The biocompatibility of the materials and the lead must be assessed prior to use in people. Testing is performed per guidelines and test methods outlined in ISO 10997.
--[p194]-- Once implanted a cascade of reactions start that result in the pacing lead being covered with a layer or layers offoreign body giant cells and/or macrophages and a fibrotic capsule composed primarily of collagen containing phagocytic cells and fibroblasts [4]. The cellular component ofthe foreign body reaction can have a significant effect on the biostability of the materials in the pacing lead. These cells can release number of enzymes and oxidants to destroy the foreign body (pacing lead).
--[p194]-- , N a ^ { + } , K ^ { + } , C a ^ { + 2 } , M g ^ { + 2 } , C l ^ { - } }$ $\mathrm { H P O _ { 4 } } ^ { - 2 } , \mathrm { S O _ { 4 } } ^ { - 2 } , \mathrm { H C O _ { 3 } } ^ { - } )$ , proteins, fatty acids, lactic acid, uric acid, creatinine, bilirubin, bile salts, glucose, urea and many more. Additionally a pacing lead or any implanted device must deal with the inflammatory or foreign body response.

===== [p205-205] Chapter 19 Digital Health and Bio-Medical Packaging > 19.5.5 Implanted Sensorsfor Orthopedics and Spine (3块) =====
--[p205]-- MicroStrain (Williston, VT USA) has built an investigational, full artificial knee replacement that can wirelessly report digital, 3 dimensional torque and force data back to computers [34, 35]. The sensing system was enclosed in a custom titanium alloy total knee replacement. The unit includes all of the electronics and is hermetically sealed using laser welding. Piezoelectric transducers sense the local strain in the titanium, and the wireless sensor sends the data to an external antenna.
--[p205]-- The system itself must be mechanically robust enough to withstand millions of knee movements. The information gained from this device can be used to develop design improvements, refine surgical instrumentation, guide postoperative physical therapy and potentially detect the individual activities that would overload the implant.
--[p205]-- 19.5.5 Implanted Sensorsfor Orthopedics and Spine
Sensors implanted in orthopedic and spinal devices are new being investigated to provide accurate information on the mechanical stresses and wear of the implanted systems. In these application, great care must be taken to protect the sensors from being crushed by the large forced generated by the motion of the joints as well as to design a package that will not leak after millions of cycles.

===== [p58-67] Chapter 16 Wafer Level Chip Scale Packaging > 16.3.1.2 Bumping Technologies (44块) =====
--[p66]-- In some cases a vacuum head serves as a template for the ball layout on the wafer and picks up preformed solder spheres from a reservoir. The spheres are dipped into flux and are placed on the wafer and are reflowed. The advantage of ball attach is that it is an inexpensive way to provide large solder volumes and that it is easily applicable to any solder type.
--[p59]-- Plating techniques can use constant voltage (potentiostatic), constant current (galvanostatic) or pulse plating. Pulse plating is the method of choice for finepitch application providing a more uniform, smooth deposit with less porosity. Among the most important parameters that influence the uniformity of plating height and solder composition as well as bump morphology is the electrical field distribution across the wafer as it defines the plating current.
--[p60]-- The reflow process transforms the solder into nearly ball shape and leads to the formation of intermetallic compounds at the UBM/ solder interface which is important for a reliable adhesion of the bump to the UBM. The advantage of mushroom plating is that the photo resist layer can be significantly thinner than the final solder ball height and that solder deposition is fast because the solder surface is growing when being plated over the resist edge.
--[p63 [表]]-- To calculate the size of the reflowed bump as a function of pad size and geometry the following equation is used for a reflowed bump as a truncated sphere: $\begin{array} { r } { \mathbf { V } = ( 1 / 2 ) \mathbf { A } { \boldsymbol { \cdot } } \mathbf { H } + ( \pi / 6 ) { \boldsymbol { \cdot } } \mathbf { H } ^ { 3 } } \end{array}$ with V as the solder volume, A as the pad area and H for the bump height.
Table 16.3 Solder paste classes
CLASS | 1 | 2 | 3 | 4 | 5 | 6 | 7
--[p59]-- The hydrated metal ions have to diffuse to the wafer surface covered by a Helmholtz double layer. In addition the metal ions can be chemically attached to complexing molecules. Additives are controlling the metal growth to achieve fine-grained solders. Obviously, the plating time can be shortened by increasing the plating current density. However, the maximum current density is limited because high plating speeds translate into higher challenges in plating bath maintenance.
--[p65]-- Before resist stripping the solder paste has to be heated to be transformed into solid solder. Examples of this process are given in Figs. 16.9 and 16.10 [23].
C4NP is a novel solder bumping technology developed by IBM which addresses the limitations of existing bumping technologies by enabling lowcost, fine pitch bumping using a variety of lead-free solder alloys [24]. It is a solder transfer technology where molten solder is injected into pre-fabricated and reusable glass molds.
--[p66]-- The basic process flow is given in Fig. 16.11.
The glass mold contains etched cavities which mirror the bump pattern on the wafer. The filled mold is inspected prior to solder transfer to the wafer to ensure high final yields. Filled mold and wafer are brought into close proximity/ soft contact at reflow temperature and solder bumps are transferred onto the entire 300 mm (or smaller) wafer in a single process step without the complexities associated with liquid flux.
--[p64]-- The process is based on the work done by Flip
Chip International (FCI, former FC Division of K&S, founded as FCT) and is widely used by companies that licensed their Flex-On-Cap-Process (FOC) [23]. As the UBM pad defines the final bump base the molds for the stencil process can have a larger footprint than the final bump in order to have more solder paste being screened into the mold to achieve a larger bump height.
--[p62]-- For all wet-chemical treatments, up to 25 wafers can be handled together in one carrier. The process requires tanks with seven different chemical baths and additional rinse tanks. The process times are relatively short. They range from 30 s (zincating) to 30 min (immersion Au). By handling the wafer cassettes manually from bath to bath a throughput of25 wafers per hour can be achieved. In fully automatic systems 100 wafers per hour are possible.
--[p62 [表]]-- The Ni height uniformity is better $\tan \pm 5 \%$ over a 200 mm wafer. Within die variation is correspondingly lower. The specification of the Fraunhofer IZM ENIG process is given in Table 16.2.
Table 16.1 Process steps of electroless Ni bumping and their function (courtesy of Fraunhofer IZM)
Process step | Function
Protective resist coating | Protective resist coating on wafer backside
Passivation cleaning | Removes passivation residues from Al pads
--[p59]-- The positively charged $\mathrm { \dot { S } n } ^ { 2 + }$ and $\mathrm { P b } ^ { 2 + }$ cations migrate to the cathode (wafer) due to the applied voltage in the plating cell and are deposited by a discharge reaction on its surface. For this to occur the cations need to be reduced to the metallic state by accepting electrons from the cathode. The electroplating process is a complex process. The mechanism of the metal deposition consists of several steps.
--[p64]-- Solder sphere size [μm] | 75-150 | 45-75 | 20-45 | 20-38 | 15-25 | 5-15 | 2-11
Reflow is necessary to form the bump shape out of the printed solder paste. Due to the presence of flux in the solder paste, the formation of voids during the reflow processes is likely. There is no reliability issue if the voiding is kept under a certain level depending on the design. Solder printing is a fairly simple and inexpensive process step when compared to electroplating or evaporation.
--[p67]-- Solder jetting is a serial and maskless solder deposition technique where solder droplets are ejected from a print head onto the wafer. High ejection frequencies are possible. However, overall process control is difficult and solder jetting has not yet been adoption by the industry. Several attempts have been made in the past without any success.
--[p62 [表]]-- Al cleaning | Removes thick Al oxides and prepares surface for metal deposition
Zincating | Activates Al for Ni deposition
Electroless Ni | Deposition of Ni layer (typ. 5 μm)
Immersion Au | Au finish on Ni (typ. 0.08μm) to prevent Ni from oxidation
Backside cleaning | Removes protective coating from backside
Table 16.2 Specification of the ENIG process (courtesy of Fraunhofer IZM)
Property | Specification
Wafer material | Si
Bond pad material | AlSi1%, AlSi1%, Cu0.5%, AlCu2%
--[p61]-- Cavity surface contamination can later impair MEMS performance, too. In some cases it will be necessary to protect the MEMS areas by covering with photoresist prior to the sputter step, or by local etching the plating base prior to the electroplating process. Some 3-dimensional structures with cavities like air bridges or acceleration transducers require more than one photoresist layer.
--[p66]-- Ball attach is often used to provide solder balls on redistributed dice where the pitch of the area array pad layout is larger or equal to 500 mm. Equipment makers are trying to push the limits to finer geometries.
Stud bumps are made with wire bonders by cutting of the wire right after bonding it to the IC pad. The bump can be either left with a spike or can be coined creating a flat surface or can be sheared off across the top directly after bonding.
--[p58]-- 16.3.1.2 Bumping Technologies
The main bumping processes are electroplating, stencil printing, evaporation, placing preformed solder spheres and C4NP. The selection of UBM and bump metal mainly depends on the melting point of the solder, the thermal and mechanical reliability of the interfaces between UBM and bump, the integrity of adjoining pad metallization, the bumping process capability, the operating conditions of the assembly, and the reliability demands on the whole package.
--[p66]-- The C4NP process was transferred to production by a cooperation between IBM and SussMicrotec. Different cost models are proposing low cost but the infrastructure of the glass mold is not established yet.
Other Bumping Technologies: Alternative bump technologies include stud bumping, solder jetting, and ball attach.
Direct ball attach is only used for large solder balls of typical diameters of 300 mm or above.
--[p59]-- Electrodeposition of metal through a lithographically defined plating mask introduced by Hitachi in 1981 [19] is the bumping method of choice to meet the requirements of defined bump shape and size. Mostly ECD (Electro-Chemical Deposition) is used as an acronym for this technology. In general electroplating is a relative slow deposition technique with typical plating speeds ranging from $0 . 2 \mu \mathrm { m }$ to only a few mm per minute depending on the deposited material [20].
--[p60]-- All kinds of semiconductor such as silicon, SiGe, GaAs, and InP as well as ceramic and quartz substrates can be processed. Besides, there is no restriction in passivation types such as silicon oxide, oxy-nitride, silicon nitride, and polymers like PI or BCB in the main. For standard I/C wafers, the bumping sequence will be applied directly onto the I/O pads.
--[p59]-- A proper tool design ensuring uniform current density and equalized bath agitation across the wafer allows a bump height homogeneity of less $\mathrm { t h a n } \pm 5 \%$ at 300 mm in diameter.
In the case of PbSn plating, tin and lead salts are dissolved in the electrolyte and dissociate into their anions and cations. Sulfuric acid is added to increase the conductivity of the electrolyte. Additives are added to refine the deposited solder.
--[p62]-- On the first layer, additional Ni is plated by a continuous autocatalytic reaction which is necessary to plate more than monolayers without any current. The energy is supplied internally inside the plating bath by the oxidization ofadsorbed hypophosphite. The released electrons are able to reduce the $\mathrm { N i } ^ { 2 + }$ . The phosphorus converted from hypophosphite is built into the Ni-layer. This can change the mechanical and electrical property of the Ni.
--[p63]-- Pad metal thickness | ≥1 μm
Passivation | Defect-free Nitride, Oxide, Oxi-Nitride, Polyimide, BCB
Residues on bond pads
non organic | &lt;5 nm
Organic | not acceptable
Wafer size | 100–300 mm
Wafer thickness | &gt;200 µm (&gt; 150 µm)
Bond pad geometry | Any (square, rectangular, round, octagonal)
Passivation opening | &gt;40 μm
Bond pad spacing | &gt;20 μm
Passivation overlap | 5 μm
Wafer fabrication process | CMOS, BiCMOS, Bipolar
Ink dots | Acceptable Stability depend on ink
--[p60]-- As the ECD bump fabrication can be incorporated into the thin-film technology, the sequence can be divided into fundamental process steps which are sputtering of the UBM, lithographical printing, electroplating of the bump, removal of the photoresist, and differential etching of the plating base schematically shown in Fig. 16.6.
--[p61]-- In that case a primary coated and patterned resist layer has to fill the hollow space of the complex items and consequently serves as a smooth subsurface for the following UBM deposition.
For solder printing, either a metal or resist stencil (for finer pitches) is used. The deposition of the UBM needs to be done before solder printing. A thin film process based on sputtering (sometimes in combination with plating) can be used for depositing the UBM.
--[p59]-- Therefore the voltage has to be applied over many points along the wafer parameter. In this case the photo resist is completely removed along the perimeter of the wafer (edge bead removal) and the electrode in form of a ring is attached to the wafer. A sealing ring is put on top of the resist surface to prevent the electrode from being contaminated by the electrolyte. The current distribution has approximately rotational symmetry but can show a radial variation.
--[p62]-- The passivation cleaner removes possible residues while the second (Al cleaner) removes thick Al oxides and roughens the surface. In a zincate bath a thin Zn layer is deposited on Al by an exchange reaction in order to activate the surface for subsequent Ni plating. The electroless Ni bath contains mainly Ni ions and hypophosphite. A first Ni layer is deposited on the pads by an exchange reaction between Zn and the Ni ions.
--[p60]-- A disadvantage is that with mushroom bumping plating control becomes more demanding. Photo resist thickness in mushroom plating typically is between 25 and 60 mm. As a result, mushroom plating becomes incapable for finer bump pitches. Thicker resist (approximately 100 mm) is used for fine pitch bumping where the solder is completely plated in the bump mold.
If micromechanical elements are present on the wafer, care must be taken to avoid possible damaging during thin film processing [20].
--[p60]-- Though structure dimensions are not as critical as in advanced front-end processing like 65 nm node, they are tiny enough to be defined best by photoimaging. In contrast to subtractive etching or lift-off technique, ECD bump formation precisely replicates the photoresist pattern in lateral dimensions. The ECD bumping technique can accommodate a wide range of wafer types, passivation materials and pattern configurations.
--[p63]-- No failures were detected even after 10,000 hrs thermal storage at 3008C, 10,000 cycles AATC $( - 5 5 / + 1 2 5 ^ { \circ } \mathrm { C } )$ and 10,000 hrs humidity storage (858C/85% r.h.) [22].
The solder deposition is then done by printing process shown in Fig. 16.8 [23].
This process was transferred from PCB industry to wafer technology. The solder pastes that are screened into the apertures of the stencil consist of solder particles of 2–150 mm diameter in binders and flux.
--[p61]-- A low cost method is the electroless deposition of Ni and immersion deposition of gold (ENIG) on the Al pads. The ENIG process is based on the selective chemical deposition of metal on Al bond pads. Wafers are treated in a sequence of chemical solutions. After each treatment they have to be rinsed carefully in DI water. The principle of the process is shown in Fig. 16.7 [21].
First the surface of Al bond pads is cleaned by immersing the wafers into two Aluminum cleaning baths.
--[p64]-- An important advantage of stencil printing is the large variety of available solder pastes. This offers flexibility and is of particular importance for selecting lead free solders. Even triple component solders such as SnAgCu (SAC) can be deposited, which is difficult to electroplate.
For fine pitch below 150 mm, a photo-resist mask with a thickness of 70 mm or thicker gains a lot of advantages for the printing process. But it has a higher cost than metal stencils.
--[p58]-- It became popular under the acronym C4 (controlled collapse chip connection) summarizing the main steps of soldering (collapse) in combination with a necessary solder mask (controlled). The technology allows a wide range of solder materials with excellent quality. The transition to 200 mm wafer size was the end for evaporation due to yield and cost.
--[p63]-- They are classified according to the particle size of the solder (Table 16.3).
An additional function of the paste is the pre-fixing of the placed components on the substrate before reflow. The viscosity of the pastes should be between 250–550 Pa-s for screen printing and 400–800 Pa-s for stencil printing.
The screens are typically made by laser drilling of metal sheets or by electroforming. The printer aligns the stencil to the substrate or wafer.
--[p67]-- This technique is fairly flexible in regards to the desired bump metallurgy and can be used for example for gold bumping and even for solder bumping. Since stud bumping is a serial process it has little importance for mass production but is an important technique for flip chip prototyping and low volume manufacturing. Stud bumping is the major technology applicable to singulated dice.
--[p58]-- The maximum reflow temperature is typically a few $1 0 ^ { \circ } \mathrm { C }$ above the melting point of the solder and it is important that an optimized temperature profile is maintained during the reflow process. All interconnects of a chip are linked at the same time for the FC-assembly process. There is the risk that the chip will not work if one joint (in the case of a signal line) is failed.
Evaporation is the deposition method which was originally developed by IBM for FC bonding.
--[p60]-- If the original I/O layout has been redistributed, the bumping sequence will take place onto the routed metal layer covered by a dielectric solder resist mask. The placement of solder bumps on top of a polymer layer offers reduced self-capacitance, which is desirable for RF applications.
--[p62]-- The complete process flow is shown in Table 16.1. In addition to the wet chemical treatments mentioned above, the backsides of the wafers have to be protected in order to prevent Ni deposition on Si. This is done by spin-coating of a protective resist on the backside of the wafer. After bump plating, the resist is stripped. All chemicals used in this process are commercially available. They are completely cyanide-free and no organic solvents are used.
--[p60]-- In this process, the UBM that provides the adhesion layer in combination with a diffusion barrier and a wettable surface is sputtered and a thick liquid or dry film resist is coated onto the wafer. The resist is then exposed and developed. Electroplating allows to deposit the solder over the top of the resist layer to form mushroom like structures. Then the resist is stripped and the UBM is etched between the bumps.
--[p63]-- The paste is pressed within seconds through the stencil and thousands ofpads are bumped at a time. One of the key issues is the requirement that all the paste has to be transferred from the stencil to the wafer. Any solder paste residues in the screen will reduce the final bump height uniformity. The metal stencils have to be cleaned by solvents. Mostly water-soluble solder pastes are used in production.
--[p59]-- In this case the anode design in fountain platers offers another means to control the plating current uniformity by compensating for radial field variations. In addition, the ratio of open area (i.e. total plated area) versus full wafer area influences the plating current uniformity. It is important to have a uniform distribution of bumps across the wafer surface which may require to deposit bumps in some areas on the wafer without any die underneath (dummy bumps).
--[p62]-- The plating rate is $2 5 \mu \mathrm { m / h r }$ . In the subsequent immersion Au solution, a thin Au film is deposited by an exchange reaction on the surface of the Ni layer. The Au has a thickness of 0.05–0.08 mm and is required to prevent Ni from oxidation. But the formation of brittle Au–Ni–Sn intermetallic phases at the interface between Ni and solder can impact the long term operation reliability of the interconnections, therefore the Au layer has to be kept as thin as necessary.
--[p63]-- Probe marks | Acceptable
Scribe lines | Must be passivated (thermal oxide) Test structures acceptable
Laser fuses
AL fuses | Not acceptable
poly Si fuses | Acceptable (with limitations)
Control of the UBM quality is monitored by shear strength which has to be around 150 MPa (min. 100 MPa). The Al etching process has to be restricted to less than 0.5 mm to avoid damages of the Silicon devices. The Ni UBM has been extensively tested.
--[p58]-- The main process steps are summarized in Fig. 16.5.
A major requirement for all bumping deposition technologies is the control of the bump volume across the wafer as well as the solder composition in order to achieve a uniform bump height distribution and to avoid an incomplete reflow process.

===== [p105-107] Chapter 17 Microelectromechanical Systems and Packaging > 17.1 Introduction (10块) =====
--[p106]-- MEMS design requires solid modeling and simulation considering electro-thermal-mechanical behaviors. MEMS fabrication involves deposition and removal ofmicron-thick layers with controlled mechanical and electrical properties [33, 43]. After fabrication, the sacrificial materials are removed in order to release the device for mechanical movements. This release process is usually the first step in MEMS packaging. After release, the devices can be tested on the wafer-level, followed by dicing.
--[p105]-- In all these applications that demand low cost and small size, MEMS packaging is usually a major consideration.
Y.C. Lee (\*) University of Colorado, Boulder, CO, 80309-0427, USA e-mail: leeyc@colorado.edu
Figure 17.1 illustrates some of the differences between MEMS and microelectronics fabrication and packaging [31]. The cantilever beam device shown in the figure represents a simple configuration for pressure sensors, accelerometers, micro-mirrors and radio frequency (RF) switches.
--[p106]-- The released, diced device is assembled and sealed in a package. These testing, dicing, assembly and sealing steps are very challenging. Without proper protection, the micro-scale, movable features could be damaged easily during these steps [40]. It is always desirable to protect MEMS devices by wafer-level packaging before dicing.
Wafer-level MEMS packaging is very challenging. As a result, most studies have focused on wafer-level capping [39, 14, 48, 30]. As shown in Fig.
--[p107]-- The last section on ‘‘Opportunities and Major Challenges’’ will address this system integration as the opportunity and reliability as the main challenge. Reliability as showstopper can be removed, and we have a great opportunity to apply MEMS and packaging technologies to develop integrated micro/nanosystems in the future.
--[p105]-- 17.1 Introduction
Microelectromechanical systems (MEMS) technology enables us to create different sensing and actuating devices integrated with microelectronic, optoelectronic, radio frequency (RF), thermal, and mechanical devices for advanced microsystems. Semiconductor fabrication processes allow for cost effective production of these micro-sensing or actuation devices in the 1–100 mm size scale.
--[p105]-- The MEMS market is experiencing a period of dramatic growth. For example, in 2007, Tire Pressure Monitoring System (TPMS) became a standard feature offered in tens of millions of automobiles. An accelerometer enables the detection of an iPhone’s rotation for changing the contents of the display in its proper landscape or portrait aspect ratio. Nintendo’s Wii game console uses accelerometers to detect accelerations in three dimensions of the handheld pointing device.
--[p105]-- Hundreds of MEMS-based sensors and actuators and systems have been demonstrated and the number of their applications is growing. A few examples of their diverse applications are pressure sensors, tilt sensors, accelerometers, gyros, chemical micro sensors, lab-on-a-chip, micro biomedical devices, resonators, displays, optical switches, radio frequency (RF) switches and passive components, printer heads, energy harvesting and storage, and data storage.
--[p106]-- Some examples will be reviewed in the next section on ‘‘Packaging of MEMS.’
The relationship between MEMS and packaging, however, is not limited to packaging of MEMS devices. MEMS devices can in fact be used to enhance packaging technologies for microelectronic, optoelectronic and RF systems. In addition, packaging technologies can be applied to fabricate MEMS devices.
--[p106]-- 17.2, silicon or glass caps are bonded onto a MEMS wafer for hermetic and/or vacuum sealing. The sealing is accomplished by wafer-to-wafer anodic bonding, soldering, or glass sealing. The capped MEMS devices are diced and packaged through injection plastic molding, which is compatible with that used in microelectronic packaging. Packaging cost and size are reduced substantially. In addition to this example, many other wafer-level capping technologies have been developed.
