Repository: NARUTOBEST/semiconductor-knowledge-qa

# heldout 泛化集出题管线(v2,2026-10-01)

与 `pipeline/dev/` 平行、互不混放的 heldout 侧出题管线。
总协议见 `../protocol_v2.md`(v2:取消 source 隔离红线,全库遴选文档)。

## 本目录内容
| 文件 | 用途 |
|---|---|
| `fetch_material.py` | 从 Qdrant(16333 转发)抓取本 track 8 篇文档的真实 chunk 原文 |
| `draft_material/` | 8 篇素材 txt + 草稿 json(每篇 25 题,含 evidence 逐字摘录) |
| `build_datasets_heldout.py` | 草稿 -> `eval/qa_sets/v2_20261001/heldout_200.json` + 校验报告 |
| `_extract_result.py` | 出题 agent 结果恢复(从会话 transcript) |
| `_verify_acceptance.py` | evidence 溯源覆盖率校验(自动发现本目录全部草稿) |
| `_prompt_template.txt` | 出题 agent 提示词模板 |
| `acceptance_report.json` / `_acceptance_failures.txt` | AI 验收记录(heldout 侧) |
| `verify_log.md` | 人工核对清单(heldout 200) |

File: eval/pipeline/heldout/draft_material/10_EUV_Lithography.txt (part 30 of 32)
--[p187]-- Figure 10.5 shows how such errors in the pupil tend to scatter light (light purple rays) out of the point spread function (labeled ‘Img’ in the figure), creating a background halo of illumination into a large area surrounding the image point.
For high-quality (low roughness) optics, the total amount of light scattering into the halo, or total integrated scatter (TIS), can be expressed as
$$
T I S \approx { \left( \frac { 4 \pi \sigma _ { s } } { \lambda } \right) } ^ { 2 } ,\tag{10.3}
$$
--[p187]-- 10.2.3 Flare and contrast
Mirror surface errors, which contribute to what we refer to as aberrations, are low-spatial-frequency errors. These errors are typically 10 cycles or less across the pupil and tend to affect the shape of the optical system point spread function. Finer spatial period errors on the mirrors (mid-spatial-frequency roughness), however, also play an important role in the imaging performance.

===== [p98-98] Chapter 8 Photoresists for EUV Lithography > 8.11 Summary (1块) =====
--[p98]-- 8.11 Summary

===== [p134-135] Chapter 9 Fundamentals of EUVL Scanners > 9.1.2.3 Overlay (9块) =====
--[p134]-- Examples of error sources are system dynamics, servo performance, and position measurement noise.
2. Matched machine overlay errors. These are the errors that show when exposing two identical layers (same mask and exposure settings) on different exposure tools. This category expresses how well different tools resemble each other. Examples of error sources are lens distortion variation and system calibration accuracy.
3. Application-specific overlay errors.
--[p134]-- These errors have their source outside the exposure tool. They are the result of imperfections in the advanced process control (APC) loops that run between exposure tools and metrology tools. These control loops are used to correct for process-induced overlay errors, e.g., inplane wafer deformations. This also shows the robustness of the system for a large variation in process parameters.
--[p134]-- 9.1.2.3 Overlay
How well the individual layers in a chip line up with each other is called overlay. The overlay metric that is most relevant for the lithography process is called on-product overlay (OPO). OPO expresses the overlay error as measured on product wafers with customer structures in resist and hence also includes—in addition to lithography terms—process effects.
Many disturbance sources can lead to overlay errors in the lithography process.
--[p134]-- In order to determine the total OPO, the quadratic Gaussian sum is taken of each of the overlay contributors. Note that most of the errors occur twice when exposing two layers. Consequently, they appear twice in the quadratic Gaussian sum. It is common practice for a well-balanced design (cost, effort, and complexity) to have an equal contribution from each of the four categories to the OPO. Example OPO budgets for several exposure tool generations are given in Table 9.1.
--[p134]-- These errors can be classified into four categories related to the nature of the errors. The first three types of errors have their origin in the exposure tools, and the fourth type has error sources outside the tool.
1. Dedicated chuck overlay errors. These are the errors that show when two layers are exposed using the same scanner and chuck, the same mask, and the same exposure settings. This category expresses the basic reproducibility of the exposure tool.
--[p135]-- The total OPO value is the quadratic sum of the 4 individual error contributions.
Top-level specifications [nm] | 0.25 NA | 0.33 NA | 0.55NA
Inside scanner | Dedicated-chuck overlay (DCO) | 4 | 1.5 | 0.5
Machine-to-machine overlay (MMO) | 6 | 2 | 0.5
Application-specific overlay | 4 | 2.5 | 0.5
Outside scanner | Metrology errors, mask writing errors, etc. | 4 | 2 | 0.5
Total OPO target | 9 | 4 | 1
--[p135 [表]]-- During machine qualification the overlay performance is measured. This is done by exposing two consecutive exposures of the same layer on 12 wafers. Each layer holds a large number of alignment marks. The offset between two corresponding alignment marks in the two layers determines the overlay. Typical results for a dedicated-chuck overlay and a machine-to-machine overlay measurement are depicted in Fig. 9.11.
Table 9.1 Overview of a typical OPO budget.
--[p134]-- Examples are inplane wafer deformation, mask write errors, alignment mark deformation, and metrology tool measurement noise.
Each of the error sources are stochastic in nature and are mutually uncorrelated. Adding all stochastic errors will result in a Gaussian-distributed average of the overlay error over many wafers exposed on a large population of machines and applications. The OPO number is three times the standard deviation of the distribution.
--[p134]-- These errors show when exposing two layers on the same exposure tool, but using different exposure settings and different masks for each layer. This category expresses how well the exposure tool performs in multiple operation points. Although the errors are related to the application of the tool, they have their origin inside the tool. Examples are lens aberration, and mask and wafer heating effects.
4. Overlay errors related to the customer process.

===== [p100-101] Chapter 8 Photoresists for EUV Lithography > 8.11.4 Acid amplifiers and PSCAR (3块) =====
--[p100]-- 8.11.4 Acid amplifiers and PSCAR
A key issue in developing EUV resists is the need for high photospeed together with good LER and resolution. There is a tradeoff between these three properties, and much work has been done to try to improve the tradeoff. One approach many researchers have tried is to use acid amplifiers. An acid amplifier is a chemical compound that reacts catalytically with acid to generate more acid.
--[p101]-- Thus, when the PEB is done, there is more acid in the exposed areas than was present right after EUV exposure. The photospeed enhancements of this technique are clear, but its potential for beating the RLS tradeoff is still an open question.
--[p100]-- Researchers have shown improved resist performance by the addition of these sorts of compounds to EUV resists.
PSCAR is a newer approach to improving resist photospeed by an amplification process. For PSCARs, the EUV exposure generates acid that deprotects a photosensitizer precursor. Then a 365-nm-wavelength flood exposure is used. This second exposure converts more PAG to acid in the areas where the photosensitizer was deprotected, i.e., is in the areas exposed by EUV light.

===== [p239-240] Appendix Reference Data for the EUV Spectral Region\* > References (4块) =====
--[p240]-- extreme ultraviolet radiation in the 1–50 nm range. Applications of particular interest include element-specific soft-x-ray microscopy and EUV lithography. He and his students are also active in the use of novel Fourier optics, image contrast techniques, and the development and use of coherent sources at these short wavelengths.
--[p240]-- At the contiguous Lawrence Berkeley National Laboratory, he is the founding Director of the Center for X-Ray Optics (CXRO) and was the first (1985–1988) Scientific Director of the Advanced Light Source (ALS). He is a Fellow of the American Physical Society and the OSA. He is author of Soft X-Rays and Extreme Ultraviolet Radiation: Principles and Applications (Cambridge University Press, 2000).
--[p239]-- References
David Attwood received his Ph.D. in applied physics from New York University in 1972. He has been a Professor in Residence at UC Berkeley since 1989. He was co-founder of the Applied Science and Technology Ph.D. program and serves on its Executive Committee. He has been faculty advisor for the undergraduate Engineering Physics program for 15 years. His research interests center on the use of short-wavelength electromagnetic radiation, soft x-rays, and
--[p240]-- His lectures are regularly broadcast live over the Internet and electronically archived, such as at http://www.coe. berkeley.edu/AST/sxreuv and http://www.coe.berkeley.edu/AST/srms.

===== [p50-50] Chapter 8 Photoresists for EUV Lithography > 8.5.1 Polymethylmethacrylate (PMMA) resists (3块) =====
--[p50]-- This resolution was not matched without using an interference tool and with a more conventional resist until 2015. A. Pirati et al. reported that a conventional CARs had resolved 13.5-nm lines and spaces using a 0.33-NA NXE3300 EUV scanner.<sup>83</sup> This was better than the 16-nm L/S minimum resolution reported for the available commercial tools in 2013.
--[p50]-- A good example of PMMA’s imaging capability using EUVL was reported in 2007 by Solak et al., who printed 15-nm dense lines and spaces in 25-nm films of PMMA (Fig. 8.19).<sup>82</sup>
Both of these results used the interference lithography (IL) exposure tool at the Paul Scherrer Institute. It took several years before these early PMMA results could be surpassed using a conventional resist on a conventional (non-IL) exposure tool.
--[p50]-- 8.5.1 Polymethylmethacrylate (PMMA) resists
As described in Section 8.2, the first EUV imaging experiments were done with PMMA. PMMA is a readily available material with sensitivity to many imaging wavelengths, so it was a good choice for initial imaging work. Since it operates by chain scission, there is very little blur in the imaging, and it can give excellent resolution. However, it has limited etch resistance, poor SEM stability, is known to outgas, and has poor photospeed.

===== [p7-23] References (3块) =====
--[p23]-- He has authored more than 160 technical papers and invented more than 45 patents. He is currently a member of the National Academy of Engineering of Korea and a board member of the National Nano Infrastructure Association and the National R&D Information Management Committee.
Chan-Uk Jeon received his B.S. degree in electrical engineering (1990) from Yonsei University and was granted an honorary doctorate degree (2013) from Samsung.
--[p23]-- He joined the semiconductor division in 1989 and has been contributing to the mask technology for 28 years. In 2006, he was dispatched to SEMATECH, where he led the commercialization of the EUV mask, and in 2012, he became the head of the Mask Development Team at Samsung Electron-
ics. Currently, he is in charge of both R&D and mass production of flat panel display and semiconductor masks.
--[p7]-- References
Jinho Ahn received his B.S. (1986) and M.S. (1988) degrees from Seoul National University, and his Ph.D. (1992) from the University of Texas at Austin; all three degrees were in materials science and engineering. He worked for Microelectronics Research Laboratory at NEC, Tsukuba, Japan (1993–1995) and joined Hanyang University in 1995 as a Professor of Materials Science and Engineering. He has been a leader of several national projects on advanced lithogra-
phy.

===== [p250-251] Appendix Reference Data for the EUV Spectral Region\* > N (3块) =====
--[p250]-- N
nanomachining, 444
nanoradian, 272
NaOH, 497
National Institute for Standards and Technology (NIST), 67, 344   
Nd:YAG lasers, 208   
negative chemically amplified resist AZ PN114, 497   
negative-tone sensitivity of resists, 542   
New Energy and Industrial Technology Development Organization (NEDO) Japan, 179, 185   
next-generation lithography (NGL), 64, 230   
niobium oxide, 305   
no master oscillator (NOMO), 121   
nonlinear coupled oscillator, driven, 195
--[p251]-- non-null Fizeau interferometer, 29   
nonstochastic continuum models, 548, 553, 569   
normal-incidence —design, 136 —collector, 375 —ellipsoid collector, 261 —EUV collector, 111, 114, 137, 255 —reflective optics, 3 —reflectivity, 6   
normalized image log slope (NILS), 246, 264, 597, 612   
Northrop Grumman, 87   
novolaks, 502   
NTT superconducting storage ring in Atsugi (Super ALIS), 13   
nuclear magnetic resonance (NMR), 530   
NuFlare Technology, Inc., 235   
null corrector, 277
--[p251]-- numerical aperture (NA), 2, 226 —further increase, 639   
NXE:3100, 608   
NXE:3300B, 109, 229 illumination settings, 238
NXE:3350B, 109, 229, 237, 240, 599, 609 NXE:3400B, 109, 229, 609–610 —illumination settings, 238

===== [p152-152] Chapter 9 Fundamentals of EUVL Scanners > 9.3 EUVL Scanner Architecture (1块) =====
--[p152]-- 9.3 EUVL Scanner Architecture

===== [p183-185] Chapter 10 EUVL System Patterning Performance > 10.1 Introduction: The Benefits of EUV Imaging (8块) =====
--[p183]-- 10.1 Introduction: The Benefits of EUV Imaging
The great promise of EUVL comes from its tremendous reduction in wavelength, it being a photon-based technology and thus free of chargedparticle limitations, and it being a projection-based demagnifying system, avoiding the problems of 1X and contact masks. The latter two characteristics make it clear that EUVL is simply an extension of conventional optical projection lithography, allowing us to leverage half a century of learning.
--[p184]-- The standard lithographic resolution equation holds that
$$
R = { \bigg ( } { \frac { k _ { 1 } \lambda } { N A } } { \bigg ) } ,\tag{10.1}
$$
where l is the imaging wavelength, NA is the numerical aperture, and $k _ { 1 }$ is the Rayleigh constant. The Rayleigh constant is affected by several variables, including illumination conditions and mask architecture.
--[p184]-- Figure 10.1 shows calculated aerial images for 0.35-NA and 0.50-NA EUVL systems with conventional disk illumination (partial coherence of 0.7) and a conventional binary mask with no optical proximity or bias correction. At 0.35 NA, strong image modulation is clearly observed even at the 16-nm half-pitch level, and increasing the NA to 0.5 readily takes us to 13-nm half-pitch.
--[p184]-- Even further extendibility can be obtained by pushing the NA to 0.5 and beyond. At this NA, the resolution limits become 13.5 and 6.75 nm for $k _ { 1 } = 0 . 5$ and $k _ { 1 } = 0 . 2 5$ , respectively. It is illustrative to view the simulated aerial images to understand the significance of the larger $k _ { 1 }$ factor compared to that which we have grown accustomed to with 248- and 193-nm lithography.
--[p184]-- Another significant benefit of the lower NA of EUVL systems is the relatively large focus latitude it affords. The depth of focus (DOF) can be expressed in terms of the wavelength and the NA as
$$
D O F = \frac { k _ { 2 } \lambda } { ( N A ) ^ { 2 } } ,\tag{10.2}
$$
where $k _ { 2 }$ is a constant representative of the lithographic process conditions. A typical value for $k _ { 2 }$ for a conventional illumination process is 0.5. For a
EUV aerial images
--[p185]-- 0.3-NA system operating at its on-axis illumination diffraction limit ( 22-nm half-pitch resolution), the DOF would be 75 nm. Using an optimized process, the DOF could be increased to 150 nm $( k _ { 2 } = 1 )$ .
--[p184]-- Assuming a conservative $k _ { 1 }$ factor of 0.5, which can be achieved readily with conventional illumination and a binary amplitude mask, the half-pitch resolution of a 0.3-NA EUV (13.5-nm wavelength) system would be 22.5 nm. Using resolution enhancement techniques such as off-axis illumination and/or phase shift masks, the ultimate resolution $k _ { 1 }$ factor can be decreased to 0.25, corresponding to a 0.3-NA resolution limit of 11.25 nm.
--[p184]-- As noted above, even better imaging performance can be achieved when we consider the use of techniques such as modified illumination and/or phase shift masks. One such technique is dipole illumination, which if applied to the 0.5-NA case, can achieve 8-nm half-pitch (Fig. 10.2). For dipole illumination, we assume a pole radius of 0.2 and a pole offset of 0.8 in the horizontal direction, providing resolution enhancement for vertical lines.

===== [p171-171] Chapter 9 Fundamentals of EUVL Scanners > Further increase of the NA (2块) =====
--[p171]-- An alternative might be the intrinsic reduction of the shadowing by embedding the absorber in the multilayer of the mask.<sup>56,57</sup> Although very promising from a theoretical point of view, many practical hurdles have to be overcome in order to make such a technology feasible. Especially issues such as defectivity and reparability of the mask are very challenging.
--[p171]-- Further increase of the NA
A higher NA is attractive for improving the resolution because it leaves the wavelength unchanged. This approach requires no new source technology nor a dramatic change in resist infrastructure. The first limitation that needs to be addressed is mask shadowing. The anamorphic 0.55-NA lens exploited some unused headroom in the mask angles; an even larger NA will need a larger demagnification, leading to a reduced throughput.

===== [p153-153] Chapter 9 Fundamentals of EUVL Scanners > 9.3.2.1 The EUV light source (3块) =====
--[p153]-- With the availability of high-power $\mathrm { C O } _ { 2 }$ lasers, these tools can operate at a source power of 200–250 W. Future extensions above 300 W appear to be possible. For future power requirements, alternative sources have been considered. The free-electron laser is potentially a promising technique, but compared to the LPP source, it will be very complex and expensive.
--[p153]-- 9.3.2.1 The EUV light source
The light source has been one of the biggest challenges for EUV lithography. Two Sn-based technologies have been investigated for generating a plasma that can produce the 13.5-nm EUV light. A schematic layout of both technologies is shown in Fig. 9.36. In a DPP system, the plasma is formed as a pulsed high-current discharge. The EUV light emitting from the plasma is directed to the illuminator by a grazing collector.
--[p153]-- A foil trap is added to collect the Sn particles coming from the plasma.
In a LPP system, a high-power pulsed infrared laser is focused on a Sn droplet, creating the plasma. The light generated by the plasma is collected with an elliptical mirror and focused on the entrance plane of the illuminator, called the intermediate focus (IF). Early EUV tools (ADT, NXE:3100) were equipped with a DPP source. For today’s tools, an LPP source is also an option.

===== [p192-194] Chapter 10 EUVL System Patterning Performance > 10.3.1 LER transfer from the mask to the wafer (13块) =====
--[p194]-- The small differences between the modeling methods and the analytical method can be attributed to the incorporation of the wavefront error in the modeling methods, which causes the modulation to drop slightly relative to the diffraction-limited case.
Finally, it is also interesting to directly compare the LTF to the more conventional MTF. Figure 10.18 shows the MTF (solid trace), the whitenoise-calculated LTF (diamond symbols), and the single-frequency-probecalculated LTF (square symbols).
--[p193]-- The linearity of this process was verified by considering a single spatial frequency at three different amplitudes covering an order of magnitude. As required for linearity, the ratio of the output LER magnitude to input LER magnitude was found to be independent of the input LER magnitude.
Figure 10.17 shows a direct comparison of the two LTF modeling methods presented above as well as the analytical LTF from Ref. 12.
--[p192]-- In the limit of infinite averaging, the white-noise mask PSD will, by definition, be uniform, and the aerial-image PSD equals the white-noise mask PSD at a spatial frequency of 0. Thus, the LTF can be taken simply as the square root of the normalized aerial-image LER PSD in the infinite averaging limit.
Next we consider the alternative calculation approach that uses a series of mask patterns, each with a unique LER frequency, then determining the LER from the resulting aerial images.
--[p192]-- In addition to providing physical insight into the LTF, this method also facilitates the incorporation of parameters such as aberrations in the optical system and unconventional illumination conditions. One method for computerbased modeling of the LTF involves generating a mask pattern containing a white LER spectrum [Fig. 10.13(a)] and calculating the LER spectrum from the resulting aerial image [Fig. 10.13(b)].
--[p193]-- This method provides a discrete sampling of the LTF. Figure 10.16(a) shows an example of a sinusoidal LER mask with an LER period of 210 nm and a feature CD of 100 nm; Fig. 10.16(b) shows the calculated aerial image. This serves as a single-frequency probe of the LTF. By generating a variety of these single-frequency probes, the LTF can be constructed as shown in Fig. 10.16(c).
--[p194]-- The analytical LTF is depicted by the solid trace, the white-noise-calculated LTF is depicted by the diamond symbols, and the single-frequency-probecalculated LTF is depicted by the square symbols. The various LTF calculation methods agree extremely well.
--[p194]-- This may not be the case for actual resist LER, in which case the reduced line-edge slope could increase the LER, yet this effect is fundamentally different from the mask-LER-coupling issue of concern here.
--[p192]-- This new transfer function differs fundamentally from both the conventional optical transfer function (OTF) and the modulation transfer function (MTF). Moreover, the experimental results in this section demonstrate the impact of current EUV masks on projection-lithography-based LER experiments.
The LTF concept can be readily studied through computer simulation.
--[p194]-- What is referred to here as the MTF is actually the square wave transfer function under partially coherent illumination, where the illumination conditions are identical to those described above for the LTF modeling. The LTF has a sharper roll-off than that of the MTF. The faster roll-off is due to the 2D nature of the LER and its interaction with the point spread function (PSF) compared to a pure 1D line situation treated by the MTF.
--[p194]-- The LER coupling is stronger than predicted by the MTF at very low frequencies because the low end of the MTF reduction is dominated by flare (effectively a DC background), which does not affect LER coupling. In the case of low-frequency structures affected by flare, the pattern will be faithfully reproduced with a simple DC offset since the LER is quantified, assuming an ideal threshold resist model for which flare has little effect on the LER.
--[p192]-- Figure 10.14 shows the resulting input and output LER power spectral densities (PSDs). In this case, the 0.1-NA EUV Engineering Test Stand (ETS) Set-2 $\mathrm { o p t i c } ^ { 1 3 , 1 4 }$ is modeled. The aerial-image modeling includes the measured wavefront aberrations from the $\mathrm { o p t i c } ^ { 1 5 }$ and assumes partially coherent disk illumination with a coherence factor s of 0.7. The mask is modeled as a simple thin binary mask.
The PSDs shown in Fig.
--[p192]-- 10.15 are actually averages from four separate simulations with four statistically independent white-noise LER masks. This averaging is performed to avoid gaps in the characterization frequencies, which occur when a single white-noise mask is used. The noise floor observed in the PSD is due to the pixilation limits in the various simulation and processing steps. We define the LTF as the square root of the aerial-image PSD divided by the white-noise mask PSD (Fig. 10.15).
--[p192]-- 10.3.1 LER transfer from the mask to the wafer
It is evident that roughness on the mask will, to some extent, transfer to roughness in the printed feature. In this section, we explicitly study this coupling using computer simulation methods. For an analytical description of this coupling, see Ref. 12, which presents the concept of the LER transfer function (LTF).

===== [p125-125] Chapter 9 Fundamentals of EUVL Scanners > 9.1.1 EUVL scanner outline (3块) =====
--[p125]-- 9.1.1 EUVL scanner outline
The main task of a step-and-scan system is to transfer an image as present on a mask into a pattern on a wafer. The mask holds a magnified version (typical 4 ) of the desired pattern.<sup>1</sup> Figure 9.1 illustrates the principle of such a system. A source generates EUV light. This light is radiated into a so-called illuminator and reshaped to illuminate the pattern on the mask.
--[p125]-- This way, relatively small projection optics can be used to expose a large area on the wafer.<sup>2–5</sup>
Because of the strong absorption of EUV light in air, the core parts of the system are enclosed in a vacuum\* vessel. This puts several constraints on the system design. The component on the lower left in Fig. 9.1 is the 13.5nm EUV light source. More details on these topics will be given in section 5.3.
--[p125]-- Note that the illuminator is projected in a curved shape in order to match the shape of the entrance slit shape of the projection optics box (POB). The reason for this shape is explained in Chapter 5. The light reflected from the mask is collected by the POB, and a demagnified image is projected on the wafer. Note that current high-end commercial lithography tools scan the mask while the wafer moves synchronously with the mask.

===== [p136-137] Chapter 9 Fundamentals of EUVL Scanners > 9.1.2.4 Edge placement errors (6块) =====
--[p136]-- Whether this is the case is determined by the linewidth of the spacer, the dimension of the cut, and the relative positioning of the two features. Note that the dimension of the features is determined by the global CDU as well as the local CDU.
The total EPE is given in Eq. (9.5), which, together with the resolution of the exposure, determines the pattern density that can be printed:
$$
--[p136]-- Then, with a so-called spacer technique, the spatial frequency of this pattern is doubled (sidewallassisted double patterning).<sup>20–24</sup> In a third step, the lines are cut into pieces with a so-called cut mask. The end result is a layer with unidirectional line pieces. In order to print such a layer without errors, the cuts should completely cut the lines and not leave a part of the line behind.
--[p136]-- 9.1.2.4 Edge placement errors
The edge placement error (EPE) is a metric combining all overlay and CD errors. The maximum EPE is a sum of systematic errors (OPC, tool-totool), local stochastic errors, and global errors; these errors together with the resolution of the exposure determine the pattern density that can be printed.
--[p137]-- \begin{array} { l l } { E P E _ { m a x } = s y s t e m a t i c s + l o c a l + g l o b a l , } \\ { E P E _ { m a x } = \displaystyle \frac { H R _ { O P C } } { 2 } + \frac { 3 \sigma _ { P B A } } { 2 } + \frac { 6 \sigma _ { L W R } } { \sqrt { 2 } } + \sqrt { ( 3 \sigma _ { O V L } ) ^ { 2 } + \left( \frac { 3 \sigma _ { C D U } } { 2 } \right) ^ { 2 } } , } \\ { \mathrm { w h e r e } ~ \sigma _ { L W R } = \sqrt { \sigma _ { L W R , l i n e } ^ { 2 } + \sigma _ { L C D U - c u s } ^ { 2 } } , } \\ { \mathrm { a n d } ~ \sigma _ { C D U } = \sqrt { \sigma _ { C D U - l i n e s } ^ { 2 } + \sigma _ { C D U - c u s } ^ { 2 } } . } \end{array}\tag{9.5}
$$
--[p136]-- This approach is frequently followed, especially in logic applications.<sup>16–18</sup> The EPE requirements drive the overlay, CDU, and LCDU and/ or linewidth roughness (LWR) needed.
--[p136]-- While overlay and CDU are mostly independent of dose, the achievable LCDU is mainly driven by photon shot noise and thus strongly dependends on the absolute dose, as already described in subsection 9.1.2.1.<sup>11,19</sup> Assuming that systematic and global contributions are known and dose independent, LCDU determines the achievable EPE at a given dose, or vice versa.
In the example in Fig. 9.12, the critical layer is made in three steps: first, a mandrel layer is deposited and developed.

===== [p188-189] Chapter 10 EUVL System Patterning Performance > 10.2.4 Chromeless phase-shift-mask printing in the EUV range (7块) =====
--[p189]-- We define subresolution as structures on the mask with lateral dimensions smaller than the absolute diffraction limit of the optics [0.25l/(NA)]. The printed feature size is on the order of 70 to 80 nm, near the resolution limit of the optic. Another demonstration of phase shift printing is shown in Fig. 10.10, where a large phase object is placed adjacent to an absorber feature (the mask layout is shown in Fig. 10.11).
--[p189]-- As expected from phase shift printing, only the outline of the large phase structure is printed.
The crucial problem with this method is the fact that the ML-coating process significantly limits the resolution of the phase features one can obtain on the mask.
--[p188]-- This method is nearly identical to the method used to generate highefficiency phase gratings in the $\mathrm { E U V } . ^ { 4 - 9 }$ The method is illustrated schematically in Fig. 10.7, and a cross-section of a fabricated mask with
200-nm-pitch lines and spaces is shown in Fig. 10.8. Figure 10.9 shows through-focus printing of subresolution, isolated lines on a relief phase shift mask printed in a 0.1-NA EUV lithography tool.
--[p189]-- Figure 10.12 shows patterning results for 25-nm dense contacts printed in a 0.3-NA lithography tool, directly comparing a conventional absorber mask to a chromeless phase shift mask. Note that the dose at the wafer is not actually changed, as must be the case since we are using the same resist. What is changed is the optical efficiency of the mask. This is important because if the resist were truly being patterned with 7 fewer photons at the resist, the stochastics would certainly suffer.
--[p188]-- Phase shift masks have played a crucial role in the extension of optical lithography and could also be used in the future to push EUVL to its ultimate limits. Another benefit of phase shift masks is their utility in print-based aberration measurement techniques.<sup>1–3</sup>
One method to generate a phase shift mask in the EUV range is to fabricate a relief pattern in the substrate and then overcoat with a multilayer (ML).
--[p189]-- Since the time when this early work was done, a more sophisticated implementation of phase shift masks (including attenuated phase shift masks) based on ML etching has been developed and was demonstrated in a 0.3-NA exposure tool.<sup>10</sup> Another major benefit of using a phase shift mask is that removal of the absorber greatly improves the total optical throughput of the mask and thus the patterning tool.<sup>11</sup> This is especially valuable when considering contact hole features.
--[p188]-- 10.2.4 Chromeless phase-shift-mask printing in the EUV range
A significant benefit of EUVL is that it is simply an extension of optical lithography, which means that the toolbox of resolution enhancement techniques developed for optical lithography can also be applied to EUVL. One such example is modified illumination, as discussed Section 10.2.1. Another example is phase-shift-mask technology.

===== [p66-67] Chapter 8 Photoresists for EUV Lithography > 8.8 Metal-Containing Resists (5块) =====
--[p67]-- Due to space limitations, resists containing less than 1 atomic % metal and/or resists for which the photochemistry does not involve the metal center will not be included.<sup>160–162</sup>
--[p66]-- 8.8 Metal-Containing Resists
Since 2009, the photoresist community has shown a great deal of interest in EUV photoresists containing metallic elements. This recent interest in metalcontaining resists was most likely initiated by three circumstances:
1.
--[p67]-- The realization that capturing more EUV photons (higher OD as discussed in Section 8.31) will be essential to provide manufacturing capabilities with the necessary photon statistics.<sup>36,159</sup> Additionally, since second-row elements (e.g., C, O, N, F) are relatively transparent to EUV light, other elements must be used.
3.
--[p66]-- Key, high-profile papers by Doug Keszler at Oregon State University (OSU)<sup>147,148,227</sup> and Chris Ober at Cornell University<sup>149–158</sup> demonstrated that hafnium oxide (films or nanoparticles, respectively) could act as good EUV photoresists.
2.
--[p67]-- The maturation of EUVL has convinced resist companies around the world to assign more chemists to invent better EUV resists, prompting the investigation into more exotic resist designs.
This section will describe multinuclear (two or more metal atoms/ molecule) materials followed by mononuclear (one metal atom/molecule) resist systems.

===== [p97-97] Chapter 8 Photoresists for EUV Lithography > 8.10.5 Comparison to ArF (3块) =====
--[p97]-- 8.10.5 Comparison to ArF
Some work has been reported comparing EUV resist capability to ArF resist capability. In 2007 Wei et al. reported a comparison of resists at both EUV and ArF wavelengths.<sup>222</sup> They used an ArF immersion scanner and a 0.3-NA EUV mini–exposure tool. When the half-pitch of the pattern exposed at the two wavelengths was similar, the process window was also similar.
--[p97]-- Since the EUV aerial image is significantly better than the ArF one at the same pattern size, the authors concluded that the EUV resist was not as advanced as the ArF resist. The authors also noted that the performance of the ArF resist was limited by the aerial image, while that of the EUV resist seemed to be resist limited. In 2010, Kim et al.
--[p97]-- reported a performance comparison of ArF and EUV resists.<sup>223</sup> Even with a higher contrast aerial image, the EUV resist had substantially worse LWR than the ArF resist. The authors attributed this to shot noise effects. From these two studies it is apparent that EUV resists can still improve a lot; but, even if they do, there will probably still be issues with noise in the imaging that are worse than those issues in ArF.

===== [p171-172] Chapter 9 Fundamentals of EUVL Scanners > Reduction in wavelength (3块) =====
--[p172]-- EUV lithography has come a very long way since the first EUV exposures were carried out in 1986.<sup>26</sup> Now that the greatest hurdles in source power are mostly behind us, EUV is on its way to production. With the extendibility of the NA to a value of 0.55 and maybe even beyond, EUV has the promise to become the lithography workhorse for many years to come. What’s next is still in the fog: a lot of research work is underway today to explore the path to further extend Moore’s law.
--[p171]-- Reduction in wavelength
This would be the next step if all other possibilities are exhausted. Wavelength reduction would require many new technologies, such as a new source, new photoresists, and new optical coatings.<sup>93–96</sup> A shorter wavelength results in tighter surface roughness requirements to keep both aberrations and the stray light level of the projection optical system within acceptable limits.
--[p171]-- On top of this, higher energy per photon decreases the number of photons at the same optical power, resulting in increased impact of photon shot noise, or vice versa: higher powers are needed to keep the photon shot noise within acceptable limits. The larger penetration depth in the multilayer will also increase the mask 3D effect, calling for additional solutions in the mask technology as well.

===== [p7-7] Acknowledgments (1块) =====
--[p7]-- Acknowledgments
We would like to thank all of the authors of technical papers referenced in this chapter. The authors would also like to thank Vivek Bakshi, the editor of this book, for providing the opportunity to participate in this meaningful work. We are indebted to Dr. Chang Young Jeong, Dr. Seongchul Hong, Jung Sik Kim, Jung Hwan Kim, Yong Ju Jang, and Dong Gon Woo for their dedicated assistance.

===== [p246-247] Appendix Reference Data for the EUV Spectral Region\* > F (3块) =====
--[p247]-- frequency-doubled Nd:YAG laser, 39
Fresnel number, 179
front-opening unified pod (FOUP), 634
full-aperture interferometer, 275
full-field production tools, 609
full-field tools, 228, 606, 608–609
—EUV1, 228, 234, 608
full scanner emulation, 312
full-time equivalent (FTE), 83
--[p246]-- F
f, 120
fabrication tolerance, 276
far-field test tool (FFTT), 138
Faraday cup (FC), 379
fast axial flow (FAF)
fast electrical pulse, 194
figure, 28, 230, 271, 272, 279, 305,
—control, 277–278
—correction, 274
—errors, 29, 34, 273, 275, 280, 289, 293, 305, 307
—metrology, 276
fast transverse flow (FTF), 121, 178
field facet module, 622
field of view (FOV), 309
film quantum yield (FQY), 509
Fizeau interferometer, 11, 19, 277
flare, 16, 32, 236, 239, 291, 297
—density FD<sup>(n)</sup>, 296
--[p247]-- —efficiency function, 295–296
flexible illumination, 237, 268, 609 —modes, 623
flexure-suspended balance masses, 627
fluoropolymers, 502, 504
fly’s eye integrator unit, 266
focus offset optimization, 438
focused ion beam (FIB), 429, 437, 446
footprint, 209, 221
Foucault testing, 32
four-aspherical-mirror reflective imaging system, 26
four-mirror EUV imaging system, 17
fractal, 31
fragments, number of, 173
Fraunhofer Institute for Laser Technology (ILT), 207
free-radical polymers, 522

===== [p137-138] Chapter 9 Fundamentals of EUVL Scanners > 9.2.1 Small-field tools (4块) =====
--[p138]-- By modulating the intensity of the incoming beam, it is possible to create a variety of pupil shapes, making these small-field tools very powerful in predicting the imaging behavior of the full-field tools that also have extended capabilities to shape the pupil to optimize the imaging. In order to prepare for imaging with an even higher NA, a 0.5-NA MET optics has been developed. The system is installed at EIDEC and is under installation at LBNL, as shown in Fig. 9.14.<sup>36,37</sup>
--[p137]-- 9.2.1 Small-field tools
The first application of soft-x-ray radiation in lithography was through proximity printing.<sup>25</sup> To overcome problems associated with the 1 mask, and to position soft-x-ray radiation as the successor of the DUV technology, a reduction printer was pursued. This was first demonstrated in 1986 by Hiroo Kinoshita and coworkers (Fig. 9.13).
--[p137]-- Since then, many small-field tools have been developed in order to demonstrate the potential of this technology and to develop the key components needed to make it a commercial success: very smooth mirrors, multilayer coatings, masks, a source, a resist, etc. In 1986, the wavelength was still a variable; the combination of Sn as a source material and MoSi as a multilayer eventually led researchers toward the 13.5-nm wavelength, which is used in current EUVL.
--[p138]-- All small-field tools have a similar projection optics layout consisting of two mirrors, as shown in Table 9.2. The illuminators of these systems came in various implementations. The modern small-field systems have a scanning illuminator: a narrow beam of EUV light is projected on a set of scanning mirrors in order to make a 2D scan of the pupil. With this shaped pupil, the light is then projected onto the mask.

===== [p252-253] Appendix Reference Data for the EUV Spectral Region\* > P (8块) =====
--[p252]-- PdAu, 342   
PdO, 429   
peak brightness, 221   
pedestal, 175   
pedestal energy, 124–125   
pellicle-mounting structure, 456   
pellicles, 115, 450 CNT-based, 456 —membrane, 452   
pentafluorobenzene-sulfonic acid $( \mathrm { C } _ { 6 } \mathrm { F } _ { 5 } \mathrm { S O } _ { 3 } \mathrm { H } .$ , PFBS), 530   
perfluorobenzenesulfonate esters (3HC, 3MC, 2MC), 529   
perfluorooctane sulfonic acid (PFOS), 530   
periodic change relationship to figure change, 307
--[p252]-- precision-to-tolerance ratio (P/T), 276   
pre-pulse (PP), 110, 154 laser, 167 —technology, 166   
pre-pulse, picosecond, 168   
pre-pulse-conditioned target, 110   
pressure dependence, 347–350   
primary growth mechanism due to secondary electrons, 340   
process window, 252–253, 270, 599 simulation, 616   
Programme Extreme UV (PREUVE), 21   
projection optics, 228   
projection optics box (POB), 67, 594, 606–609, 622 —heating, 632   
PROLITH, 510, 559
proximity effect test patterns, 431
--[p252]-- polymerization olefin loading (POL), 547   
poly(methyl methacrylate) (PMMA), 10, 37, 495–498 —B and C parameters, 498 exposure sensitivity curves, 499 spectral characteristics, 496
