Repository: NARUTOBEST/semiconductor-knowledge-qa

# heldout 泛化集出题管线(v2,2026-10-01)

与 `pipeline/dev/` 平行、互不混放的 heldout 侧出题管线。
总协议见 `../protocol_v2.md`(v2:取消 source 隔离红线,全库遴选文档)。

## 本目录内容
| 文件 | 用途 |
|---|---|
| `fetch_material.py` | 从 Qdrant(16333 转发)抓取本 track 8 篇文档的真实 chunk 原文 |
| `draft_material/` | 8 篇素材 txt + 草稿 json(每篇 25 题,含 evidence 逐字摘录) |
| `build_datasets_heldout.py` | 草稿 -> `eval/qa_sets/v2_20261001/heldout_200.json` + 校验报告 |
| `_extract_result.py` | 出题 agent 结果恢复(从会话 transcript) |
| `_verify_acceptance.py` | evidence 溯源覆盖率校验(自动发现本目录全部草稿) |
| `_prompt_template.txt` | 出题 agent 提示词模板 |
| `acceptance_report.json` / `_acceptance_failures.txt` | AI 验收记录(heldout 侧) |
| `verify_log.md` | 人工核对清单(heldout 200) |

File: eval/pipeline/heldout/draft_material/11_Chemistry_Lithography.txt (part 30 of 53)
--[p286]-- 6.6.2.1 Other practical initiator systems based on hydrogen abstraction

===== [p36-36] Invention of Lithography and Photolithography (1块) =====
--[p36]-- Invention of Lithography and Photolithography
God grant that it [lithography] may soon spread all over the world; that it may prove useful to mankind, and contribute to its improvement; and that it may never be abused to any dishonourable or wicked purpose; and I shall then never cease to bless the hour in which I invented it.
Alois Senefelder,<sup>1</sup> 1771 1834

===== [p366-366] Chapter 5 Lithographic Chemicals > 7.2.2.3.1.1 POLY(TETRAHYDROFURAN-CO-NOVOLAC) RESISTS (4块) =====
--[p366]-- Incidentally, this work was never published in the open literature and was never exploited by 3M, and remained lost in the patent literature for a considerable length of time.
--[p366]-- 7.2.2.3.1.1 POLY(TETRAHYDROFURAN-CO-NOVOLAC) RESISTS
The first chemically amplified resist was designed by G.H. Smith and J.A. Bonham of the 3M Company for which they were granted a U.S. patent in 1973.<sup>225</sup> It was used in the acid-catalyzed deprotection of tetrahydropyranal ether from a polymer of tetrahydropyranal ether of novolac to generate a base-soluble phenol (novolac), as shown in Scheme 7.27.
--[p366]-- The photogenereated acid cleaves the lipophilic tetrahydropyranal ether to generate the base soluble phenol.
--[p366]-- Other reported chemical amplification resist polymers based on the acidcatalyzed deprotection of ether-protected groups include the hydrolysis of trimethylsilyl (TMS) ether polymer<sup>226</sup> and the alcoholysis of tetrapyranal (THP)<sup>227</sup>-protected group polymer; all of these lead to conversion to PHOST (see Scheme 7.28).<sup>228</sup>
Scheme 7.27 The chemically amplified resist system invented by G.H. Smith and J.A. Bonham of 3M.

===== [p198-198] Chapter 4 Evolution of Lithography > 4.13.4 Step-and-flash imprint lithography (3块) =====
--[p198]-- 4.13.4 Step-and-flash imprint lithography
The step-and-flash imprint lithography technique developed by C.
--[p198]-- Then, the master is exposed to ultraviolet radiation, which cures and solidifies the polymer to create the desired replica. Releasing the quartz plate from the hardened polymer provides the patterned structures with resolution down to 20 nm.<sup>163</sup>
--[p198]-- Grant Willson of the University of Texas at Austin around 2000 differs from the soft lithographic techniques developed by George Whitesides in that in step-and-flash imprint lithography, lithography is used to pattern a quartz plate, yielding a rigid bas-relief master, which is directly pressed against a thin film of liquid polymer (thus eliminating the step of making the elastic PDMS stamp from the master as in Whitesides’ approach), which fills the master’s recesses.

===== [p223-223] Chapter 5 Lithographic Chemicals > 6.3.2 Radiation-induced negative resists (1块) =====
--[p223]-- 6.3.2 Radiation-induced negative resists

===== [p474-474] Chapter 10 Stone, Plate, and Offset Lithography > Step 4—Inking the Stone (1块) =====
--[p474]-- Step 4—Inking the Stone
At the press, the printer sponges the stone or plate first with water (which moistens the nonimage areas), and then rolls it with ink (see step 4 of Fig. 10.1). Being also greasy, the printing ink adheres to the image area, but not to the nonimage areas.
<sup>6</sup>ibid.
<sup>7</sup>ibid.
<sup>8</sup>ibid.
<sup>9</sup>ibid.

===== [p482-482] The Semiconductor Lithographic Process (1块) =====
--[p482]-- The Semiconductor Lithographic Process
And the atoms that compose this radiance do not travel as isolated individuals but linked and massed together.
Lucretius, De Rerum Naturae [On the Nature of Things]

===== [p173-173] Chapter 4 Evolution of Lithography > 4.4.2 Limits of discrete transistors (4块) =====
--[p173]-- These beneficial attributes of transistors made it possible for them to be used in making ever more complex electronic circuits in place of vacuum tubes. However, it did not take long before the limits of this approach of building circuits were reached. Circuits based on many individual, discrete transistors became too large, too cumbersome, and too difficult to assemble and produce for the simple reason that they contained too many electronic components.
--[p173]-- Shockley, “The theory of p n junction in semiconductors and p n junction transistors,” Bell Syst. Tech. J. 28, 435 (1949).
<sup>41</sup>Nobel Foundation, http://nobelprize.org/educational games/physics/transistor/history/index. html (2007).
<sup>42</sup>ibid.
<sup>43</sup>ibid.
--[p173]-- 4.4.2 Limits of discrete transistors
Following the invention of the transistor, for many years, they were made as individual, discrete electronic components and were connected to other electronic components (resistors, capacitors, inductors, diodes, etc.) on printed circuit boards to make an electronic circuit. The transistor’s small size and low power consumption made it an ideal candidate to replace the bulky vacuum tubes then used to amplify electrical signals and switch electrical currents.
--[p173]-- In addition, because the transistor circuits were faster than vacuum tube circuits, noticeable problems due to time delays for electric signals to propagate a long distance in these large circuits were observed. To make the circuits even faster, one needed to pack the transistors closer and closer together, a task that became all the more daunting, if not outright impossible, to accomplish.<sup>44</sup>
<sup>40</sup>W.

===== [p470-470] Antireflection Coatings and Reflectivity Control > 9.8 Bottom Antireflection Coatings for High-NA Imaging (3块) =====
--[p470]-- Bottom antireflection coating optimization should be over the full angular distribution.
For nonvertical incidence, the transverse electric (TE) and transverse magnetic (TM) waves of light are reflected and refracted differently; their interference properties are also different (Fig. 9.16). The TM state will interfere exactly at normal incidence only. The image in the resist is the sum of the TE and TM images.
--[p470]-- The use of graded BARCs, multilayer BARCs (in stack configurations: organicorganic, inorganic-organic, inorganic-inorganic) have been found to be effective in reducing BARC reflectivity under hyper-NA conditions (see Fig. 9.17). Polarization effects scale as the cosine of the angle of incidence.
--[p470]-- 9.8 Bottom Antireflection Coatings for High-NA Imaging
At high NA, the nonvertical incidence of incoming rays causes a shift in the position of the BARC’s reflectance minima. For projection lithography, rays will fall onto the wafer under a range of incident angles u (see Fig. 9.15). In particular, BARC reflectivity optimization under normal incidence illumination conditions is not adequate for an NA greater than 0.8.

===== [p403-403] Chapter 5 Lithographic Chemicals > 7.2.2.3.5 Acetal- and ketal-protected chemical amplification resists (1块) =====
--[p403]-- 7.2.2.3.5 Acetal- and ketal-protected chemical amplification resists

===== [p308-308] Chapter 5 Lithographic Chemicals > 7.2.1.1 Non-chemically ampliflied positive resists based on functional group polarity switch (1块) =====
--[p308]-- 7.2.1.1 Non-chemically ampliflied positive resists based on functional group polarity switch

===== [p288-288] Chapter 5 Lithographic Chemicals > 6.6.2.1.4 3-Ketocoumarins (1块) =====
--[p288]-- 6.6.2.1.4 3-Ketocoumarins
Originally developed as triplet sensitizers,<sup>237</sup> ketocoumarins (XXXVIII) are equally useful as initiators and function here by abstracting hydrogen from suitable donors. Fine-tuning the absorption spectrum (and the triplet level) of this initiator is accomplished through varying the substituents $\mathrm { R } _ { 1 } , \mathrm { R } _ { 2 } .$ , and $\mathrm { R _ { 3 } } . ^ { 2 \dot { 3 } 8 }$

===== [p422-423] General Considerations on the Radiation and Photochemistry of Resists > 8.3.1 Dipole resonance transfer (13块) =====
--[p422]-- Expressing the transition moments in terms of measurable quantities allows the Fo¨rster transfer rate to be written in the form<sup>21</sup>
$$
k _ { \mathrm { E T } } = 8 . 8 \times 1 0 ~ ^ { 2 5 } \frac { \kappa ^ { 2 } \phi _ { \mathrm { F } } ( \mathrm { D } ) } { n ^ { 4 } R ^ { 6 } \tau _ { \mathrm { D } } ^ { 0 } } \left[ f _ { \mathrm { D } } ( \nu ) \varepsilon _ { \mathrm { A } } ( \nu ) \frac { d \nu } { \nu ^ { 4 } } , \right.\tag{8:3}
$$
--[p422]-- Fo¨rster, “Zwischenmolekulare Energiewanderung und Fluoreszenz,” Ann. Phys. 2, 55 (1948); “I. Electron optical studies of imperfect crystals and their surfaces,” Discuss. Faraday Soc. 27, 7 (1959); T. Fo¨rster, Die Fluoreszenz Organischer Verbindungen, Vanderhoek & Ruprecht, Gottingen (1951). <sup>21</sup>M.Z. Maksimov and I.B. Rotman, “On energy transfer in solid solutions,” Opt. Spectrosc. 12, 337 (1962).
<sup>22</sup>ibid.
--[p422]-- k _ { \mathrm { E T } } ( \mathrm { c o u l o m b i c } ) = \frac { \mu _ { \mathrm { D } } ^ { 2 } \mu _ { \mathrm { A } } ^ { 2 } } { R _ { \mathrm { D A } } ^ { 6 } } ,\tag{8:2}
$$
--[p422]-- triplet transfer,” 41, 3048 (1964).
<sup>18</sup>T. Fo¨rster, “Zwischenmolekulare Energiewanderung und Fluoreszenz,” Ann. Phys. 2, 55 (1948); “I. Electron optical studies of imperfect crystals and their surfaces,” Discuss. Faraday Soc. 27, 7 (1959); T. Fo¨rster, Die Fluoreszenz Organischer Verbindungen, Vanderhoek & Ruprecht, Gottingen (1951). <sup>19</sup>D.L. Dexter, “A theory of sensitized luminescence in solids,” J. Chem. Phys. 21, p. 836 (1953). <sup>20</sup>T.
--[p422]-- 8.3.1 Dipole resonance transfer
Energy transfer by coulombic interactions is a dipole resonance effect, which according to Fo¨rster<sup>20</sup> may occur under favorable circumstances where the electronic transitions of two molecules may couple in a way similar to the coupling of two oscillating dipoles, with energy being transmitted from one to the other. For molecules in a resist, the rate of energy transfer for this kind of coupling is given by the expression
$$
--[p422]-- Kellog, “Radiationless intermolecular energy transfer. II. Triplet ! singlet transfer,” J. Chem. Phys. 41, 3040 (1964); R.E. Kellog and R.G. Bennet, “Radiationless intermolecu lar energy transfer. III. Determination of phosphorescence efficiencies,” J. Chem. Phys. 41, 3042 (1964); R.E. Kellog, “Radiationless intermolecular energy transfer. IV. Triplet ! triplet annihil ation,” J. Chem. Phys. 41, 3046 (1964); “Radiationless intermolecular energy transfer. V. Single t !
--[p422]-- where $k _ { \mathrm { E T } }$ is a rate constant $( \mathbf { M } ^ { - 1 } \mathbf { s } ^ { - 1 } )$ , m and $\mu _ { \mathrm { A } }$ are transition dipole moments of the fluorescence transition $( \mathbf { D } ^ { * } - \mathbf { D } )$ and the absorption transition $( \mathbf { A } - \mathbf { A } ^ { * } )$ respectively, and $R _ { \mathrm { D A } }$ is the separation between the two molecular centers at the moment of transition.
--[p422]-- ^ { 2 2 }$ The factor $f _ { \mathrm { D } } ( \nu )$ is the fluorescence spectrum of the donor normalized to unity, while $\mathtt { \varepsilon _ { A } } ( \nu )$ is the absorption spectrum of the acceptor (not normalized), n are wave numbers, and R is the separation distance between the two molecular centers at the moment of transition.
energy transfer. I. Singlet ! singlet transfer,” J. Chem. Phys. 41, 3037 (1964); R.G. Bennet, R.P. Schwenker, and R.E.
--[p423]-- Two very important features of this transfer mechanism are the sixth-power dependence on the separation of the two molecules as well as the fact that it is possible to transmit energy by resonance transfer over distances of up to 50 A<sup>˚</sup> , a distance corresponding to several molecular diameters.<sup>23</sup>
--[p423]-- From the above equations, it can be seen that in dipole resonance transfer, the rate of transfer is dependent on the fluorescence intensity and on the fluorescence lifetime of the donor, as well as on the spectral overlap between the fluorescence of the donor and the absorbance of the acceptor.
--[p423]-- [ \mathrm { A } ] _ { 1 / 2 } = \frac { k _ { \mathrm { d } } } { k _ { \mathrm { E T } } } ,\tag{8:5}
$$
and the critical distance $R _ { 0 }$ is linked to $[ \mathrm { A } ] _ { 1 / 2 }$ by the relation
$$
R _ { 0 } ( \mathrm { \AA } ) = \frac { 7 . 3 5 } { \sqrt [ 3 ] [ 3 ] { 1 / 2 } } .\tag{8:6}
$$
The transfer rate for a given molecular separation R in a resist matrix can be written in the following form:
$$
k _ { \mathrm { E T } } ( R ) = \frac { 1 } { \tau _ { \mathrm { D } } } \left( \frac { R _ { 0 } } { R } \right) ^ { 6 } .\tag{8:7}
$$
--[p422]-- where n is the index of refraction of the medium, $\Phi _ { \mathrm { { F } } } ( { \bf { D } } )$ is the quantum yield of fluorescence of the donor, $\tau _ { D . } ^ { 0 }$ is the fluorescence lifetime of the donor in the absence of the acceptor, and $\kappa ^ { 2 }$ is a geometric factor, which in a solid resist film medium has a value of approximately $0 . 4 5 7 .
--[p423]-- The tendency for energy transfer between a pair of molecules in resists is characterized by a critical distance $R _ { 0 }$ at which the rate of energy transfer and the rate $k _ { \mathrm { d } }$ of spontaneous deactivation of the donor are equal.<sup>24</sup> This leads to a condition that corresponds to an acceptor concentration, $[ \mathrm { A } ] _ { 1 / 2 } ,$ at which the fluorescence of the donor is reduced to half its original value (that is, the value it had in the absence of acceptor). The value of $[ \mathrm { A } ] _ { 1 / 2 }$ therefore can be derived from the equalities
$$
k _ { \mathrm { E T } } [ \mathrm { D } ^ { * } ] [ \mathrm { A } ] _ { 1 / 2 } = k _ { \mathrm { d } } [ \mathrm { D } ^ { * } ]\tag{8:4}
$$
and
$$

===== [p217-217] Chapter 5 Lithographic Chemicals > 5.6.2 Fountain solutions (2块) =====
--[p217]-- 5.6.2 Fountain solutions
The role of fountain solutions in offset lithography presses is to keep the ink from adhering to the nonimage areas of the offset plate. Their composition may vary from press to press, but as a general rule, they contain some type of desensitizer, either synthetic or Sudanese gum arabic, acids or bases, buffering agents, corrosion inhibitors, fungicides, antifoaming agents, drying stimulators, and wetting agents.
--[p217]-- The wetting agents serve to reduce the surface tension and increase the viscosity of the fountain solution. Common wetting agents used in fountain solution include isopropyl alcohol or alcohol substitutes such as glycol ethers and ethylene glycol.

===== [p286-286] Chapter 5 Lithographic Chemicals > 6.6.2.1.1 Benzophenone and tertiary amines (3块) =====
--[p286]-- This effect was determined to be caused not only by the good hydrogen bonding properties of the alkyl groups in the alpha position to nitrogen, but also by the ability of the amines to act as electron donors to form exciplexes with the triplet excited state of benzophenone and other aromatic ketones.<sup>232</sup> The following amines are now frequently used as co-initiators (XXXV):
<sup>231</sup>M.R. Sander, C.L. Osborne, and D.J.
--[p286]-- Trecker, “Benzophenone/triethylamine photoinitiated poly merization of methyl acrylate,” J. Polym. Sci., Part A 1 10, 3173 (1972).
<sup>229</sup>ibid., p. 113 114.
<sup>230</sup>A. Ledwith, G. Ndaalio, and A.R. Taylor, “Polmerization of methyl methacrylate photoinitiated by anthraquinone and 2 tert butylanthraquinone,” Macromolecules 8, 1 (1975).
--[p286]-- 6.6.2.1.1 Benzophenone and tertiary amines
Addition of small amounts of tertiary amines to benzophenone-type initiators was reported by Sander et al.<sup>231</sup> to produce dramatic enhancement of initiating efficiency.

===== [p471-471] Chapter 10 Stone, Plate, and Offset Lithography (1块) =====
--[p471]-- Chapter 10 Stone, Plate, and Offset Lithography
Struggling to be free, art more engaged.
William Shakespeare, Hamlet

===== [p460-460] Antireflection Coatings and Reflectivity Control > 9.5 Organic versus Inorganic Bottom Antireflection Coating and Rework/Stripping Issues (2块) =====
--[p460]-- 9.5 Organic versus Inorganic Bottom Antireflection Coating and Rework/Stripping Issues
One of the virtues of using organic BARCs is the ease with which they are coated and stripped after etch, in contrast to inorganic BARCs. A major shortcoming of the organic BARCs, however, is their considerable postetch CD bias in contrast to the inorganic ones.
--[p460]-- This poses a significant challenge in the optimization of BARC etch recipes and the eventual integration of organic BARCs in the manufacture of devices with extremely tight CD control requirements.

===== [p163-163] Chapter 4 Evolution of Lithography (1块) =====
--[p163]-- Chapter 4 Evolution of Lithography
The old order changeth, yielding place to new.
Alfred Tennyson, The Idylls of the King

===== [p433-433] General Considerations on the Radiation and Photochemistry of Resists > 8.9.1 Backbone scission and cross-linking (4块) =====
--[p433]-- It is associated with polymers containing weak bonds in their backbone (as exists in polyalkane sulfone) and/or in vinyl polymers containing tetra-substituted carbon, that is, carbon atoms that do not carry any hydrogen [as obtained in polymethylmethacrylate and poly(tetrafluoroethylene)]; all of these polymers degrade rapidly on irradiation.
--[p433]-- Dole, The Radiation Chemistry of Polymers, Academic, New York (1972).
<sup>69</sup>A. Reiser, Photoreactive Polymers: The Science and Technology of Resists, p. 307, John Wiley & Sons, Hoboken, NJ (1989).
<sup>70</sup>ibid.
--[p433]-- 8.9.1 Backbone scission and cross-linking
The radiation chemistry of resist polymers is governed by two main processes, namely, backbone scission and cross-linking. Whether the polymer will act as a positive or negative resist resin under lithographic imaging depends on whether backbone scissioning or the cross-linking process is dominant. 68
Backbone scission leads to polymer degradation and to a decrease of the molecular weight of the polymer.
--[p433]-- In contrast, vinyl polymer, rubber, and polyethylene, where each carbon of the main chain is bonded to at least one hydrogen atom, tend to cross-link when irradiated in the solid state.<sup>69</sup> The radiation yields of scission $G _ { \mathrm { s } }$ and cross-linking $G _ { \mathrm { x } }$ are polymer material properties used to characterize backbone chain scission and cross-linking phenomena in polymers.<sup>70</sup>
<sup>67</sup>ibid., p. 304.
<sup>68</sup>M.

===== [p30-30] Chemistry and Lithography > Chapter 1 (1块) =====
--[p30]-- Chapter 1

===== [p477-477] Chapter 10 Stone, Plate, and Offset Lithography > 10.4.3 Inking system (2块) =====
--[p477]-- 10.4.3 Inking system
Equipped with a fountain and ink rollers, the inking system is like the dampening system. Depending on the quantity of ink required, the ink can be supplied to the press fountains via pipes originating from a centralized pumping station, or from point-of-use drum pumps at each press, or even by hand. These inks tend to be very viscous, which makes them rather difficult to be poured.
--[p477]-- The ink delivered across the plate from the ink fountain is controlled by a series of blades or ink keys, which limit the volume of ink in discrete areas of the plate to match image requirements. On leaving the ink fountain, the ink is metered through a series of rollers before being applied to the plate as a thin film.
<sup>14</sup>ibid.

===== [p475-475] Chapter 10 Stone, Plate, and Offset Lithography > Step 5—Creating Prints (2块) =====
--[p475]-- Step 5—Creating Prints
If inked properly, appropriately sized papers with registration marks on them are laid on the stone and are printed with the inked stone, using a press, and making sure that the registration marks on the papers align properly with their corresponding marks on the inked stone. Registration marks are particularly important on multistone prints so as to ensure that all of the colors line up properly.
--[p475]-- The stone is then used to print a series of “trial proofs,” i.e., the same image with different color and paper combinations. When the artist is satisfied with the quality of the print, he or she signs the final print. With this as the standard, the printer is ready to print the edition (see steps 5 and 6 of Fig. 10.1).<sup>10</sup>

===== [p353-353] Chapter 5 Lithographic Chemicals > 7.2.1.2.1.1 POLY(METHYL ISOPROPENYL KETONE) RESISTS (3块) =====
--[p353]-- 7.2.1.2.1.1 POLY(METHYL ISOPROPENYL KETONE) RESISTS
Another group of positive UV resists operating on the principle of radiationinduced main chain scission utilizes the efficient photochemistry of polymeric ketones, exemplified by poly(methyl isopropenyl ketone) PMIPK, to effect image discrimination. Scheme 7.21 shows the photolysis of this resist. 180
PMIPK is reported to be five times more sensitive than PMMA under the same exposure conditions.
--[p353]-- A major drawback of the PMIPK resist system is its relatively low plasma resistance, even lower than that of PMMA. An approach that has been employed to improve its etch resistance is to blend it with more resistant aromatic polymers, but this is at the expense of decreased sensitivity.<sup>183</sup>
--[p353]-- In addition, it has been reported that PMIPK can be chemically sensitized with substituted benzoic acids to yield exposure speeds that are 25 times faster than PMMA, depending on the exposure wavelength.<sup>181</sup> The enhanced sensitivity of PMIPK resists has been attributed to be the consequence of a Norrish-type II process, where internal hydrogen abstraction is the primary reaction step (see Scheme 7.22).<sup>182</sup>

===== [p281-281] Chapter 5 Lithographic Chemicals > 6.6.1.1 Initiators based on photofragmentation (2块) =====
--[p281]-- On photolysis, these classes of initiators, depending on their wavelength of sensitivity, are able to initiate the polymerization of monomers such as methyl methacrylate in negative-tone lithographic imaging.
--[p281]-- 6.6.1.1 Initiators based on photofragmentation
The main classes of initiators based on photofragmentation (scission of covalent bonds) are limited to UV applications, and they include peroxides, azo compounds, benzoin derivatives, acetophenone derivatives, ketoxime esters of benzoin, triazines, etc.

===== [p307-307] Chapter 5 Lithographic Chemicals > Chapter 7 Positive Resists (1块) =====
--[p307]-- Chapter 7 Positive Resists
May not bodies receive much of their activity from the particles of light which enter into their composition.
Isaac Newton, Opticks

===== [p255-255] Chapter 5 Lithographic Chemicals > 6.3.4.2 Ylide resists (2块) =====
--[p255]-- However, when the exposed resist is developed with organic solvents to produce a positivetone image, the result is not satisfactory because of some adventitious cross-linking.<sup>142</sup>
<sup>142</sup>ibid.
--[p255]-- 6.3.4.2 Ylide resists
Another important example of a resist based on radiation-induced polarity change employs the photochemical transformation of N-iminopyridinium ylides (XXII) to 1,2-diazepines (XXIII) as the basis of a negative non-chemically amplified resist (Scheme 6.14).<sup>141</sup>
The polymer-bound ylides are water soluble while the diazepins are not, which makes it possible to develop this class of resists in aqueous developers.

===== [p71-71] Optical and Chemical Origins of Lithography > 3.2.1.3.5 The wavelength of light (1块) =====
--[p71]-- 3.2.1.3.5 The wavelength of light
Many detailed experiments on interference and diffraction were made, leading to a set of determinations of the wavelength of light. It was established that, in a spectrum, the wavelength is related to the color. The wavelength is about $\bar { 6 . 5 } \times 1 0 ^ { - 5 }$ cm for red, $5 . 6 \times 1 0 ^ { - 5 }$ cm for green, and $4 . 5 \times 1 0 ^ { - 5 }$ cm for blue light.
When the wavelengths were measured with different methods, consistent results were obtained.<sup>47</sup>

===== [p454-454] Antireflection Coatings and Reflectivity Control > 9.4 Applications of Bottom Antireflection Coatings (1块) =====
--[p454]-- 9.4 Applications of Bottom Antireflection Coatings

===== [p216-216] Chapter 5 Lithographic Chemicals > 5.6 Offset Lithographic Inks and Fountain Solutions (1块) =====
--[p216]-- 5.6 Offset Lithographic Inks and Fountain Solutions

===== [p462-462] Antireflection Coatings and Reflectivity Control > 9.7 Theory of Bottom Antireflection Coatings (1块) =====
--[p462]-- 9.7 Theory of Bottom Antireflection Coatings

===== [p60-60] Optical and Chemical Origins of Lithography > 3.2.1 Developments in optical physics (2块) =====
--[p60]-- 3.2.1 Developments in optical physics
A comprehensive treatment of the development of optical physics covering, among other topics, the theories of light has been given elsewhere.<sup>5</sup> Here, only the key developments that directly or indirectly influenced the development of lithography as practiced today are covered.
--[p60]-- In such a treatment, it is convenient to disregard the chronological order in which the developments occurred, but rather to present the materials from the historical point of view and to show how each of the developments has been incorporated into the development and practice of lithography. A summary of these developments are given in Fig. 3.1.

===== [p198-199] Chapter 4 Evolution of Lithography > 4.13.5 Nanoimprint lithography (2块) =====
--[p198]-- 4.13.5 Nanoimprint lithography
Developed by Stephen Chou of Princeton University in the 1990s, this technique uses a rigid, hard master that is placed on a film of polymer that has been heated
<sup>161</sup>ibid.
<sup>162</sup>ibid.
<sup>163</sup>B.D. Gates, Q.B. Xu, M. Stewart, D. Ryan, C.G. Willson, and G.M. Whitesides, “New approaches to nanofabrication: molding, printing, and other techniques,” Chem. Rev. 105(4), 1171 1196 (2005).
--[p199]-- to a temperature near its melting point to facilitate the embossing process. This technique has shown resolution down to 20 nm with good fidelity.<sup>164</sup>

===== [p368-368] Chapter 5 Lithographic Chemicals > 7.2.2.3.2.1 POLY(HYDROXYSTYRENE) RESIST PLATFORM (1块) =====
--[p368]-- 7.2.2.3.2.1 POLY(HYDROXYSTYRENE) RESIST PLATFORM

===== [p414-414] Chapter 5 Lithographic Chemicals > 7.3.1 Hard mask resist materials (2块) =====
--[p414]-- Plat, C.F. Lyons, P. King, K.A. Phan, U. Okoroanyanwu, H.J. Levinson, “Manufacturability of the ultrathin resist process,” J. Vac. Sci. Technol. B 18(6), 3381 3387(2000).
--[p414]-- 7.3.1 Hard mask resist materials
The hard mask approach<sup>366</sup> employs ultrathin resist films, typically 100 nm, as the imaging layer, which are coated over inorganic hard mask substrates such as silicon oxynitride, silicon nitride, amorphous carbon, etc.
<sup>366</sup>K.B. Nguyen, C. Lyons, J. Schefske, S. Bell, H.J. Levinson, and U. Okoroanyanwu, “Characteriz ation of the manufacturability of ultra thin resist,” J. Vac. Sci. Technol. B 17(6), 3039 (1999); C. Pike, K.B. Nguyen, M.V.

===== [p314-314] Chapter 5 Lithographic Chemicals > (i) The chemistry of DNQs (1块) =====
--[p314]-- (i) The chemistry of DNQs
The most commonly used form of the photoactive component in DNQ resists are DNQs substituted in the 5-position (I) or in the 4-position (II) with sulfonic acid derivatives.

===== [p433-433] General Considerations on the Radiation and Photochemistry of Resists > 8.9 Radiation Chemistry of Polymers (1块) =====
--[p433]-- 8.9 Radiation Chemistry of Polymers

===== [p419-419] General Considerations on the Radiation and Photochemistry of Resists > 8.2 Excited State Complexes (1块) =====
--[p419]-- 8.2 Excited State Complexes
In lithographic exposure sources and resist photopolymer systems, an important type of excited state is the excited state complex, which consists of excimers and exciplexes.

===== [p334-334] Chapter 5 Lithographic Chemicals > (x) Resolution capability of DNQ/novolac resists (1块) =====
--[p334]-- (x) Resolution capability of DNQ/novolac resists
Figures 7.7 and 7.8 show the high-contrast and high-resolution capability, as well as the linearity plot, respectively, of a DNQ/novolac resist system.
<sup>108</sup>R. Dammel, “Diazonaphthoquinone based resists,” SPIE Short Course No. SC104 (2003).

===== [p288-288] Chapter 5 Lithographic Chemicals > 6.6.2.1.3 Thioxanthones (1块) =====
--[p288]-- 6.6.2.1.3 Thioxanthones
Thioxanthones (XXXVII) behave like aromatic ketones,<sup>235</sup> and their lifetimes are relatively long, which makes their H-abstraction process efficient. Popular derivatives of this system include 2-chlorothioxanthone and 2-isopropylthioxanthone. They are typically used in conjuction with various tertiary amines.<sup>236</sup>

===== [p306-306] Chapter 5 Lithographic Chemicals > 6.10.4 Solder mask (3块) =====
--[p306]-- At that stage, a resist is applied to the back and/or to the front of the board where it covers everything, including the circuits as well as the contact pads. The resist may be applied as a liquid, or with more manufacturing convenience, as a dry resist film. Subsequently, the contact pads are uncovered by photoimaging. Next, a wave of liquid solder is sent across the board, which wets the contact pads and completes the interconnections in a single passage.
--[p306]-- 6.10.4 Solder mask
Dry film resists have also found important applications in the fabrication of solder masks<sup>307</sup> of IC devices, specifically, in the last phases of the manufacturing processes of IC devices such as calculators, processors, memories, etc., when all of the components of the circuit are in their proper place on the circuit board and they need to be interconnected by soldering.
--[p306]-- The resist material must, as a necessity, be sufficiently heat resistant and mechanically stable. In some instances, the solder mask film is left in place after the operation, where it serves as a permanent protective encapsulant for the circuitry.<sup>308</sup>

===== [p424-425] General Considerations on the Radiation and Photochemistry of Resists > 8.3.3 The Perrin formula (3块) =====
--[p425]-- where $\Phi _ { \mathrm { F } }$ is the fluorescence quantum yield in the presence of the quencher concentration [A], $\boldsymbol { \Phi } _ { \mathrm { F } } ^ { 0 }$ is the fluorescence quantum yield in the absence of quencher, V is the volume of the quenching sphere, and N is Avogadro’s number. This model does not incorporate any coupling mechanism and was later extended by Terenin and co-workers,<sup>30</sup> who described energy transfer (quenching) in solid systems.
--[p424]-- 1A, p. 173, New York, Marcel Dekker (1971).
influence or “quenching sphere” was proposed early on by Perrin, who developed the formula<sup>29</sup>
$$
\frac { \Phi _ { \mathrm { F } } } { \Phi _ { \mathrm { F } } ^ { 0 } } = \exp ( { V N [ \mathrm { A } ] } ) ,\tag{8:9}
$$
--[p424]-- 8.3.3 The Perrin formula
A simple formula for energy transfer based on the idea that energy transfer occurs between two molecules only if they find themselves together within a sphere of
<sup>26</sup>A. Reiser, Photoreactive Polymers: The Science and Technology of Resists, p. 74, John Wiley & Sons, Hoboken, NJ (1989).
<sup>27</sup>ibid.
<sup>28</sup>P.J. Wagner, “Chemistry of excited triplet organic carbonyl compounds,” in Creation and Detection of the Excited State, A.A Lamolda, Ed., Vol.

===== [p472-472] Chapter 10 Stone, Plate, and Offset Lithography > Step 1—Preparation of the Stone (3块) =====
--[p472]-- Grinding and polishing the stone are long and arduous processes, taking up several hours on a large stone, such as that shown in step 1 of Fig. 10.1, which in the end removes about a millimeter of the top surface of the stone. If not enough stone is removed, a ghost of the previous artist’s work will materialize in the new image.<sup>4</sup>
--[p472]-- This stone possesses the unique quality that slabs of nearly any thickness can be easily cut and polished to a perfect finish with ease. Already-used stones can be reused simply by grinding
A levigator—a heavy steel plate with a handle on it—is used to grind the surface of the stone with carborundum grit. A lithography image is disposed on the top 1/64 in (about half a millimeter) of the stone.
--[p472]-- Step 1—Preparation of the Stone
The first step in creating a print is the preparation of the stone by the artist (see step 1 of Fig. 10.1). Traditionally, the stone is a flat, polished limestone block, cut into an appropriate size. If the image will contain multiple colors, multiple blocks are used, one for each color. The best stones—Kellhein stones—are obtained from a quarry in Solenhofen, a town in Bavaria.

===== [p479-479] Chapter 10 Stone, Plate, and Offset Lithography > 10.7 The Offset Lithographic Process (1块) =====
--[p479]-- 10.7 The Offset Lithographic Process
In this section, we discuss the steps involved in the offset lithography process.

===== [p479-479] Chapter 10 Stone, Plate, and Offset Lithography > Step 2—Press Run (1块) =====
--[p479]-- Step 2—Press Run
The press run comprises the set of operations that are used to print the information contained on the printing plate on paper. These operations are highly automated and begin with a huge roll of paper that is fed through banks of rollers. The paper is fed through the press as one continuous stream pulled from the rolls of paper. Each roller adds one color at a time. Some of these operations are briefly described below.

===== [p308-308] Chapter 5 Lithographic Chemicals > 7.2.1 Non-chemically amplified positive resists (1块) =====
--[p308]-- 7.2.1 Non-chemically amplified positive resists

===== [p250-250] Chapter 5 Lithographic Chemicals > 6.3.4 Non-chemically amplified negative resists based on radiation-induced polarity changes (1块) =====
--[p250]-- 6.3.4 Non-chemically amplified negative resists based on radiation-induced polarity changes

===== [p344-344] Chapter 5 Lithographic Chemicals > 7.2.1.1.1.4 RESISTS BASED ON PHOTO-FRIESS REARRANGEMENT (2块) =====
--[p344]-- 7.2.1.1.1.4 RESISTS BASED ON PHOTO-FRIESS REARRANGEMENT
Photo-Friess rearrangement is another mechanism that can be used to produce polarity changes in resist polymers. It is a photoreaction whereby the acid component of a phenolic ester or amide migrates to a position vicinal (or ortho) to the hydroxyl group (Scheme 7.16).<sup>137</sup>
Tessier and co-workers have employed this reaction on derivatives of p-hydroxystyrene, such as poly(p-acetoxystyrene) and others.
--[p344]-- As shown in Scheme 7.17, the reaction uncovers the hydroxyl groups of the poly(vinyl phenol), thus making the exposed polymer soluble in alkali, or insoluble in common organic solvents, and can be used as a positive or a negative resist, depending on the developers. It should be pointed out that although poly(p-acetoxystyrene) is fairly insensitive, its homolog, poly(p-formylstyrene), has demonstrated reasonable speed (70 mJ/cm<sup>2</sup>) and good contrast.<sup>138</sup>
<sup>137</sup>A.
Reiser, Photoreactive Polymers: The Science and Technology of Resists, p. 268, John Wiley & Sons, Hoboken, NJ (1989).
<sup>138</sup>ibid.

===== [p56-56] Optical and Chemical Origins of Lithography (1块) =====
--[p56]-- Optical and Chemical Origins of Lithography
To understand a science, it is necessary to know its history.
Auguste Comte

===== [p296-296] Chapter 5 Lithographic Chemicals > 6.8 General Considerations on the Photoinitiated Cationic Polymerization Employed in Negative Resist Systems (1块) =====
--[p296]-- 6.8 General Considerations on the Photoinitiated Cationic Polymerization Employed in Negative Resist Systems
Over the years, a number of compounds have been identified to photoinitiate cationic polymerization of monomers designed for radiation curing applications generally, and negative-resist applications specifically. The most prominent of these initiators are onium salts.

===== [p295-295] Chapter 5 Lithographic Chemicals > 6.7 General Considerations on Photoinitiated Condensation Polymerization (1块) =====
--[p295]-- 6.7 General Considerations on Photoinitiated Condensation Polymerization

===== [p281-281] Chapter 5 Lithographic Chemicals > 6.6.1.1.1 Peroxides (2块) =====
--[p281]-- 6.6.1.1.1 Peroxides
A good example of peroxides is benzoyl peroxide (BPO) (XXVI), which on excitation fragments into two benzoyl radicals (Scheme 6.31).<sup>216</sup> The excitation energy of this radical is roughly 100 kcal/mole, much higher than the energy of the —O—O— bond (30 kcal/mole).
--[p281]-- The radical has poor thermal stability, does not absorb well below 300 nm, and it is also not very reactive<sup>217</sup> and therefore not very effective in initiating polymerizations of interest in lithography.
<sup>215</sup>ibid.
<sup>216</sup>P.K. Sengupta and J.C. Bevington, “Photo dissociation of benzoyl peroxide,” Polymer 14, 527 (1973).
<sup>217</sup>A. Reiser, Photoactive Polymers: The Science and Technology of Resists, p. 107, John Wiley & Sons, Hoboken, NJ (1989).

===== [p0-3] Chemistry and Lithography (2块) =====
--[p0]-- Chemistry and Lithography
Uzodinma Okoroanyanwu
Chemistry and Lithography
--[p3]-- Chemistry and Lithography
Uzodinma Okoroanyanwu
SPIE PRESS Bellingham, Washington USA
Library of Congress Cataloging-in-Publication Data
Okoroanyanwu, Uzodinma.   
Chemistry and lithography / Uzodinma Okoroanyanwu. p. cm. -- (Press monograph ; 192)   
ISBN 978-0-8194-7562-6 1. Lithography. 2. Chemistry, Technical. I. Society of Photo-optical Instrumentation Engineers. II. Title.   
NE2425.O38 2010   
621.3815'31--dc22
2009036266
Published by   
SPIE   
P.O. Box 10
Bellingham, Washington 98227-0010 USA   
Phone: +1 360.676.3290   
Fax: +1 360.647.1445   
Email: Books@spie.org   
Web: http://spie.org

===== [p218-218] Chapter 5 Lithographic Chemicals > Chapter 6 Negative Resists (1块) =====
--[p218]-- Chapter 6 Negative Resists
“. . . How charming it would be if it were possible to cause these natural images to imprint themselves durably, and remain fixed upon the paper! And why should it not be possible? I asked myself.”
William Henry Fox Talbot, The Pencil of Nature

===== [p296-296] Chapter 5 Lithographic Chemicals > 6.8.1 Initiation by onium salts (1块) =====
--[p296]-- 6.8.1 Initiation by onium salts
Epoxide monomers readily undergo cationic polymerization<sup>271</sup> whereby chain propagation is based on the attack of a carbocation on the negatively polarized oxygen of the oxirane (XL).<sup>272</sup> Chain initiation is either by another cation or by a strong electrophile, such as a Lewis acid $( \mathrm { B F } _ { 3 } )$ or a protonic Brønsted acid. The process is illustrated in the reaction mechanism (Scheme 6.40).<sup>273</sup>

===== [p197-197] Chapter 4 Evolution of Lithography > 4.13.1 Microcontact printing (3块) =====
--[p197]-- 4.13.1 Microcontact printing
In this technique, the PDMS stamp is inked with a reagent solution consisting of organic molecules called thiols. Next, the stamp is brought into contact with a thin film of gold on a glass, silicon, or polymer plate, resulting in a reaction between the thiols and the gold surface that forms a highly ordered film [a selfassembled monolayer (SAM)] that replicates the stamp’s pattern.
--[p197]-- Whitesides, “New approaches to nanofabrication: molding, printing, and other techniques,” Chem. Rev. 105(4), 1171 1196 (2005). <sup>158</sup>ibid.
<sup>159</sup>ibid.
<sup>160</sup>G.M. Whitesides and J.C. Love, “The art of building small,” Sci. Am. Reports 17(3), 13 21 (2007).
--[p197]-- Given that the thiol ink spreads somewhat beyond the pattern area after it contacts the surface, the resolution of the monolayer cannot be quite as high as that of the PDMS stamp. But when performed correctly, microcontact printing can produce patterns with features as small as 50 nm.<sup>160</sup>
