Repository: NARUTOBEST/semiconductor-knowledge-qa

# heldout 泛化集出题管线(v2,2026-10-01)

与 `pipeline/dev/` 平行、互不混放的 heldout 侧出题管线。
总协议见 `../protocol_v2.md`(v2:取消 source 隔离红线,全库遴选文档)。

## 本目录内容
| 文件 | 用途 |
|---|---|
| `fetch_material.py` | 从 Qdrant(16333 转发)抓取本 track 8 篇文档的真实 chunk 原文 |
| `draft_material/` | 8 篇素材 txt + 草稿 json(每篇 25 题,含 evidence 逐字摘录) |
| `build_datasets_heldout.py` | 草稿 -> `eval/qa_sets/v2_20261001/heldout_200.json` + 校验报告 |
| `_extract_result.py` | 出题 agent 结果恢复(从会话 transcript) |
| `_verify_acceptance.py` | evidence 溯源覆盖率校验(自动发现本目录全部草稿) |
| `_prompt_template.txt` | 出题 agent 提示词模板 |
| `acceptance_report.json` / `_acceptance_failures.txt` | AI 验收记录(heldout 侧) |
| `verify_log.md` | 人工核对清单(heldout 200) |

File: eval/pipeline/heldout/draft_material/11_Chemistry_Lithography.txt (part 31 of 53)
<sup>157</sup>G.M. Whitesides and J.C. Love, “The art of building small,” Sci. Am. Reports 17(3), 13 21 (2007); B.D. Gates, Q.B. Xu, M. Stewart, D. Ryan, C.G. Willson, and G.M.

===== [p477-477] Chapter 10 Stone, Plate, and Offset Lithography > 10.4.1 Paper-feeding system (1块) =====
--[p477]-- 10.4.1 Paper-feeding system
The two main types of paper-feeding systems in lithographic offset presses comprise the (i) sheet-fed system, where individual sheets are fed successively into the press and (ii) the web system, where a continuous roll of paper, or web, is fed into the press. Papers used in offset lithographic presses are grouped into two categories, namely, coated and uncoated. Both of these paper categories are available in many grades, weights, and finishes.
The coatings are mainly made of clay, calcium carbonate, or titanium dioxide dispersed in a suitable binder, usually starch or latex.

===== [p304-304] Chapter 5 Lithographic Chemicals > 6.10.1 Lithographic offset plates (2块) =====
--[p304]-- 6.10.1 Lithographic offset plates
Lithographic offset plates (see Chapter 10) are formulated from polymerizable components such as those described in earlier sections. They are typically coated to a film thickness of a few microns on substrates such as grained or anodized aluminum. Because the film is thin, inhibition of the photochemistry by oxygen presents a major problem. Therefore, exposure is usually done in a vacuum frame.
--[p304]-- In addition, tertiary amines are added to the composition in order to chemically scavenge oxygen during exposure. Resolution in lithographic plates is fairly good, better than 6 mm in the best plates.<sup>300</sup> Lithographic plates are now the leading print medium for textbooks, catalogs, periodicals, and even newspapers.<sup>301</sup>

===== [p308-308] Chapter 5 Lithographic Chemicals > 7.2 Types of Positive Resists (1块) =====
--[p308]-- 7.2 Types of Positive Resists

===== [p479-479] Chapter 10 Stone, Plate, and Offset Lithography > Step 1—Prepress Production (2块) =====
--[p479]-- A measured amount of light is allowed to pass through the film negatives to expose the printing plate, resulting in a chemical reaction that allows an ink-receptive coating to be activated in only the exposed areas, effectively resulting in the transfer of the image from the negative to the plate. For images with multiple colors, a separate plate is used for each color type.
--[p479]-- Step 1—Prepress Production
The prepress production step involves the transfer of the information to be printed to a film or a printing plate, as described above in the fabrication of an offset lithographic plate.

===== [p198-198] Chapter 4 Evolution of Lithography > 4.13.3 Nanoskiving (2块) =====
--[p198]-- The thickness of the slice determines their height and the deposited film their thickness. These techniques are well suited for fabricating subwavelength optical devices, waveguides, and optical polarizers on the one hand, and on the other hand, biochips based on nanofluidics and microfluidics, which are used in biochemical research.<sup>162</sup>
--[p198]-- 4.13.3 Nanoskiving
In this technique, a PDMS stamp is first used to mold a hard plastic such as epoxy—with cylindrical posts, for example. Coating the molded epoxy with a thin (-50 nm) film of metal, followed by the coating of more epoxy, and cutting parallel to the plane of the sandwich structure, creates a thin sheet of plastic containing nanostructures shaped like the cross section of the original molded structures—for cylindrical posts, the resulting shapes are rings.

===== [p417-417] General Considerations on the Radiation and Photochemistry of Resists (1块) =====
--[p417]-- General Considerations on the Radiation and Photochemistry of Resists
Here the boundaries meet and all contradictions exist side by side. Fyodor Dostoevsky, The Brothers Karamazov

===== [p198-198] Chapter 4 Evolution of Lithography > 4.13.2 Micromolding in capillaries (1块) =====
--[p198]-- 4.13.2 Micromolding in capillaries
The PDMS stamp in this technique is placed on a hard surface containing liquid polymer, such that through capillary action the liquid polymer flows into the recesses between the surface and the stamp. On solidification, the polymer takes the form of the desired pattern. Patterning is completed when the stamp is released from the solidified polymer. This technique can replicate features smaller than 10 nm.<sup>161</sup>

===== [p446-446] Antireflection Coatings and Reflectivity Control > 9.2.2 Theory of top antireflection coatings (2块) =====
--[p446]-- 9.2.2 Theory of top antireflection coatings
Absorptivity and reflectivity<sup>14</sup> in materials can be fairly well characterized by the complex refractive index of the material in question, which is defined as
$$
{ \tilde { n } } = n - i k ,\tag{9:2}
$$
where the real part of the refractive index n is given by
$$
\begin{array} { r } { n = \operatorname { R e } ( \tilde { n } ) , } \end{array}\tag{9:3}
$$
--[p446]-- and the imaginary part of the refractive index k is related to the absorbance of the material and it is given by
$$
k = - \mathrm { I m } ( \tilde { n } ) = \frac { \alpha \lambda } { 4 \pi } .\tag{9:4}
$$

===== [p222-222] Chapter 5 Lithographic Chemicals > 6.3 Types of Negative Resists (1块) =====
--[p222]-- 6.3 Types of Negative Resists

===== [p477-477] Chapter 10 Stone, Plate, and Offset Lithography > 10.4 Components of an Offset Lithographic Press (1块) =====
--[p477]-- 10.4 Components of an Offset Lithographic Press
The main components of a lithographic offset press include the paper feeding system, the damping system, the inking system, and the drying system.

===== [p247-247] Chapter 5 Lithographic Chemicals > 6.3.3 Chemically amplified cross-linking negative resists (1块) =====
--[p247]-- 6.3.3 Chemically amplified cross-linking negative resists

===== [p144-144] Optical and Chemical Origins of Lithography > 3.2.3.9 Development of various fields in chemistry (1块) =====
--[p144]-- 3.2.3.9 Development of various fields in chemistry
In this section we briefly review some of the important developments in the key fields of chemistry—organic, physical, and polymer chemistry—that enabled and continue to enable lithographic science and technology.

===== [p487-487] The Semiconductor Lithographic Process > 11.3 Resist Coating (1块) =====
--[p487]-- 11.3 Resist Coating
After priming, the wafer is coated with a liquid solution of BARC (in the case of spin-on BARCs), baked, and cooled, before it is coated with a liquid solution of resist. Wafers with inorganic CVD inorganic BARCs are coated with resists immediately after priming. There are several methods of coating resists on wafers, including spin coating, spray coating, and dip coating. The most widely used methods for coating resist in the semiconductor industry are spin-coating methods.

===== [p257-257] Chapter 5 Lithographic Chemicals > 6.3.5 Chemically amplified negative resists based on radiation-induced polarity changes (1块) =====
--[p257]-- 6.3.5 Chemically amplified negative resists based on radiation-induced polarity changes

===== [p366-366] Chapter 5 Lithographic Chemicals > 7.2.2.3.1 Ether-protected chemical amplification resists (1块) =====
--[p366]-- 7.2.2.3.1 Ether-protected chemical amplification resists

===== [p480-480] Chapter 10 Stone, Plate, and Offset Lithography > Step 3—Binding (1块) =====
--[p480]-- Step 3—Binding
The printing process is completed at the bindery, where the huge rolls of nowprinted paper are cut and put together so that the pages fall in the correct order in which they are to be bound, stapled, or glued.

===== [p171-171] Chapter 4 Evolution of Lithography > 4.4 The Transistor and Microelectronics Revolution (1块) =====
--[p171]-- 4.4 The Transistor and Microelectronics Revolution

===== [p389-389] Chapter 5 Lithographic Chemicals > (i) Synthesis of alicyclic monomers (1块) =====
--[p389]-- (i) Synthesis of alicyclic monomers
Carbo-t-butoxy norbornene (CBN) (endo/exo ratio 70/30) is readily synthesized by the Diels-Alder reaction between cyclopentadiene and tert-butyl acrylate.<sup>301</sup> Carbomethoxy norbornene (CMN) is also synthesized in similar manner.

===== [p328-328] Chapter 5 Lithographic Chemicals > (vii) Solvents for DNQ/novolac resists (1块) =====
--[p328]-- (vii) Solvents for DNQ/novolac resists
The most popular solvents used in the formulation of DNQ/novolac resists are propylene glycol monomethylether acetate, ethylene glycol monomethyl or monoethyl ether (cellosolve or methyl cellosolve), and ethyl lactate. For more hydrophobic resins, celloslove acetate (ethylene glycol monoethyl ether acetate) is employed. Ester solvents, particularly acetates such as butyl acetate, are used as diluents, as 87   
are aromatic hydrocarbons, such as xylenes.

===== [p34-36] 11.16 General Facts about the Dissolution Mechanism of DNQ/Novolac Resists (11块) =====
--[p34]-- In low-molecular-weight novolacs, the width of the gel layer is on the order of 10 nm.<sup>167</sup> Arcus has demonstrated the existence of this gel layer in a high-molecular-weight phenolic novolac resin,<sup>168</sup> as shown in the laser interferogram trace of Fig. 11.34.
--[p34]-- In case II dissolution, the rate-determining events occur at the polymer-gel interface. 170
Empirical evidence suggests that the dissolution phenomenon of novolacs has some unique characteristics (see below), the interpretation of which have provided valuable insights into the dissolution process. A minimum base concentration is required to dissolve the novolac resin at a reasonable rate, and this minimum concentration varies from one resin to another.
--[p34]-- Arcus, “A membrane model for positive photoresist development,” Proc. SPIE 631, 124 (1986).
<sup>169</sup>A. Reiser, Photoreactive Polymers: The Science and Technology of Resists, p. 211, John Wiley & Sons, Hoboken, NJ (1989); R. Dammel, Diazonaphthoquinone based Resists, p. 52, SPIE Press, Bellingham, WA, (1993).
<sup>170</sup>R. Dammel, Diazonaphthoquinone based Resists, pp. 52 53, SPIE Press, Bellingham, WA (1993).
[11.5]
--[p36]-- Another clue to the nature of the dissolution process was uncovered when it was determined that in many resist systems there exists a linear correlation between the dissolution rate and the reciprocal diffusion coefficient of the unhydrated cation size<sup>178</sup> (see Fig. 11.35).
--[p34]-- This interferogram shows three separate sets of reflections, corresponding to the interface between the polymer matrix and the silicon wafer, the interface between the polymer matrix and the swollen gel, and the interface between the gel layer and the developer solution.<sup>169</sup>
--[p35]-- Above that critical concentration, the dissolution rate R shows a power law dependence on the base concentration c according to the scaling equation,<sup>173</sup>
$$
R = { k c } ^ { n }\tag{11:29}
$$
where the constant of proportionality k is the scaling factor and n is the exponent to which c can be raised. Hinsberg and Guttierez<sup>174</sup> reported that the dissolution rate of novolac is increased if a neutral salt of the base cation is added to the developer.
--[p35]-- Reiser, Photoreactive Polymers: The Science and Technology of Resists, p. 213, John Wiley & Sons, Hoboken, NJ (1989).
<sup>173</sup>ibid.
<sup>174</sup>W.D. Hinsberg and M.L. Guttierez, “Effect of developer composition on photoresist perform ance,” Proc. SPIE 469, 57 (1984).
--[p35]-- In the systems they investigated, the dissolution rate shows a linear dependence on the concentration of the base cation, but a strongly supralinear dependence on the concentration of OH<sup>2</sup> ions. The observations made by Hinsberg and Guttierez<sup>176</sup> have also been confirmed for other positive resists. 177
<sup>171</sup>R.A. Arcus, “A membrane model for positive photoresist development,” Proc. SPIE 631, 124 (1986).
<sup>172</sup>A.
--[p34]-- Unlike classic solvent-developed negative resists such as cyclized rubber/ bisazide resist, which swell during development, the positive DNQ/novolac resists do not appreciably swell during their development in aqueous alkaline solutions. It should be emphasized that the dissolution of novolac is not exactly the same as that of the usual case II mass transfer kinetics in that it is not physical relaxation of the polymer molecules that is rate controlling.
--[p34]-- 11.16 General Facts about the Dissolution Mechanism of DNQ/Novolac Resists
The key empirical facts surrounding the dissolution of novolac that have been established are outlined below. It was on the basis of these facts that mechanistic models of novolac dissolution were proposed. The dissolution of novolac, with the exception of a brief initial phase, proceeds with a constant rate and follows case II mass transfer kinetics (also called case II Fickian diffusion).
--[p34]-- The existence of this critical base concentration is related to the fact that the deprotonation of the phenol to the phenolate ion must occur at some stage in the dissolution process, as shown below:<sup>172</sup>
<sup>166</sup>B.W. Smith, “Resist processing,” in Microlithography: Science and Technology, p. 447, Marcel Dekker (1998).
<sup>167</sup>A. Reiser, Photoreactive Polymers: The Science and Technology of Resists, p. 211, John Wiley & Sons (1989); see Ref. 116, p. 211.
<sup>168</sup>R.A.

===== [p322-323] Advanced Resist Processing and Resist Resolution Limit Issues > 17.3.3.2.1 Hydrophilic overlayer process (13块) =====
--[p323]-- It is also noteworthy that the sidewall of the feature printed with the HOL process has a nearly vertical profile relative to that obtained with the conventional process.
--[p322]-- Then, the hydrophilic polymer/hydrophobic photoresist coating is baked at an appropriate temperature above the $T _ { \mathrm { g } }$ of the hydrophilic polymer, but below or at the $T _ { \mathrm { g } }$ of the photoresist polymer.
--[p323]-- Therefore, the bake temperature of the HOL/ photoresist layer and the exposure dose delivered to the photoresist can be used to control the CD of the structure to be patterned.
The last step calls for the development of the HOL polymer/photoresist film stack in an aqueous basic solvent such as 0.26 N tetramethylammonium hydroxide. This will dissolve and wash away the exposed part of the resist, comprising the carboxylic acid moieties.
--[p323]-- The higher the temperature, the greater is the degree of plasticization and diffusion. Also, the diffusion is a self-limiting process, since it terminates when the melted hydrophilic polymer HOL concentration is exhausted.
--[p322]-- Next, the photoresist film is exposed to radiation of appropriate wavelength to generate photoacid from the PAG. Then the exposed film is again baked (called PEB) at the standard temperature to enhance the diffusion of the photoacid and thermolysis of the acid-labile protecting groups of the polymers.
The next sequence calls for the coating of a thin layer of a hydrophilic polymer from an appropriate solvent on top of the photoresist.
--[p322]-- 17.3.3.2.1 Hydrophilic overlayer process
Figure 17.10 shows the process sequence of the hydrophilic overlayer (HOL) process.<sup>30</sup> First, a chemically amplified or non-chemically amplified positivetone photoresist comprising hydrophobic polymer and appropriate PAG is coated to a nominal thickness on an appropriate substrate such as a silicon wafer, followed by a soft bake to dry out the nonaqueous solvent.
--[p323]-- Figure 17.11 shows SEM micrographs of line features printed on PAR707 resist from Sumitomo, using conventional lithographic processing, as well as the HOL process following lithographic exposure at 193 nm, under the same exposure conditions as the conventional process. It is noteworthy that the HOL process reduced the CD of the feature from 170 nm to approximately 90 nm.
--[p322]-- Okoroanyanwu, “Materials and methods for sub lithographic patterning of contact, via, and trench structures in integrated circuit devices,” U.S. Patent No. 6,767,693 (2004); U. Okoroanyanwu, A. Acheta “Materials and methods for sub lithographic patterning of gate struc tures in integrated circuit devices,” U.S. Patent No. 6,884,735 (2005).
The degree of diffusion of the hydrophilic polymer into the hydrophobic photoresist polymer is temperature dependent.
--[p322]-- Baking will enhance the diffusion of the melted glassy hydrophilic polymer into the photoresist polymer, leading to the plasticization of the polymer in the exposed part of the photoresist relative to the unexposed part on the same wafer, and even to the exposed part of a wafer processed without HOL. Plasticization decreases the $T _ { \mathrm { g } }$ and enhances the diffusion of the photoacid within the exposed part of the photoresist relative to the unexposed part.
--[p323]-- The preferential diffusion of the HOL into the exposed area of the photoresist results in deprotection of the photoresist polymer at the edge of the unexposed features, leading to their dissolution. This is the basis of the CD reduction, improved process window, and exposure latitude, and smoother sidewall and line edge profile of photoresist features processed with HOL relative to the features processed without HOL.<sup>31</sup>
--[p322]-- Increased diffusion of the photoacid increases the deprotection of the hydrophobic t-butyl ester group or any of the chemical-amplification-related reactions of the plasticized photoresist polymer, leading to the increased formation of hydrophilic carboxylic acid moieties within the photoresist polymer, relative to an exposed area of the same photoresist without the HOL.
<sup>30</sup>U.
--[p322]-- The polymeric HOL must have a lower glass transition temperature $( T _ { \mathrm { g } } )$ than the photoresist polymer; it must be able to diffuse into the photoresist polymer on baking; and it must be phase compatible with the photoresist polymer. Suitable hydrophilic polymers include, but are not limited to, polymers and copolymers of fluoroalkyl methacrylic acid, fluoroalkyl acrylic acid, etc. Surfactants may be used to improve the wettability of the HOL over the resist polymer layer.
--[p323]-- Therefore, the thicker the hydrophilic polymer to begin with, the greater will be the extent of diffusion of the plasticizer into the photoresist polymer, and consequently the greater is the extent of the plasticization of the photoresist polymer, as well as the greater the enhancement of diffusion of the photoacid within the photoresist polymer, and also the greater the enhancement of the deprotection reaction.

===== [p175-175] Chapter 13 Optical Lithography > 13.4.3.2 Dielectric optical coatings (5块) =====
--[p175]-- The basic design of these coatings involves alternating quarter-wave layers of higher- and lower-index materials as compared to the substrate, i.e., 2–5 layers for antireflection designs, and up to 40 layers for highly reflective applications. The layer thicknesses are typically in the tens of nanometers, depending on wavelength and layer indices. For fused silica or calcium fluoride substrates, fluoride or oxide layer materials can be used.
--[p175]-- They are, however, more complicated to deposit, requiring precise knowledge of the optical constants of the films, endpoint monitoring for determining the correct thickness of the film, and optimization of deposition conditions for denser defect-free films. For these reasons, they cost more than aluminum mirrors.
--[p175]-- Specifically, for high-index applications, fluorides such as $\mathrm { L a F } _ { 3 } , \mathrm { G d F } _ { 3 } .$ , and $\mathrm { N d F } _ { 3 }$ or oxides such as $\mathrm { A l } _ { 2 } \mathrm { O } _ { 3 } , \mathrm { H f O } _ { 2 } .$ , and $\mathrm { Z r O } _ { 2 }$ are coated over the fused silica or calcium fluoride substrate.
--[p175]-- For low-index applications, fluorides such as $\mathrm { M g F } _ { 2 } ,$ , LiF, and $\mathrm { A l F } _ { 3 }$ or oxides such as $\mathrm { S i O } _ { 2 }$ are coated over fused silica or calcium fluoride substrate.<sup>153</sup>
--[p175]-- 13.4.3.2 Dielectric optical coatings
These are based on constructive and/or destructive interference effects of incident and reflected light. These antireflection coatings have bandwidths of a few nanometers for optimal operation. With appropriate material selection, their absorption can be minimized, and excellent durability can be achieved.

===== [p125-126] Chapter 13 Optical Lithography > 13.2.1.1 High-pressure arc lamps (5块) =====
--[p125]-- The electrodes are sometimes coated with thorium so as to reduce the electrode work functions and thereby provide electrons to the plasma more easily. The relative partial pressures of Hg and Xe as well as the total pressure of the discharge mixture determine the spectral distribution of the light output of these types of sources in the mid-UV region of the spectrum.
--[p126]-- The most attractive features of high-pressure arc lamp sources is the small, well-defined source size, which is usually in the shape of a point or a line; this makes them optically very convenient to handle. A major drawback of these sources is their extremely poor efficiency at shorter wavelengths, which, as a result, severely limits their usefulness in the DUV regions.<sup>6</sup> In fact, less than 1% of the electrical power supplied to a Hg arc lamp is converted to actinic light.
--[p125]-- 13.2.1.1 High-pressure arc lamps
The high-pressure arc lamp sources are usually mercury (Hg) or mercury-xenon (Hg-Xe) arc lamps where electric current (input power in the 0.5–1.5-kW range) is passed through two electrodes enclosed in a bulb containing Hg or Hg-Xe gas to create a discharge arc, which emits a characteristic light spectrum with many peaks between 240 nm and 600 nm (see Fig. 13.4). Of the peaks shown in Fig.
--[p125]-- 13.4, the g-line (436 nm) and the i-line (365 nm) have adequate power output over a narrow bandwidth for lithographic applications in the visible and mid-UV regions of the spectrum; as a result, these lines have been widely used in optical lithography. The electrodes are typically made of refractory metals such as tungsten that can withstand the extremely high temperature of the operation of this equipment.
--[p126]-- Operation of these lamps leads to gradual deposition of the electrode material on the inside of the bulb, reducing light output. Lamps are therefore replaced after several hundred hours, corresponding to the end of their rated lifetime, in order to maintain high exposure tool throughput and to prevent catastrophic failures such as fracture and explosion of the bulbs.<sup>7</sup>

===== [p62-63] 11.19 Measurement and Inspection (4块) =====
--[p62]-- 11.19 Measurement and Inspection
Following development, the patterned wafer is inspected for defects, and specific CD features are measured to check if they meet preset process control targets. This step is necessary to identify and remove defective wafers before they continue to the subsequent processes of etch or implant.
--[p62]-- This step is also used to characterize the overall lithographic process, with a view to providing information to the lithography production team for corrective action, where and if necessary.
<sup>274</sup>U. Okoroanyanwu, J. Shields, and C.Y. Yang, “Process for preventing deformation of patterned photoresist features,” U.S. Patent No. 6,589,709 (2003); C. Gabriel, H.J. Levinson, and U. Okoroanyanwu, “Selective photoresist hardening to facilitate lateral trimming,” U.S. Patent No.
--[p63]-- If, however, the problem is associated specifically with the quality of the pattern in the resist film, then the wafer is reworked, which involves essentially stripping off the resist and organic antireflection coatings. Following reworking, such a wafer is reinserted into the lithography process line.
--[p62]-- 6,716,571 (2004); W.R. Livesay, A.L. Rubiales, M. Ross, S. Woods, and S. Campbell, “Electron beam hardening of photoresists,” Proc. SPIE 1925, 426 436 (1993).
Two possible outcomes exist for a wafer that fails the measurement-andinspection step. If the wafer has a problem from a previous operation that makes it unacceptable, then it is scrapped.

===== [p345-345] Advanced Resist Processing and Resist Resolution Limit Issues > 17.4.4 Resolution limits due to resist polymer molecular properties (4块) =====
--[p345]-- 5 }$ , where MW is molecular weight) of typical amorphous polymers used in resists today. And given a typical carbon-carbon bond length of 0.13–0.15 nm,<sup>74</sup> the 2008 ITRS specifications call for near-atomic-scale resolution, which is realistically untenable.
--[p345]-- Okoroanyanwu, “Measuring thermophysical properties of ultra thin photoresist films,” Proc. SPIE 4690, 936 942, 2002; “Modifications to thermophysical behavior in ultrathin polymer films,” Proc. SPIE 5039, 996 1007 (2003).
<sup>71</sup>ibid.
<sup>72</sup>ibid.
<sup>73</sup>F. Billmeyer, Textbook of Polymer Science, 2nd ed., pp. 154 157, John Wiley & Sons, Hoboken, NJ (1984).
--[p345]-- Resist material parameters such as the polymerization length distribution, the end-to-end distance, and the radius of gyration, along with the effects of the lithographic processes, especially dissolution, will affect resolution as well as surface and LER at the 22-nm and sub-22-nm technology nodes.
<sup>74</sup>G. Castellan, Physical Chemistry, 2nd ed., p. 578, Addison Wesley, Reading, MA (1971).
<sup>70</sup>J.N. D’Amour, C.W. Frank, and U.
--[p345]-- 17.4.4 Resolution limits due to resist polymer molecular properties
As shown in Table 17.1, the CD and LER tolerances of resist features are smaller than the dimensions of the polymer molecules in today’s resists.<sup>73</sup> A CD of 22 nm is only a small multiple of the radius of gyration $r _ { \mathrm { g } }$ in $\mathrm { ~ \ r ~ { ~ \AA ~ } ~ } ( r _ { \mathrm { g } } \sim 0 . 6 \times \mathrm { M W } ^ { 0 .

===== [p292-292] Lithography in Integrated Circuit Device Fabrication > 16.2.2.2 STI oxide polish and nitride strip (2块) =====
--[p292]-- Being harder than the oxide, the nitride layer serves as the polish-stop material to prevent overpolishing the isolation structures. After polishing, the wafer is thoroughly cleaned to remove the particles and chemical contaminants that are generated during CMP.
The nitride stripping operation completes the STI process. Hot phosphoric acid is used to strip the nitride film from the wafer, after which the wafer is cleaned and dried.
--[p292]-- 16.2.2.2 STI oxide polish and nitride strip
The next operation after the deposition of the trench CVD oxide is polishing its surface to planarize it (see Fig. 16.9). This is done in a CMP operation, in which the wafer is turned upside down and is polished with a polishing pad with the aid of a chemical slurry that controllably abrades the surface of the oxide until it reaches the nitride layer.

===== [p230-230] X-Ray and Extreme Ultraviolet Lithographies > 14.3.3 EUV masks (4块) =====
--[p230]-- 14.3.3 EUV masks
Figure 14.7 shows the cross section of a typical EUV mask. It comprises an absorber layer (typically Ta, TaN, or CrN), which is deposited on top of the buffer layer (typically $\mathrm { S i O } _ { 2 } )$ that separates it from the Mo-Si multilayer reflector. Note that the absorber material in Fig. 14.7 is TiN. A capping layer (typically Ru or Si) is often deposited on top of the Mo-Si stack to protect it from reflectivity-degradative carbon deposition and oxidation reactions.
--[p230]-- Fabrication of EUV masks involves the deposition of the buffer layer on the mask blank, followed by the deposition of the absorber layer, and finally the deposition of the capping layer. By coating an appropriate resist over the capping layer and exposing (with electron-beam lithography) and developing away the exposed areas of the resists, a relief image comprising the open areas (without resist) and the resist-covered absorber areas is printed on the mask blank.
--[p230]-- Pattern transfer into underlying layers through the open areas over the capping layer, absorber, and buffer layer is effected by means of appropriate etching, in a subtractive manner. Here, the resist protects the capping layer and absorber–buffer layer stack under it.
<sup>49</sup>R. Soufli, S.L. Baker, D.L. Windt, E.M. Gullikson, J.C. Robinson, W.A. Podgorski, and L.
--[p230]-- Golub, “Atomic force microscopy characterization of Zerodur mirror substrates for the extreme ultraviolet telescopes aboard NASA’s Solar Dynamics Observatory,” Appl. Opt. 46(16), 3156 3163 (2007).
<sup>50</sup>B. La Fontaine, “EUV optics,” in Extreme Ultraviolet Lithography, B. Wu, A. Kumar, Eds., Chapter 4, McGraw Hill, New York (2009).

===== [p177-181] Chapter 13 Optical Lithography > 13.5.2 Projection printing (29块) =====
--[p178]-- <sup>163</sup>A.K. K. Wong, Resolution Enhancement Techniques in Optical Lithography, p. 15, SPIE Press,
Bellingham, WA (2001); “Microlithography & mask making,” VLSI Research Inc. Report (1992).
<sup>164</sup>A.K. K. Wong, Resolution Enhancement Techniques in Optical Lithography, p. 15, SPIE Press, Bellingham, WA (2001).
<sup>165</sup>“Microlithography & mask making,” VLSI Research Inc. Report (1992).
--[p181]-- Figure 13.26 shows pictures of a state-of-the-art advanced step-and-scan 193-nm exposure tool based on the TWINSCAN XT:1900Gi model from ASML. This tool is rated by the supplier as a high-productivity, dual-stage water-immersion lithography tool designed for volume 300-mm wafer production at 45-nm resolution and below. Utilizing an in-line catadioptric projection lens design with 1.35 NA, this tool supports 26-mm  33-mm field, 4 reduction imaging.
--[p180]-- These issues were mitigated in the step-and-scan tool through the reduction of the exposure area.<sup>173</sup> Developed under the auspices of a joint venture between IBM and Perkin-Elmer in the mid-1980s, the tool was sold under the brand name of Micrascan.<sup>174</sup> The step-and-scan system uses a fraction of a normal stepper field (for example, 26 mm  8 mm), then scans this field in one direction to expose the entire 4 reduction mask (to produce, for example, a 26 mm  33 mm field on the wafer). The wafer is then stepped to a new location, and the scan is repeated. In other words, the reticle is scanned rather than exposed all at once.
--[p179]-- Although reflective or catadioptric (i.e., utilizing both reflective and refractive elements) methods can be used, the required surface finish of the aspheric mirrors in such systems is extremely difficult to achieve.<sup>170</sup>
Another approach that has been adopted in the IC industry for mitigating the effects of aberration, particularly chromatic aberration, is line narrowing of the incident radiation.
--[p181]-- Table 13.10 Comparison of the attributes of the commercially available step-and-scan 193- nm exposure tools and the first commercial wafer stepper (GCA’s DSW4800). It should be noted that both Canon and Nikon specify their throughput using 64 and 65 exposure fields (“shots”) per wafer, respectively, while ASML specifies throughput with 125 shots per wafer.<sup>175</sup>
GCA | Canon | Nikon | ASML
Model | DSW4800 | AS4 | NSR S307E | XT:1250D
M:1 | 10× | 4× | 4× | 4x
--[p181]-- The illuminator features polarization at maximum throughput of $\ge 1 3 1$ wafers per hour (using $3 0 \mathrm { m J } / \mathrm { c m } ^ { 2 }$ exposure dose delivered on 300-mm wafers integrated from 125 shots from a 6-KHz ArF exciplex laser system).<sup>176</sup> It should be pointed out that normal NA (,1) exposure tool designs based on the twin-scan and single-stage models exist for dry 193-nm, 248-nm, and 365-nm wavelength lithographies; although they differ mainly in their exposure wavelength, sources, and lens design, their configuration is essentially similar.
<sup>175</sup>H.J. Levinson, Principles of Lithography, 2nd ed., p. 141, SPIE Press, Bellingham, WA (2005).
--[p177]-- 13.5.2 Projection printing
Technical difficulties associated with proximity printing and stringent resolution requirements led to the introduction of scanning projection printing<sup>161</sup> in 1973 by Perkin-Elmer. In this system, the image of the mask is projected through a slit onto the wafer surface as the mask and wafer are moved simultaneously by the slit [see Fig.
--[p177]-- These 1 systems were amenable to simple optical designs, which permitted the use of a relatively broad light spectrum.<sup>163</sup>
<sup>158</sup>“Microlithography & mask making,” VLSI Research Inc. Report (1992).
<sup>159</sup>M.J. Bowden, “The lithographic process: the physics,” in Introduction to Microlithography, L.F. Thompson, C.G. Willson, and M.J. Bowden, Eds., pp. 24, American Chemical Society, Washington, DC (1994).
<sup>160</sup>“Microlithography & mask making,” VLSI Research Inc.
--[p179]-- For instance, KrF (248-nm) exposure systems with NA -0.7 require spectral bandwidth on the order of a picometer (10<sup>212</sup> m).<sup>171</sup> Such a narrow spectrum requires high spectral power, which is readily achieved with high-repetition-rate exciplex laser sources.<sup>172</sup>
<sup>167</sup>A. Bouwer, G. Bouwhuis, H. Van Heek, and S. Wittkoek, “The silicon repeater,” Philips Tech. Rev. 37(11/12), 330 333; S. Wittkoek, “Optical aspects of the silicon repeater,” Philips Tech. Rev.
--[p177]-- 13.24(b)].<sup>162</sup> The exposure dose was determined by the intensity of the light, the slit width, and the speed at which the wafer was scanned. These systems offered much better resolution and yield, as well as higher throughput than the contact and proximity aligners. They, however, suffered from limited registration accuracy. In fact, the early scanning projection systems were designed to provide full-wafer exposure without demagnification.
--[p178]-- With the trend in increasing wafer size and the reduction of feature dimension, full-wafer printing without demagnification became increasingly difficult to implement due to mask dimension control and pattern placement difficulties. Reduction projection printing was therefore introduced to alleviate these problems.<sup>164</sup> These reduction projection systems were called steppers [see Fig.
--[p180]-- Takemasa, “New projection optical system for beyond 150 nm patterning with KrF and ArF sources, Proc. SPIE 3334, 414 422 (1998); D. Cote, K. Andersen, D. Cronin, H. Harold, M. Himmel, J. Kane, J. Lyons, L. Markoya, C. Mason, D. McCafferty, M. McCarthy, G. O’Connor, H. Sewell, and D. Williamson, “Micrascan III performance of a third generation, catdadioptric step and scan lithographic tool,” Proc. SPIE 3051, 806 816 (1997); J. van Schoot, F. Bornebroek, M. Suddendorf, M. Mulder, J.
--[p180]-- Ershov, T. Hofmann, W.N. Partlo, I.V. Formenkov, G. Everage, P.R. Das, and D. Myers, “Feability studies of operating KrF lasers at ultra narrow spectral bandwidths for 0.18 mm linewidths,” Proc. SPIE 3334, 1021 1030 (1998); U. Stamm, R. Pa¨tzel, J. Kleinschmidt, K. Vogler, W. Zschocke, I. Bragin, and D. Basting, “ArF excimer laser for 193 nm lithography,” Proc. SPIE 3334, 1010 1013 (1998).
<sup>173</sup>S. Hirukawa, K. Matsumoto, and K.
--[p178]-- 13.25(a)] and were introduced in the early 1970s first by Kasper Instruments and in 1976 by the GCA Corporation.<sup>165</sup> GCA’s first commercial stepper, the DSW4800,<sup>166</sup> was based on the multiple-aperture step-and-repeat projection systems for reticle making (also called photorepeaters) that GCA was already producing. The DSW4800 could handle 3-, 4-, or 5-in wafers and was equipped with a 10 reduction, 0.28 NA, g-line lens (supplied by Carl Zeiss of Oberkocken,
--[p180 [表]]-- Van der Spek, J. Stoeten, and A. Hunter, “0.7 NA step and scan system for 150 nm imaging with improved overlay,” Proc. SPIE 3679, 448 463 (1999); N. Deguchi and S. Uzawa, “150 nm generation lithographic equipment,” Proc. SPIE 3679, 464 472 (1999).
<sup>174</sup>Following the introduction of the Micrascan, Perkin Elmers Optical Lithography Group was acquired by Silicon Valley Group (SVG) in May of 1990. Subsequent generations of the Micrascan tools were produced and marketed by SVG.
--[p179]-- The design of reduction projection optics, even with reduced image field, it should be pointed out, is not trivial because of the drive toward higher numerical aperture lenses for improved resolution and the need for aberration correction of the image field area. At sub-300-nm wavelengths, fused silica and $\mathrm { C a F } _ { 2 }$ are the only practical lens materials, which makes chromatic (color) aberration correction impossible in refractive exposure systems.
--[p179]-- Wafer steppers expose one rectangular section of a wafer (called an image field) at a time, i.e., on a field-by-field basis using a step, expose, and repeat method [see Fig. 13.25(b)]. This method offered better alignment accuracy and focus control than the preceding techniques by aligning and exposing only a portion of the wafer at a time.
--[p177]-- Report (1992).
<sup>161</sup>The first scanning projection system was developed under the auspices of a joint project between Perkin Elmer and Intel Corporation.
<sup>162</sup>R.M. Scott, “Annular field optical imaging systems,” U.S. Patent No. 3,821,763 (1974); A. Offner and C.T. Darien, “Unit power imaging catoptric anastigmat,” U.S. Patent No. 3,748,015 (1973).
--[p181]-- Wavelength (nm) | 436 | 193 | 193 | 193
Maximum lens NA | 0.28 | 0.85 | 0.85 | 0.85
Field size (mm) | 10 × 10 | $2 6 \times 3 3$ | $2 6 \times 3 3$ | $2 6 \times 3 3$
Overlay, machine to itself (nm) | 500 | 10 | 8 | 8
Wafer size (mm except for GCA) | 3 in, 4 in, 5 in | 200,300 | 200,300 | 200,300
Throughput (300 mm wafers per hour, except for GCA) | 20 (4 in wafers) | 140 | 140 | 114
--[p179]-- Substantial performance benefits were soon realized with them in practice as improvements in masks, lenses, light sources, numerical aperture, focus control, and registration were implemented over time.<sup>169</sup> From the mid-1980s through most of the 1990s, when device critical dimension reached 250 nm, steppers dominated the IC industry.
--[p179]-- <sup>170</sup>A. K. K. Wong, Resolution Enhancement Techniques in Optical Lithography, p. 15, SPIE Press, Bellingham, WA (2001).
In 1989, Perkin-Elmer introduced the first step-and-scan system (a hybrid between a stepper and scanning projection system) to address the ever-increasing chip size problem and the ever-more stringent dimension control requirements.
--[p180]-- Influenced by the success of the GCA steppers, several companies began to produce wafer steppers and market them commercially. The major stepper suppliers today for advanced lithographic patterning applications include ASM Lithography (ASML), Nikon, and Canon.
Modern steppers have considerably greater capability than the original GCA DSW4800, but the operating principles remain essentially the same.
--[p179]-- The basis of this approach derives from the realization that an illumination radiation with extremely narrow spectral bandwidth is associated with very low chromatic aberration, obviating the need for color correction of the refractive elements associated with such a system. The required degree of spectral purity increases with increasing NA.
--[p179]-- The development of the DSW4800, it should be pointed out, was preceded by systems designed and built by several semiconductor companies, including Philips, Thomson CSF, and IBM,<sup>167</sup> who built steppers for their own use and did not sell them commercially, although the Philips stepper technology was eventually commercialized by ASM Lithography.<sup>168</sup>
