Repository: NARUTOBEST/semiconductor-knowledge-qa

# heldout 泛化集出题管线(v2,2026-10-01)

与 `pipeline/dev/` 平行、互不混放的 heldout 侧出题管线。
总协议见 `../protocol_v2.md`(v2:取消 source 隔离红线,全库遴选文档)。

## 本目录内容
| 文件 | 用途 |
|---|---|
| `fetch_material.py` | 从 Qdrant(16333 转发)抓取本 track 8 篇文档的真实 chunk 原文 |
| `draft_material/` | 8 篇素材 txt + 草稿 json(每篇 25 题,含 evidence 逐字摘录) |
| `build_datasets_heldout.py` | 草稿 -> `eval/qa_sets/v2_20261001/heldout_200.json` + 校验报告 |
| `_extract_result.py` | 出题 agent 结果恢复(从会话 transcript) |
| `_verify_acceptance.py` | evidence 溯源覆盖率校验(自动发现本目录全部草稿) |
| `_prompt_template.txt` | 出题 agent 提示词模板 |
| `acceptance_report.json` / `_acceptance_failures.txt` | AI 验收记录(heldout 侧) |
| `verify_log.md` | 人工核对清单(heldout 200) |

File: eval/pipeline/heldout/draft_material/12_先进封装材料.txt (part 31 of 34)
--[p206]-- Sensors for Medicine and Science (Germantown, MD) is developing an implantable sensor which relies on fluorescence to measure glucose concentration under the skin. A drawing of the sensor is shown in Fig. 19.15. The sensor capsule contains an LED to excite the fluorophores in the indicator layer, optical detectors to measure both the LED emission and the fluorescence, and circuitry to drive and control the optoelectronic components.
--[p206]-- The implanted capsule also has circuitry to harvest energy from an RF signal from an external monitor.
Implanted biomedical sensors are an area of active research and technical development although only a handful have been commercially released to date due to the difficulty of simultaneously achieving accuracy, stability, and biocompatibility in an extremely small package.
--[p205]-- These are not the dream design of a small sensor capsule that is inserted under the skin and accurately measures glucose levels for years. Instead, these are devices for which the sensing element contains electrochemical electrodes coated with a glucose converting enzyme. The electrodes are printed onto a long, thin polymer film. The electrodes are inserted through the skin and remain in place for three to seven days before they are replaced.
--[p205]-- 19.5.6 Implanted Glucose Sensors
Biochemical sensors are an area of active research. The search for a long-lived, continuous glucose sensor for the management of diabetes has been underway for decades [36] but the magic device still remains elusive. At the time of this writing, there are two companies, Medtronic, Inc. [37] and Dexcom, Inc. (San Diego, CA) that have FDA-approved continuous glucose sensors.
--[p206]-- The requirement for better information on patient health as an enabler of lower cost healthcare combined with the number of organizations that are now moving into this area will result in a number of devices being released in the near future.
--[p205]-- A small transmitter is connected to the external end of the sensing electrode. The electronics in the transmitter measures the glucose value regularly and sends the information to a nearby receiver.
Dexcom has also reported on their progress to build a fully implanted monitor [38]. The first version of the sensor that was implanted in humans consisted of an electrochemical sensor packaged in a small, cylindrical device about the size and shape of an AA battery.
--[p206]-- The package also contains a battery, circuit board, microprocessor, and radio-transmitter. One further feature of the sensor was a multilayered membrane that coated the sensor and was intended to control the body’s natural response to form a fibrous tissue layer around the sensor. This layer must be avoided because it would prevent the diffusion of glucose to the sensor surface, resulting in erroneous glucose readings. These sensors have been implanted in patients for up to three months.

===== [p23-25] Chapter 15 Nanomaterials and Nanopackaging > 15.4.2.1 Piezoelectric Property of ZnO Nanowires (10块) =====
--[p25]-- This means that the NW is approximately like a ‘‘parallel plate capacitor’’. The maximum potential at the surface of the NW is directly proportional to the lateral displacement of the NW and inversely proportional to the length-to-diameter aspect ratio of the NW. For a larger size NW with $d = 3 0 0$ nm and length $l { = } 2 \mu \mathrm { m }$ [130], the surface piezoelectric potential can reach 0.6 V, when it’s deflected by a 1000 nN force.
--[p23]-- When such a NW is laterally bent, a positive voltage can be created on the tensile side surface; while a negative voltage shows on the compressive side. In order to identify the magnitude of this voltage drop across the cross-section of the NW, the perturbation theory was applied for calculating the piezoelectric potential distribution in a nanowire as pushed by a lateral force at the tip [128].
--[p23]-- 15.6a) Strong piezoelectric effect can be observed along ZnO [0001] crystal direction. Once the {0001} is the biggest surface of a ZnO nanobelt, effective piezoelectric coefficient $d _ { 3 3 }$ has been measured from 14.3 pm/V to 26.7 pm/V (Fig. 15.6b), which is much larger than that of the bulk (0001) ZnO of 9.93 pm/V [127].
A ZnO nanowire (NW) is a beam-like structure that always grows along its [0001] direction and exhibits a hexagonal cross-section.
--[p24]-- where $\varphi$ is the electric potential; $\kappa _ { \boldsymbol { O } }$ and $\kappa _ { \perp }$ are the dielectric constants of vacuum and ZnO crystal along its c-plane, respectively; $e _ { 3 3 } , \ e _ { I 5 }$ and $e _ { 3 I }$ are the linear piezoelectric coefficients;  is Poisson ratio; and $\nu _ { \mathrm { m a x } }$ is the maximum deflection at the NW’s tip.
--[p23]-- The tetrahedral coordination in ZnO results in non-central symmetric structure. The lack of a centre of symmetry, combined with large electromechanical coupling, results in strong piezoelectric and pyroelectric properties and the consequent use of ZnO in actuators [122], piezoelectric sensors [123, 124], piezoelectric diodes [125], and nanogenerators [126]. To illustrate the piezoelectric effect, one considers an atom with a positive charge that is surrounded tetrahedrally by anions (Fig.
--[p23]-- 15.4.2.1 Piezoelectric Property of ZnO Nanowires
Zinc Oxide has a Wurtzite hexagonal structure (space group P63mc) with lattice parameters $a = 0 . 3 2 9 6$ , and $c = 0 . 5 2 0 6 5 \mathrm { n m }$ . The structure of ZnO can be simply described as a number of alternating planes composed of tetrahedrally coordinated ${ \mathrm { O } } ^ { 2 \cdot }$ and $Z \mathrm { n } ^ { 2 + }$ ions, stacked alternatively along the c-axis (Fig. 15.6).
--[p25]-- 15.7b, the calculated potential distribution across the NW cross section. Figure 15.7a is the potential distribution along the bent NW generated by finite element calculation using above equation. Calculation also shows that the piezoelectric potential in the NW almost does not depend on the z-coordination along the NW. Therefore the potential is uniform along z direction except for regions very close to the ends of the NW.
--[p23]-- The analytical solution given under the first order approximation produces a result that is within $6 \%$ from the full numerically calculated result using finite element method. Under a simplified condition, where we assume that the nanowire has a cylindrical shape with a uniform cross-section of diameter 2a and length l, the maximum potential at the surface of the NW is given by equation:
$$
--[p24]-- \varphi _ { \mathrm { m a x } } ^ { ( T , C ) } = \pm \frac { 3 } { 4 ( \kappa _ { 0 } + \kappa _ { \perp } ) } [ e _ { 3 3 } - 2 ( 1 + \nu ) e _ { 1 5 } - 2 \nu e _ { 3 1 } ] \frac { a ^ { 3 } } { l ^ { 3 } } \nu _ { \mathrm { m a x } }\tag{15:2}
$$
--[p24]-- This equation clearly shows that the electrostatic potential is directly related to the aspect ratio of the NW instead of its dimensionality.
For a typical NW that was grown through the vapor-liquid-solid (VLS) process [129], the diameter d is 50 nm and length l is 600 nm. When it is bent 145 nm to the right by an 80 nN lateral force, which is a common scanning situation in AFM, 0.3 V piezoelectric potential can be induced on the two side surfaces, as shown in
Fig.

===== [p147-147] Chapter 18 LED and Optical Device Packaging and Materials > 18.2.5 Thermal Dissipation (3块) =====
--[p147]-- 18.2.5 Thermal Dissipation
Silicon chips heat up during operation. If the temperature of the actual chip becomes too high, the chip will malfunction. Packages need to effectively release this heat. And in the case of semiconductor devices that give off especially high levels of heat, such as the high-power LED, heat sinks or cooling fans can further dissipate the heat.
--[p147]-- The main approach for enhancing heat dissipation in LED packages is to make the heat-removing path as large-surface as possible and as short as possible. For these purposes, leads in the new packages are changed to contact plates and slugs. Moreover, special requirements exist for leadframes and PCBs. For example, Lumileds proposed the most successful high power LED package from the thermal-management point of view by integrating a heat sink slug into the leadframe.
A cross-sectional image of this package is shown in Fig. 18.13.
--[p147]-- Standard 5 mm LED packages were originally designed for use in indicator applications, but their design does not allow for sufficient heat dissipation from the LED chip to keep it cool during operation. For the standard 5 mm LED, the maximal admissible package thermal resistance is 7 K/W, which is much lower than the package thermal resistance in newer high-power LEDs designed for illumination applications.

===== [p41-42] Chapter 15 Nanomaterials and Nanopackaging > 15.4.4.3 Packaging of Nanogenerators (8块) =====
--[p41]-- This is one of the key factors for governing the output power of the nanogenerators.
First, a precise spacing control is required between the top zigzag electrode and the bottom substrate. In Wang et al.’s nanogenerator model, this spacing was controlled by a layer of soft polymer, which not only keeps the top and bottom electrode separated but also provides certain level of flexibility allowing the top electrode moving up-and-down [134].
--[p41]-- Therefore, in order to increase the output power, an essential task is to enable a large number of NWs discharge continuously and simultaneously. From the principle of nanogenerator, the perfect position for a NW is at the center between two teeth of the top zigzag electrode. Although perfect aligning ZnO NWs with precisely controlled locations has been demonstrated, how to keep the NWs at the desired position is still challenging for packaging the nanogenerators.
--[p42]-- Therefore, with a random distribution, most ZnO NWs are very likely to be directly compressed or bent during assembling, which lowers the number of active ZnO NW and increases the device capacitance. Both effects result in a lower output power. Controlling growth pattern of ZnO NWs can be realized by pre-patterning the catalyst using the same pattern as the top electrode. In the final packaging, the ZnO NW arrays need to be well aligned with the top electrode to match their patterns.
--[p42]-- On the other hand, besides the spacing control, the ZnO NWs need to be grown selectively on the substrate according to the pattern of the top electrode. Due to the uneven top electrode, although the space is well controlled everywhere, the distance between the top electrode surface and bottom substrate still varies.
--[p42]-- However, in this set-up, most NWs were stuck between the teeth and only a very small percentage (1%) NWs were actually at the right position and active for electricity generation. This was one of the main reasons for the low output power. The precise spacing control can be realized by introducing a spacer between the top and bottom electrodes.
--[p41]-- 15.4.4.3 Packaging of Nanogenerators
Nanogenerator under liquid presented how packaging can improve the nanogenerator’s adaptability to various working circumstances. In addition, packaging is also essential for achieving high output.
Investigation of the nanogenerator model revealed that the low output was mainly resulted from the very low percentage of the NWs that were actually generating power.
--[p42]-- Considering the length of NWs is 2 mm and the depth of the trench on the top electrode is 800 nm, the thickness ofthe spacer should be 400 nm smaller than the length of NW so that the NWs can be located at the center of the trenches. Meanwhile, such a spacer also needs to be water proof and flexible for proper functioning of the nanogenerator. Polymers like SU8 will be a good choice for the spacer fabrication.
--[p42]-- Considering the width of a typical trench is 2 mm, micromanipulation is required to achieve this alignment.
When the above two packaging strategies are fulfilled, it is expected >80% NWs will be involved in electricity generating, resulting in an output power of roughly $1 0 ~ \mu \mathrm { W / c m } ^ { 2 }$

===== [p218-218] Chapter 19 Digital Health and Bio-Medical Packaging > P (3块) =====
--[p218]-- P
Package crack resistance, 407, 411, 412, 415, 418–434
Packaging, 3–4, 11, 38, 39, 40, 45, 46, 47, 52,   
55, 56, 58, 60, 61, 62, 77, 78, 85, 87, 89, 91,   
97, 101, 129, 156, 168, 174, 235, 240, 243,   
245, 247, 308, 315, 317, 323, 325, 340, 346,   
366, 374, 407, 408, 409, 411, 415, 418, 439,   
455, 481, 497, 504–507, 517, 535–538, 547,   
549, 551, 563, 575, 578, 580, 610, 611, 618,   
623, 632, 634, 640, 643, 645, 647, 652, 660,   
667, 670
--[p218]-- Passives, 4, 5, 28, 243, 244, 269, 460, 505, 550, 593, 594, 597
Pb-free, 63, 181, 192, 193, 194, 200, 204, 209, 418, 419
Peel strength, 305, 418, 420, 422, 423, 424, 427, 431, 434
Photo-Resists, 547, 552, 560, 575, 580
PI, 16, 24, 25, 34, 53, 256, 300, 427, 429, 431, 433, 547, 549, 556, 578, 585, 587, 588, 592
Piezotronics, 503
Point of care, 681, 682, 704–710
--[p218]-- Polyimide, 30, 41, 53, 54, 92, 118, 138, 139, 160, 161, 244, 256, 275, 276, 278, 279, 315, 345, 378, 381, 383, 407, 411, 412, 415, 419, 421, 427, 433, 434
Polymers, 450, 537, 581–588, 594

===== [p132-132] Chapter 18 LED and Optical Device Packaging and Materials (5块) =====
--[p132]-- Chapter 18 LED and Optical Device Packaging and Materials
Yuan-Chang Lin, Yan Zhou, Nguyen T. Tran, and Frank G. Shi
Abstract As for integrated circuit (IC) device packaging, the packaging materials are critical to the LED packaging because the device packaging and assembly yield, and the device reliability and lifetime are determined by the quality of packaging and assembly materials as well as their processing.
--[p132]-- It is proper to point out here that although this chapter will focus on the packaging materials for LEDs, the information provided by this chapter is equally applicable to the packaging of other optical devices including laser diodes, optical sensors, fiber optic devices, optical detectors, optical couplers, etc.
--[p132]-- This presents serious challenges to the development of LED packaging materials, which is exactly the objective of this chapter to review those challenges and to point out the direction of further development.
--[p132]-- As a conclusion, we will point out the directions of materials for advanced high-power LED and optoelectronic device packaging as well as the requirements and approaches to determine LED performance and reliability.
Keywords Light emitting diode (LED) - optoelectronic - packaging - encapsulant - reliability
Y.-C. Lin (\*)
Optoelectronics Packaging and Materials Labs, 916 Engineering Tower, University of California, Irvine, CA 92697-2575, USA
--[p132]-- The first section will review materials challenges and some solutions for the packaging of high power LEDs, followed by functions of packaging and materials for advanced optoelectronic device packaging/manufacturing. The advanced encapsulation, lens, chip bonding and PCB materials for high power LED packaging will be presented in these sections.

===== [p142-143] Chapter 18 LED and Optical Device Packaging and Materials > 18.2.2 Light Extraction (7块) =====
--[p142]-- Single large chip mounting enables a compact package size and high light output. However, the quantum efficiencies of chips fall significantly as the die area increases, mainly because less light is emitted from the sidewalls of the chip (Fig. 18.6). In comparison to the use of single large chip, the use ofmultiple small chips dramatically increases the surface area for light extraction as well as the surface area for heat flow (Fig. 18.7).
--[p143]-- In Fig. 18.8, a LED chip is placed in a reflective cup filled with epoxy encapsulant. The encapsulant surface is formed with a spherical curvature that expresses as lens height (Fig. 18.6). The epoxy-air interface can be a large single lens, multiple small lenses, or a rough surface.
Light extraction can also be enhanced with epoxy encapsulant of high refractive index and high transparency at wavelengths of interest.
--[p143]-- Figure 18.10 shows the improvement of light extraction with multi-micro-lenses of 0.5 mm in diameter. The light extraction may be enhanced even more if smaller size of micro-lens is used.
--[p143]-- Therefore, multiple small chip mounting enables a much higher light efficacy and better thermal performance. However, it may increase the complexity of LED packaging, package size, and hence the cost. How to develop multiple-chip based LED packages with a compact size and low cost is still an issue.
Other design parameters of LED package which can also contribute to higher extraction efficiency include a cup at a certain tilted angle and epoxy surface condition (epoxy-air interface) [14].
--[p143]-- Changing the epoxy curvature greatly changes the light extraction efficiency at the refractive index value of above 1.3.
Absorption coefficient ofencapsulant also has a great impact on the extraction efficiency. Figure 18.10 shows that the light extraction efficiency is improved drastically as reducing the absorption coefficient at high refractive index. The light extraction can be further improved when multiple micro-lenses are used in place of a single large lens (Fig. 18.11).
--[p143]-- Figure 18.9 shows light extraction efficiency as a function of epoxy refractive index and epoxy surface curvature expressed as lens height. At different lens height, the maximal extraction efficiency occurs at a different value of epoxy refractive index, although the light extracted from LED chip $( n _ { D } = 2 . 4 - 3 . 4 )$ increases as the refractive index of epoxy encapsulant increases (Fig. 18.9).
--[p142]-- 18.2.2 Light Extraction
The reliability of an LED package depends on many factors. One of the most important factors is the heat generation inside the package. The generated heat is mainly contributed by low light extraction, which is the primary cause of LED degradation, decreased light output, and lifetime (Fig. 18.5).
There are several techniques to solve the thermal issue. Improving light extraction is a good way to solve this problem.

===== [p175-175] Chapter 18 LED and Optical Device Packaging and Materials > 18.3.5.2 Printed Circuit Board (PCB) (1块) =====
--[p175]-- 18.3.5.2 Printed Circuit Board (PCB)
Traditionally, LED circuit board is FR4. It can be made of a single or multiple copper foil design. The thermal conductivity of FR4 is around 0.36 $\mathrm { W / m K }$ and the coefficient of thermal expansion is about 1317 ppm/K. PCB is advantageous because it is less costly, well developed, and suitable for the use of large size of board.

===== [p185-185] Chapter 19 Digital Health and Bio-Medical Packaging > 19.2.2 Implications ofHealthcare Trends on the Opportunities/ Challenges ofElectronic Packaging (1块) =====
--[p185]-- 19.2.2 Implications ofHealthcare Trends on the Opportunities/ Challenges ofElectronic Packaging
Each of the key drivers in healthcare trends presents opportunities and challenges for the electronic packaging and materials.

===== [p10-11] Chapter 15 Nanomaterials and Nanopackaging > 15.1.2.2 Nanoparticle Applications (11块) =====
--[p10]-- High dielectric constant, k, and minimal thickness are required for embedded capacitors. The former requirement is met by the inclusion of high dielectric constant particulates, and the latter requirement suggests nanoparticles, e.g. barium titanate, or metals [1]. Nanoparticle surface energies must be reduced to avoid aggregation [14].
--[p11]-- The higher viscosity of the nano-filled material can be reduced by silane surface treatments [38]. Physical properties have been successfully modeled in terms of structural parameters [1]. Nanoparticles with functionalized surfaces may be employed to increase the modulus, glass transition temperature (Tg), and dielectric property such as voltage endurance of polymer composites due to the strong interaction between the nanoparticles and the polymeric matrix and larger interaction zone [39, 40].
--[p10]-- Nanoparticle filler sintering is the key step in any effective use of nanoparticles in these technologies, and can also improve anisotropic conductive adhesive performance [22, 34], aided by contact conductance enhancement by the addition of self-assembly molecular surface treatments [1, 20, 23, 24].
PWB surface electrical interconnect is achievable by screen or ‘‘ink-jet’’ printing of nanoscale metal colloids in suspension [1, 25–28].
--[p10]-- The target k is 50–200; k150 has been achieved with metal nanoparticles at the expense of high leakage (dielectric loss), since this is a similar structure to the cermet resistor, albeit at lower metallic load. An alternative approach to leakage is to use aluminum particles, to take advantage of the native oxide coating [15], with k160 achieved [16]. Ag/Al mixtures have also been studied [17].
--[p10]-- The addition of silver nanoparticles does achieve dramatic reductions, however, by sintering wide area contacts between flakes [1, 20], a principle also applicable to microvia fill in PWBs [21], which can also profitably use ICA materials [1].
--[p10]-- 15.1.2.2 Nanoparticle Applications
Embedded passive components are seen to be the solution to the problem of high proportions of PWB surface space being occupied by discrete passives. The ‘‘cermet’’ (ceramic-metal) resistors used in specialized on-chip applications are adaptable to the embedded-PWB role. The structure consists of metallic nanoparticles embedded in a dielectric (or polymer) with electron tunneling as the transport mechanism between particles.
--[p11]-- As above, electrical continuity is established by sintering Ag nanoparticles [29–33], which can also be used for die-attach [34].
Silica fillers are added to flip-chip underfills to reduce the coefficient of thermal expansion, and nanoparticles resist settling better [35] and scatter light less than larger fillers, permitting UV optical curing [36] and other advantages of optical transparency [37].
--[p10]-- Note that thermally conductive materials have very similar structural requirements to the passive components’, with metallic or SiC nanoparticles as fillers [18].
Inductive components are also required, especially for RF applications. Classical magnetism theory turns out to be inapplicable for nanograin dimensions less than the ferromagnetic exchange length (10’s of nm) which can sustain high permeability and low coercivity [1].
--[p10]-- At low fields, the coulomb block array is randomly charged by thermal energy, giving a high negative temperature coefficient of resistance (TCR), offset by the inclusion of positive TCR metallic paths. Examples of structure-related properties are provided for the $\mathrm { C r _ { x } ( S i O ) _ { 1 - X } }$ and $( \mathbf { C r _ { x } S i _ { l - x } } ) _ { 1 - \mathbf { y } } \mathbf { N _ { y } }$ systems in [1].
--[p10]-- The simple addition of nanoparticles to traditional isotropic electrically conductive adhesives (ICA/ECAs) filled with micron-sized Ag fillers in an epoxy matrix might be expected to lower conductivity by providing bridges between particles, but does not in fact improve conductance, due to mean free path restrictions and added interface resistances [1]. The same principles limit the performance of alumina loaded thermal composites [19].
--[p11]-- The addition of Pt, Ni, or Co nanoparticles to lead-free SnAg-based solder [41, 42] eliminates Kirkendall voids, reduces intermetallic compound (IMC) growth, and reduces IMC grain sizes, significantly improving drop-test performance [1, 43], promoting finer grain growth, increased creep resistance, and better contact wetting [44]. Nanoparticles in solder grain boundaries also inhibit grain boundary sliding and thermomechanical fatigue.

===== [p171-172] Chapter 18 LED and Optical Device Packaging and Materials > 18.3.4 Optical Chip Bonding Materials (6块) =====
--[p171]-- 18.3.4 Optical Chip Bonding Materials
With the emergence of high power LEDs, the thermal management of LED package is demanded. Despite of package design, all packaging materials, especially die attach materials, need to have high thermal conductivities in order to improve heat conduction from LED dice. The equivalent thermal circuit from the LED die to the board is shown in Fig. 18.37.
--[p172]-- Lead-free solders normally have higher reflow temperature than tin-lead solders [51]. The processing temperature of solders is higher than that of polymer based metal adhesives. Moreover, the use of solder pastes for relatively large dies have led to the problem of voiding underneath the die, which leads to the thermal conduction and stress issues [52]. On the other hand, solder pastes often contain a lot of flux in order to remove native oxide and increase wettability of the surface.
--[p172]-- The particles generally are several microns in size, usually in the form of thin flakes of silver. The carrier which consists of resin (such as an epoxy, a silicone, or a polyimide) provides adhesion and cohesion to make a bond with the correct mechanical strength, while the metal particles provide electrical and thermal conductivity. The minimum curing temperature of polymer adhesives is around $1 5 0 { - } 1 7 0 ^ { \circ } \mathrm { C }$ [50].
--[p171]-- A detailed review article has been published to discuss the materials, applications, and recent advances of electrically conductive adhesives as an environmental friendly solder replacement in the electronic packaging industry [49].
Generally, die attach materials can be mainly divided into two groups: organic metal adhesives and solder paste. Organic adhesives are suspensions of metal particles in a polymer carrier.
--[p171]-- However, the die attach materials have the lowest thermal conductivities compared to other packaging materials. The die attach materials act as a bottleneck to control the heat flow path and thus affect the heat flow rate. In other words, the performance of LEDs can be decisively determined by die attach materials in terms of electrical and thermal conductivities as well as stability under harsh environment. Many efforts have been put in the selection and development of die attach materials.
--[p172]-- The use of silicone makes the use of solders difficult since silicone is extremely sensitive to many chemicals including solder flux [53]. However, the high power LEDs are characterized by the relatively large dice and silicone encapsulant have to be used because of its high thermal stability and excellent radiation resistance. Thus, the development of organic metal adhesives is now being actively investigated for replacing solder based die attach materials for high power LEDs.

===== [p177-180] Chapter 18 LED and Optical Device Packaging and Materials > 18.4 Materials and LED Performance and Reliability (17块) =====
--[p177]-- 18.4 Materials and LED Performance and Reliability
Lumen maintenance is simply the amount of light emitted from a source at any given time relative to the light output when the source was first measured. It is usually expressed as a percentage. The steady decline over time is known as lumen maintenance. LEDs experience lumen depreciation but it happens over a much longer period of time, usually tens of thousands of hours. Not all LEDs deliver the same lumen maintenance.
--[p179]-- In calibration measurement, the deviceunder-test (DUT) is placed in a temperature controlled oven and connected to the drive and measurement equipment. After the junction has come to thermal equilibrium with temperature controlled oven, a pulse current is sourced into the DUT to prevent self-heating and voltage drop is measured. From theoretical evolution, the temperature coefficient of forward voltage is [67]:
$$
--[p180]-- In addition, the authors would like to thank Jiun Pyng You and Yeongher Lin for valuable discussions and their endless help on the figures and tables.
--[p178]-- Due to CTE mismatch of packaging materials within the LED package, exposure to high internal temperatures beyond the maximum ratings or repeated thermal cycling can potentially cause different types of catastrophic failures. The excessive internal temperatures can arise either due to excessive ambient temperature as well as excessive junction temperature of LED chip, which could be caused by either excessive forward currents or excessive thermal resistance.
--[p179]-- Various indirect techniques have been utilized to measure junction temperature of LEDs including micro Raman spectroscopy [63], thermal resistance [64], electroluminescence [65], and photoluminescence [66]. However, the most straightforward method is to measure the relationship between diode forward voltage and junction temperature of LEDs. The diode forward voltage method consists of two series of measurements, a calibration measurement and real junction temperature measurement.
--[p178]-- Outdoor equipments, such as automotive parts, light fixtures, transformers, etc., were subjected to the normal temperature variations that occur during the day or season. Also, they are exposed to the temperature variations that occur when energizing and deenergizing equipments.
--[p177]-- The ASSIST research shows a 30% reduction in light output is acceptable to the majority of users for general lighting applications [60].
Many applications for encapsulants require high strength and durability at low temperatures. Many of these same applications also require resistance to thermal cycling between high and low operating temperatures. These application were affected by more than just diurnal (day/night) or seasonal variations.
--[p178]-- Depending on the applications, the packaged LED encapsulated by different encapsulants should withstand a couple of hundred non-operating temperature cycles from $- 4 0 ^ { \circ } \mathrm { C }$ to $1 2 0 \mathrm { { } ^ { \circ } C }$ . However, catastrophic failures can occur more quickly at higher/lower temperature excursions. The most common type of failure due to thermal overstress is broken gold wires. The broken wires are a normal wearout mechanism for LEDs.
--[p179]-- Both stable voltage drop and board temperature were simultaneously measured with different ambient temperatures. The corresponding junction temperatures were calculated with the forward voltages by plugging into the calibration curve. Figure 18.43 shows the calculated junction temperature and measured board temperature have almost parallel linear tracks; i.e. the difference in slope is as small as 0.012.
After determining the junction temperature of LEDs, the reliability test is meaningful.
--[p180]-- Moreover, the junction temperature varies with different operation current of LEDs. This situation is similar to the LEDs operated in different ambient temperatures. So, in LED reliability test, it should contain the light output along different drive current with time.
Acknowledgment The authors would like to thank Dr. Yongzhi He for providing technical advices through the course of the research in this chapter.
--[p179]-- where $V _ { f }$ is forward voltage; $N _ { C }$ and $N _ { V }$ are effective densities of states at the conduction-band and valence-band edges, respectively;  and b are the Varshni parameters; and $N _ { A }$ and $N _ { D }$ are dopant concentrations.
In real application, a linear equation is fitted with the corresponding voltage drop with various set points of oven temperature in order to get a calibration curve.
--[p177]-- An LED is a complex package of materials that must all work together to deliver long lifetimes. Everything from the design of the chip, thermal management, optic material, phosphors, and even the assembly of the entire package will affect lumen maintenance. A power LED industry group, the Alliance for Solid-State Illumination Systems and Technologies (ASSIST), found that 70% lumen maintenance is close to the threshold at which the human eye can detect a reduction in light output.
--[p178]-- In high power LEDs, since the light conversion efficiency is still lower than 50% and thus the conduction of redundant heat in LED packages is demanding. The most important parameter, which can monitor the performance and reliability of LED, is the junction temperature (T ). The increased junction temperature adversely decreases the light output and life span of LEDs [62].
--[p178]-- However, the number of cycles to failure is accelerated by the magnitude of the temperature excursion. While wire failures are rare, the most common type of bond wire failure caused by thermal overstress is a broken stitch bond, where the wire breaks immediately above the stitch.
Excessive temperatures can cause delamination between the LED die and the encapsulant. Figure 18.42 shows a sketch of delamination between the LED die and the silicone encapsulant.
--[p179]-- The calibration curve serves as the reference for the deduction of the junction temperature from DC measurement and establishes the relationship between the forward voltage and junction temperature.
The accuracy of forward voltage method was confirmed by monitoring the board temperature in different ambient temperatures. Suppose the thermal resistance from the junction to the board keeps constant under different ambient temperatures.
--[p179]-- { \frac { d V _ { f } } { d T } } { \approx } { \frac { k } { e } } \mathrm { I n } \left( { \frac { N _ { D } N _ { A } } { N _ { C } N _ { V } } } \right) - { \frac { \alpha T ( T + 2 \beta ) } { e \left( T + \beta \right) ^ { 2 } } } - { \frac { 3 k } { e } }\tag{18:1}
$$
--[p178]-- Generally, this delamination problem does not cause a catastrophic failure but can cause a permanent reduction in light output. In white LEDs, delamination can either occur between the phosphor coating and the silicone encapsulant or between the InGaN die and the phosphor coating [61].
The LED performance and reliability are determined by the amount and the quality of light output. However, these parameters are all related to the thermal management of LED package.

===== [p200-200] Chapter 19 Digital Health and Bio-Medical Packaging > 19.5.1 Overview ofImplantable Sensors (6块) =====
--[p200]-- The specific requirements of the sensor are determined by the variable to be measured, the environment in which the sensor is to be used, the accuracy of the sensed signal, and the lifetime of the device.
The applications for these sensors are extremely varied. For example, sensors that are intended to help diagnose problems in the digestive system may be swallowed or placed in a specific position that is prone to extremely high levels of moisture and acidity.
--[p200]-- Recently, medical devices have been demonstrated that are intended to manage or correct numerous other medical conditions either through the use of closed-loop implanted systems or by providing important information to the managing physician who can change drug therapies or order procedures. In these systems, one of the key components is a sensor that measures the physiologic variable of interest.
--[p200]-- These sensors are only expected to last a few days before they are passed through the system. Sensors that are placed under the skin or into the head, cardiovascular system, or eyes of people in order to manage or correct the effects of chronic diseases are expected to operate flawlessly for years. Some applications for these sensors include the management of diabetes, hypertension, heart failure and blindness.
--[p200]-- 19.5.1 Overview ofImplantable Sensors
The previous two sections contained overviews of the advances and opportunities for chronically implanted pacemakers, defibrillators and leads that are used to correct problems with the rhythm of the heart.
--[p200]-- Chronically implanted sensors have also been used as a method to diagnose an infrequent but problematic condition or provide an early warning for the onset of a condition for which a patient is at risk. Diagnosing the cause offainting is an example ofthe former condition while providing an early warning for the start of a stroke or heart attack is an example of the latter.
--[p200]-- Another application for implanted sensors consists of devices that are intended to monitor the status of another implanted medical device such as an artificial cervical disc or a prosthetic hip or knee joint. These sensors are used to measure the stresses on the device or determine if excessive wear is occurring.
In the remainder of this section, different sensors will be described including their key requirements.

===== [p160-161] Chapter 18 LED and Optical Device Packaging and Materials > Remote Phosphor Package (3块) =====
--[p161]-- The LRC at RPI in April 2005 reported a remote phosphor technique known as scattered photon extraction (SPE) to significantly improve extraction efficiency and alleviate the associated thermal loading (Fig. 18.26). The new SPE method works by moving the phosphor away from the die and by shaping the primary optic surrounding the die to extract a significant proportion of the back-scattered light before it is absorbed by the package [35–37].
--[p160]-- This absorption loss adds additional thermal load on the LED package, reduces the white LED’s overall light extraction efficiency, and is detrimental to its lifetime.
In order to minimize this absorption loss, the phosphor is dispensed remotely from the LED chip. It is shown in Fig. 18.25 by Tran [34] that the luminous efficacy was greatly improved as the phosphor was placed far away from the LED chip.
--[p160]-- Remote Phosphor Package
In most commercial LEDs, the phosphor is either deposited directly onto the chip surface (conformal coating), or is dispersed in the encapsulation material, such as silicone, that is placed over the LED chip. In these conventional LED packages, a significant portion of the light emitted by the phosphor could be absorbed by the reflector cup, substrate, fillet of die attach adhesive, and especially LED chip.

===== [p147-147] Chapter 18 LED and Optical Device Packaging and Materials > 18.3 Materials for LED and Optoelectronic Device Packaging (3块) =====
--[p147]-- 18.3 Materials for LED and Optoelectronic Device Packaging
The packaging technology is becoming increasingly important for the performance of LEDs in many current and future applications. Some of the older conventional packages today are inadequate for the rapidly improving high brightness AlGaInP or InGaN dice. Novel packages must consider better optical, electrical, and thermal performance.
--[p147]-- The best white LEDs today have achieved the luminous efficacy of 135 lm/W, which is much higher than that of fluorescent light, but still much lower than the possible luminous efficacy of 300 lm/W. Improvement of the luminous efficacy depends not only on the dice but also on the package used for assembly.
--[p147]-- The demand for high reliability puts stringent requirements on the chemical and thermal stability of the packaging, and die attach and encapsulating materials as well as the selected processes. For devices with light converting phosphors such as white LEDs, additional consideration needs to be taken to improve the efficiency and stability of the phosphor materials.

===== [p20-22] Chapter 15 Nanomaterials and Nanopackaging > 15.3.4 Integration ofCarbon Nanotubes into Microsystems (7块) =====
--[p20]-- Typical approaches for CNT growth on such substrates involve the deposition of catalysts such as Fe or Ni on metal layers such Ti or Ti/Au. Unfortunately, results indicate that electrical contact is not necessarily improved, suggesting that attachment of CNTs onto the electrodes produces poor mechanical and electrical properties yielding high contact resistance.
--[p20]-- 15.3.4 Integration ofCarbon Nanotubes into Microsystems
