Repository: NARUTOBEST/semiconductor-knowledge-qa

# heldout 泛化集出题管线(v2,2026-10-01)

与 `pipeline/dev/` 平行、互不混放的 heldout 侧出题管线。
总协议见 `../protocol_v2.md`(v2:取消 source 隔离红线,全库遴选文档)。

## 本目录内容
| 文件 | 用途 |
|---|---|
| `fetch_material.py` | 从 Qdrant(16333 转发)抓取本 track 8 篇文档的真实 chunk 原文 |
| `draft_material/` | 8 篇素材 txt + 草稿 json(每篇 25 题,含 evidence 逐字摘录) |
| `build_datasets_heldout.py` | 草稿 -> `eval/qa_sets/v2_20261001/heldout_200.json` + 校验报告 |
| `_extract_result.py` | 出题 agent 结果恢复(从会话 transcript) |
| `_verify_acceptance.py` | evidence 溯源覆盖率校验(自动发现本目录全部草稿) |
| `_prompt_template.txt` | 出题 agent 提示词模板 |
| `acceptance_report.json` / `_acceptance_failures.txt` | AI 验收记录(heldout 侧) |
| `verify_log.md` | 人工核对清单(heldout 200) |

File: eval/pipeline/heldout/draft_material/10_EUV_Lithography.txt (part 32 of 32)
longwave surface figure errors, 275   
low-activation-energy system, 521   
low-departure aspheric reflectors, 16   
low-energy electron scattering in solids (LESiS), 510, 516   
low-étendue source, 265   
low-LER dibenzyl tin complexes, 544   
low-spatial-frequency roughness (LSFR), 280   
low-thermal-expansion material (LTEM), 34, 413

===== [p196-196] Chapter 10 EUVL System Patterning Performance > 10.3.2 Mask roughness effects on LER (1块) =====
--[p196]-- 10.3.2 Mask roughness effects on LER

===== [p47-48] Chapter 8 Photoresists for EUV Lithography > 8.4.7 Electron travel distance in photoresists (3块) =====
--[p47]-- 8.17) and at the Center for X-ray Optics (CXRO) of LBNL (Fig. 8.18), have shown that low-energy electrons (15–250 eV) can penetrate up to 10 nm in resists.<sup>62,80</sup> In both studies, thickness loss due to low-energy e-beam exposure was measured with ellipsometry. Additionally, models based on dielectric response theory<sup>80</sup> and simulations in LESiS<sup>81</sup> have shown agreement between electron penetration depth calculations and experimentation.
--[p47]-- 8.4.7 Electron travel distance in photoresists
The distance travelled by an electron from the site of ionization to where it can no longer cause reactions due to a loss in energy is called the electron travel. This distance has been estimated by a couple of groups to be on the order of 2–4 nm.<sup>57,75</sup> This distance is consistent with the electron travel range for the linked mechanism proposed by Kozawa and Tagawa. However, experiments conducted at CNSE (Fig.
--[p48]-- The results by CNSE and CXRO show that electrons can travel up to 20 nm in EUV resists, potentially outside the reaction-accessible range of a polymer-bound proton, suggesting that electron trapping and hole-initiated chemistry need not occur near each other to generate acid. Further investigation is needed to characterize electron travel distances in different resists platforms. Such studies may aid in determining the mechanisms of EUV exposure, in CARs or other more exotic platforms.
In either case, however, this work may be important in determining the ultimate resolution capabilities for EUV resists.

===== [p221-221] Appendix Reference Data for the EUV Spectral Region\* (1块) =====
--[p221]-- Appendix Reference Data for the EUV Spectral Region\*
Eric M. Gullikson and David Attwood Lawrence Berkeley National Laboratory, Berkeley, California, USA
A.1 Introduction References

===== [p32-33] Chapter 8 Photoresists for EUV Lithography > 8.3.1 Definitions of transmission and absorption (4块) =====
--[p32]-- 8.3.1 Definitions of transmission and absorption
The absorption by the film depends both on the resist thickness t and the absorbance A, also referred to as the absorption coefficient, of the resist material. The absorbance A is a per-unit distance, and t must be in the same distance units. For resist films, t is usually in microns and A is per micron.
A source of great confusion is the fact that absorbance using both the base e and the base 10 definitions are in common practice.
--[p33]-- For EUV absorption there is no bleaching of the resist film, so the Dill A parameter is 0. Thus, the absorbance A is the same as the Dill B parameter.
--[p33]-- Care must be exercised in comparing literature values for absorbance since the base e value will always be 2.303 times larger than the value reported at base 10. Whenever possible, base e values will be used in this chapter. The transmission and absorption of a resist film are defined as
$$
\mathrm { T r a n s m i s s i o n } \equiv I / I _ { o } = e ^ { A t } ,\tag{8.2}
$$
$$
\ln ( I _ { o } / I ) = A t = 2 . 3 0 3 \log ( I _ { o } / I ) ,\tag{8.3}
$$
$$
--[p33]-- \mathrm { A b s o r p t i o n } = 1 - \mathrm { T r a n s m i s s i o n } .\tag{8.4}
$$
In Eqs. (8.2)–(8.4), $I _ { o }$ is the incident light intensity, and I is the intensity after the light has passed through the resist film. A is the absorbance per unit thickness, and t is the thickness of the film, so At is a dimensionless number specific to a particular film thickness. The absorbance A is equivalent to the sum of the Dill A and Dill B parameters.

===== [p73-73] Chapter 8 Photoresists for EUV Lithography > 8.8.2.1 Organo-bismuth oligomers (2块) =====
--[p73]-- The authors propose that the negative-tone imaging may result from homolytic cleavage of the Bi-X bond (Fig. 8.44) followed by covalent bond formation between the metal center and aromatic ligand.
--[p73]-- 8.8.2.1 Organo-bismuth oligomers
Passarelli and coworkers developed resists based on bismuth oligomers.<sup>170,171</sup> Figure 8.44 shows the lithographic capabilities of four of these oligomers. The best resolution was obtained from the dichloride variant (21 nm) and the best sensitivity from the diacetate variant $( 3 0 \mathrm { \ m J } / \mathrm { c m } ^ { 2 } )$ . All of the SEM images displayed are of negative-tone development.

===== [p63-63] Chapter 8 Photoresists for EUV Lithography > 8.7.4 Synthesis and preliminary lithographic performance of fluorine-stabilized polymers (2块) =====
--[p63]-- 8.30).<sup>138,140</sup> The lithographic performance of resists prepared with blended and polymer-bound, fluorinestabilized AAs against AA-free controls were evaluated using EUV interference lithography (Fig. 8.30). The control resist prepared with 1% base produced an LER of $5 . 6 \pm 0 . 4$ nm. Blending 70 mM of AA10 provided an improvement in LER to $3 . 1 \pm 0 . 1$ nm. The polymer bound AA (PBAA11) also showed an improvement in LER to $3 . 8 \pm 0 . 4$ nm.
Overall, this work demonstrated the first-known polymer-bound AAs that show good LER.<sup>141</sup>
--[p63]-- 8.7.4 Synthesis and preliminary lithographic performance of fluorine-stabilized polymers
Hosoi et al. prepared three monomers based on the $\mathrm { \alpha { \alpha { - } C F _ { 3 } } }$ stabilization and ketal triggers that have a para-amide-styrene functionality capable of participating in polymerization reactions (Fig.

===== [p186-186] Chapter 10 EUVL System Patterning Performance > 10.2 Parameters Affecting EUV Patterning Performance (1块) =====
--[p186]-- 10.2 Parameters Affecting EUV Patterning Performance

===== [p258-258] Appendix Reference Data for the EUV Spectral Region\* > Z (1块) =====
--[p258]-- Z
Z-parameter, 527–528, 563
Z-pinch, 193
Zernike, Fritz, Jr., 13
Zernike coefficients, 236
Zernike polynomials, 236, 625
zero-crossing temperature (ZCT), 275, 626
ZERODUR<sup>®</sup>, 3, 230, 275
zero-valent palladium-phosphine complexes, 544
zirconium (Zr) foils, 196
zirconium dioxide, 305
zirconium oxide sulfate (ZircSOx), 535
zone plate, 8, 311, 434, 449
Zr-coated Si photodiode, 210
ZrH<sub>x</sub>, 400
ZrN, 400
$\mathrm { Z r } / \mathrm { S i } _ { 3 } \mathrm { N } _ { 4 }$ filter, 211

===== [p172-172] Chapter 9 Fundamentals of EUVL Scanners > References (1块) =====
--[p172]-- References

===== [p253-253] Appendix Reference Data for the EUV Spectral Region\* > Q (1块) =====
--[p253]-- Q
Q-switching, 175 —intracavity, 174   
quantum cascade laser (QCL) —seeder, 177   
quantum cascade laser (QCL), mid-IR emitting, 176   
quantum efficiency (QE), 678   
quarter-wave stack, 23   
quartz crystal microbalance (QCM), 388   
quasi-critical illumination, 256   
quasi-conventional illumination, 313   
quencher, 356

===== [p258-258] Appendix Reference Data for the EUV Spectral Region\* > Y (1块) =====
--[p258]-- Y
YAG-laser-driven LPP, 214
ytttria-stabilized zirconia, 342

===== [p257-257] Appendix Reference Data for the EUV Spectral Region\* > X (1块) =====
--[p257]-- X
xMT, 524   
x-ray diffraction (XRD), 422   
x-ray fluorescence, 218
x-ray photoelectron spectroscopy (XPS), 343
x-ray proximity lithography (XPL), 5, 12
x-ray reduction lithography, 5   
xenon plasma, 195

===== [p247-247] Appendix Reference Data for the EUV Spectral Region\* > G (1块) =====
--[p247]-- G
g-line of mercury (Hg), 5
gain switching, 174
gallium ions (Gaþ), 446
gas chromatograph with a mas spectrometer (GC-MS), 354
gas field ion source (GFIS), 446
gas jet, 40
gas puff targets, 41
GC-MS with cryofocusing, 354
glass ceramics, 275
glass transition temperature T<sub>g</sub>, 522, 523
grazing-incidence collector, 255, 375
—Wolter type, 255, 256
grazing-incidence optical system, 15
grazing-incidence Ru collector, nested, 219
grazing-incidence Ru collector lifetime, 219
grazing-incidence Ru mirror, 220

===== [p257-257] Appendix Reference Data for the EUV Spectral Region\* > W (2块) =====
--[p257]-- W
wafer heating, 632   
wafer load sequence, 634   
wafer stage, 627   
wafer throughput model, 115   
wafer-to-wafer heat exchange, 119   
wafer topology, 630   
wafers, cumulative number of   
exposed, 638   
wall angles, 499   
wavefront aberration, 271   
wavefront error, 14, 273, 669   
—aberration-driven, 273   
—total system, 32   
wavefront metrology, 20, 630   
wavelength dependence, 350–351   
wavelength reduction, 639   
wet etchability, 466   
white-light interferometry, 17
--[p257]-- white papers, 72   
witness sample, 355   
Wolter, Hans, 255   
Wolter collector, 255, 266   
Wolter type-1 system, 256–257   
Wolter–Schwarzschild   
design, 256

===== [p259-259] EUV Lithography SECOND EDITION (1块) =====
--[p259]-- EUV Lithography SECOND EDITION

===== [p186-186] Chapter 10 EUVL System Patterning Performance > 10.2.1 Partial coherence (1块) =====
--[p186]-- 10.2.1 Partial coherence
As described above, partial coherence (i.e., illumination settings) can impact the imaging performance of the system. The power of this approach is further demonstrated with the plot in Fig. 10.3, which shows the aerial image contrast $[ ( I _ { \mathrm { m a x } } - I _ { \mathrm { m i n } } ) / ( I _ { \mathrm { m a x } } + I _ { \mathrm { m i n } } ) ]$ as a function of half-pitch for a 0.32-NA EUV system under four different illumination conditions.
For this example, we assume an ideal, aberration-free imaging system and an ideal binary mask.

===== [p125-125] Chapter 9 Fundamentals of EUVL Scanners > 9.1 Introduction (1块) =====
--[p125]-- 9.1 Introduction

===== [p58-58] Chapter 8 Photoresists for EUV Lithography > 8.7 Strategies for Improving Resist Sensitivity: Acid Amplifiers and Photosensitized CARs (1块) =====
--[p58]-- 8.7 Strategies for Improving Resist Sensitivity: Acid Amplifiers and Photosensitized CARs
Two chemical strategies have been developed to increase the sensitivity of chemically amplified EUV resists: acid amplifiers and photosensitized chemically amplified resists (PSCAR™). This chapter will more fully describe the acid amplifiers because this work has been completed, whereas the PSCAR work is currently an area of active research.

===== [p37-37] Chapter 8 Photoresists for EUV Lithography > 8.4 Mechanisms of Resist Exposure to EUV Light (1块) =====
--[p37]-- 8.4 Mechanisms of Resist Exposure to EUV Light
