Repository: NARUTOBEST/semiconductor-knowledge-qa

# heldout 泛化集出题管线(v2,2026-10-01)

与 `pipeline/dev/` 平行、互不混放的 heldout 侧出题管线。
总协议见 `../protocol_v2.md`(v2:取消 source 隔离红线,全库遴选文档)。

## 本目录内容
| 文件 | 用途 |
|---|---|
| `fetch_material.py` | 从 Qdrant(16333 转发)抓取本 track 8 篇文档的真实 chunk 原文 |
| `draft_material/` | 8 篇素材 txt + 草稿 json(每篇 25 题,含 evidence 逐字摘录) |
| `build_datasets_heldout.py` | 草稿 -> `eval/qa_sets/v2_20261001/heldout_200.json` + 校验报告 |
| `_extract_result.py` | 出题 agent 结果恢复(从会话 transcript) |
| `_verify_acceptance.py` | evidence 溯源覆盖率校验(自动发现本目录全部草稿) |
| `_prompt_template.txt` | 出题 agent 提示词模板 |
| `acceptance_report.json` / `_acceptance_failures.txt` | AI 验收记录(heldout 侧) |
| `verify_log.md` | 人工核对清单(heldout 200) |

File: eval/pipeline/heldout/draft_material/11_Chemistry_Lithography.txt (part 32 of 53)
--[p179]-- The image could be reduced from a larger mask, offering increased resolution and much higher yields, because defect printing would be reduced by the reduction ratio, so much so that some of the defects would not be able to print. This greatly relaxed the burden on mask makers.
--[p178]-- <sup>166</sup>The abbreviation DSW of GCA’s first stepper stood for Direct Step on the Wafer, an allusion to the stepper’s origin in mask making.
Germany) that could pattern a maximum square field of 10 mm  10 mm. It could achieve overlay of 0.7 mm and a resolution of 1.25 mm.
--[p180]-- The exposure wavelength of tools used in production has evolved from 436 nm through 365 nm, and 248 nm to 193 nm. In the meantime, the numerical aperture of the projection tool has increased from 0.16 (with the first projection systems) to 1.35 in waterimmersion ArF lithographic exposure systems currently used to fabricate devices at the 45-nm technology node. Leading-edge steppers also come in the step-and-scan and the step-and-repeat configurations.
<sup>171</sup>ibid.
<sup>172</sup>A.I.
--[p179]-- 41, 268 (1983/84); H. Binder and M. Lacombat, “Step and repeat projection printing for VLSI circuit fabrication,” IEEE Trans. Electron Dev. ED-26(4), 698 704 (1979); J. Wilcyncski, “Optical step and repeat camera with dark field automatic alignment,” J. Vac. Sci. Technol. 16, 1929 1933 (1979). <sup>168</sup>H.J. Levinson, Principles of Lithography, 2nd ed., p. 141, SPIE Press, Bellingham, WA (2005). <sup>169</sup>“Microlithography & mask making,” VLSI Research Inc. Report (1992).
--[p180]-- Step-and-scan systems offer many technical advantages such as greater overlay, better imaging capability, and higher productivity than the first GCA stepper (see Table 13.10). The smaller imaging field simplifies the design and fabrication of the lens, but at the expense of a more complicated wafer stage and reticle. It is the exposure system of choice for printing device critical dimensions ,250 nm.

===== [p313-313] Advanced Resist Processing and Resist Resolution Limit Issues > 17.3.1.1 Hyper-NA imaging resist processing techniques (2块) =====
--[p313]-- Some of the resists can be imaged under water with topcoats to prevent resist additives from leaching into the water medium, while others are topcoatless and are designed not to leach resist additives into the water medium.
--[p313]-- 17.3.1.1 Hyper-NA imaging resist processing techniques
Resist processing for hyper-NA imaging incorporates bottom antireflection coatings specially designed to accommodate nonnormal incidence of exposing rays, as well as polarization effects. Graded BARCs and multilayer BARCs have been found to be effective in reducing BARC reflectivity under hyper-NA imaging conditions. In addition, the resists are formulated to be compatible with imaging under water.

===== [p23-24] 11.12 Development (6块) =====
--[p23]-- Both classes of developers are typically formulated with additives such as surfactants to improve wetting.<sup>131</sup> The buffered systems can be used at lower pH for the same normality, and thus offer better discrimination, dark erosion, and contrast.<sup>132</sup> Although alkali bases such as NaOH and KOH were used as developers in earlier times in device fabrication, they are no longer in use today for this application because alkali metals such as sodium and potassium have been implicated in gate oxide degradation.<sup>133</sup>
<sup>130</sup>For a general discussion on the constitution of developers, please see Chapter 5.
<sup>131</sup>R. Dammel, Diazonaphthoquinone based Resists, p. 112, SPIE Press, Bellingham, WA (1993).
--[p23]-- The primary goal of resist development is to accurately replicate the latent image generated during the PEB step, which is, in effect, the transfer of the aerial image of the mask in the resist. In its essence, the development step completes the imaging process, which effectively results in the transformation of the two-dimensional image of the mask into a three-dimensional relief image of the mask on the resist film.
--[p23]-- 11.12 Development
Following the PEB for both conventional and chemical amplification resists, the resist film is developed in a liquid chemical developer to dissolve the soluble regions of the resist film. As stated in Chapter 6, the soluble region of negative resists is the unexposed part, while for the positive resists, it is the exposed part.
--[p23]-- The liquid chemical developers<sup>130</sup> that have been in use in the IC industry are basic, aqueous solutions. The main two classes are the buffered metal-ioncontaining (e.g., sodium metasilicate) and the metal-ion-free (MIF) developers (e.g., aqueous solutions of TMAH).
--[p24]-- Today, the standard developer used in the IC industry is the MIF 0.26N TMAH solution.<sup>134</sup> Given the larger cross section of the TMAH cation, TMAH developers show slower development speed than those of NaOH and KOH solutions at the same normality.<sup>135</sup> Remarkably, when TMAH and metal-ion-containing developers are mixed, even at the parts-per-million level, a substantial decrease of the dissolution rate, well below that of TMAH solution, is observed.<sup>136</sup> One other remarkable effect is that metal-ion-containing NaOH and TMAH developers also differ substantially in the influence of temperature on the resist dissolution rate.
--[p24]-- While the development rate decreases with developer temperature for TMAH developers, the trend is opposite that for metal-ion-containing developers such as NaOH and KOH.<sup>137</sup>

===== [p362-362] Advanced Resist Processing and Resist Resolution Limit Issues > I (5块) =====
--[p362]-- incoherent illumination, 672   
incoherent sources, 608   
indene carboxylic acid, 238, 295   
indene-1-carboxylic acid and indene-3-   
carboxylic acid, 297   
indenone, 327   
indestructibility of matter, law of, 107   
index of refraction, 37   
indirect excitation processes, 727   
inductors, 147, 767   
inelastic collisions, 742   
inelastic scattering, 416   
inertial resistance, 84   
inflammable air (H ), 102   
infrared radiation, 55   
infrared spectroscopy, 493   
initiators, 258
--[p362]-- International Technology Roadmap for   
Semiconductors (ITRS), 8   
intersystem crossings, 396   
intramolecular dehydration, 208, 236   
intramolecular esterification, 246–247   
intramolecular potentials, 479   
intrinsic defects, 687   
intrinsic viscosity, 252   
inverse Fourier transform, 559   
inverters, 767   
iodine, 61   
iodonium, 275   
ion beams, 760   
ion implantation, 760, 772   
ion milling, 760   
ion projection lithography (IPL), 763   
ion-beam lithography, 169–170, 741,
--[p362]-- I
IC (integrated circuit), 3, 148, 605   
IC devices, fabrication of, 767   
Icelandic spar, 47   
i-line (365 nm), 183, 608   
i-line (365-nm) lithography, 183,   
677–678   
illumination system, 557, 616–618   
image formation, 554, 665–673   
theory of, 93   
image log-slope, 576   
image quality, 673–677   
image reversal, 218, 300   
image spreading, 819   
imaging theory, 557–560   
imidazole, 300   
imides, 340   
immersion optics, 165   
impression, 455   
in situ cleaning, 720
--[p362]-- 759–766   
ion-beam polishing, 715   
ion-beam sputtering, 713   
ionization, 124   
degree of, 124   
ionization energy, 410   
ionizing radiation, 409   
ions, 5   
Ir (iridium), 367   
Ir(IV)-based catalysts, 365   
isobenzofurane, 268   
isomerism, 130   
optical, 130   
isoprene, 133   
isopropyl alcohol, 194   
isothermal compressibility, 652
--[p362]-- inks, 137, 181   
inspection and measurement, 543–544   
insulated gate field-effect transistor   
(IGFET), 769   
integrated circuit (IC), 3, 148, 605   
integrated circuit (IC) devices,   
fabrication of, 767   
intensity match conditions, 427   
interconnects, 29   
interfacial tension, 137   
interference phenomenon, 40   
interferometer, 46   
interferometric lithography, 47   
interlayer dielectric (ILD), 783   
intermolecular forces, 134–135   
internal conversions, 396

===== [p256-257] Chapter 15 Charged Particle Lithography > 15.2 Electron-Beam Lithography (8块) =====
--[p256]-- Like photons, electrons exhibit particle and wavelike properties, but their wavelength (0.012–0.024 nm, corresponding to 50–100-keV of energy for electrons used in EBL) is three orders of magnitude shorter than the wavelength of UV radiation used in optical lithographic exposure tools, and hence their resolution is not limited by diffraction.<sup>2</sup> Only features with atomic-scale dimensions are able to diffract electron beams.<sup>3</sup> Electron-beam lithography therefore has the potential for extremely high resolution.
--[p257]-- Unfortunately, many factors other than the size of the electron beam determine the extent of the exposed volume in the resist, and consequently, the developed profile of the resist.
--[p257]-- The final resist patterns on the wafer represent either a positive tone (same as the image of the electron-beam pattern from the electron-beam writer) or a negative tone (reverse of the image of the electron-beam pattern from the electron-beam writer), depending on the chemistry of the resist.<sup>6</sup>
Given that electrons can be focused to a few nanometers in diameter, resolution approaching the diameter of the electron beam might in principle be expected to be possible.
--[p256]-- In fact, features as small as 10 nm have been successfully fabricated with electron-beam lithography.<sup>4</sup> In addition, electron beams image with extremely large depth of focus, providing relief from one of the most challenging problems of optical lithography.<sup>5</sup>
<sup>1</sup>D.A. Buck and K. Shoulders, “An approach to microminiature systems,” in Proc. of Eastern Joint Computer Conf., ATEE, p. 55 (1957).
--[p256]-- 15.2 Electron-Beam Lithography
Electron-beam lithography (EBL) refers to a lithographic patterning technique in which a focused beam of electrons is used to expose and pattern resist-coated semiconductor substrates as part of a number of steps used in the fabrication of IC devices. Its introduction into IC fabrication dates back to 1957.<sup>1</sup> Today, electron-beam lithography is used primarily in fabrication of masks used in optical lithography and x-ray lithography.
--[p257]-- Irradiation of resist coatings with electron beams produces in the polymeric resin microstructural changes such as chain scissioning, cross-linking, or selective bond breaking. With the aid of PEB (where necessary) these microstructural changes result in some sort of polarity change in the exposed region of the resist during development.
--[p257]-- The conventional technique for fabricating IC circuits with electron-beam lithography uses an electron beam with relatively low acceleration voltages in the range of 50–100 keV, as well as thick resists; these are conditions that favor electron scattering and make it the dominant factor in limiting resolution in this lithographic technique.<sup>7</sup> A technique called low-energy electron projection lithography (LEEPL) uses low electron-beam acceleration voltages (-100 eV) to fabricate IC devices.
--[p256]-- It is also used in low-volume fabrication of exploratory IC device layers with extremely small features; it has also found application in nanotechnology research.

===== [p307-308] Advanced Resist Processing and Resist Resolution Limit Issues > 17.2.2 Multilayer resist systems (7块) =====
--[p308]-- Each approach has its characteristic advantages and disadvantages due to the underlying technology and the materials issues involved (see the remainder of this section). In contrast, SLR schemes are relatively simple processes, can have moderate levels of resolution and etch resistance, and good linearity, but they suffer from reflective swing problems and small depths of focus, and are limited to low aspect ratios.
Irrespective of the resist process approach chosen, chemical amplification continues to be the dominant exposure mechanism of the imaging layer.
--[p307]-- Historically, TSI and BLR approaches have been investigated and pursued at near-UV and DUV lithographies for reasons such as improved depth of focus and resolution, and elimination of problems associated with substrate reflectivity; but in the regime of EUV lithography, the HM approach is the preferred option for reasons of resist transparency and improved depth of focus.
--[p308]-- The added complexity of multilayer resist approaches, it should be mentioned, presents some significant drawbacks, but is offset by their inherent advantages over SLR approaches (see the remainder of this section).
The major differences in the approaches are primarily related to the film thickness used for the individual layers and the lithographic function that each layer is designed to perform.
--[p307]-- 17.2.2 Multilayer resist systems
There are three main approaches to ML resist imaging systems (see Fig. 17.1); these include: (i) HM (hard mask) processes, (ii) top surface imaging (TSI) processes, requiring latent image formation only near the surface of the resist, thus circumventing any transparency requirements, and (iii) BLR (bilayer resist) processes that use thin imaging layers to accommodate strong absorption at the lithographic wavelength of interest.
--[p308]-- The top thin layer of the HM, BLR, and TSI configurations is responsible for imaging and good etch resistance (in the bilayer scheme, it also acts as a mask to transfer the image into the bottom layer by dry development in an oxygen-containing plasma), while the underlayer is responsible for imparting good plasma resistance and for reflectivity control.
--[p307]-- <sup>1</sup>International Technology Roadmap for Semiconductors, ITRS, http://www.itrs.net/Links/ 2008ITRS/Home2008.htm (2008).
In each of these approaches, the lithographically formed image is confined to a thin imaging layer disposed on the top of the stack, and is then transferred into a second nonimaging layer beneath the top layer, the latter of which serves as an etch-resistant mask for final substrate etching.
--[p308]-- The initially formed image in the top layer is usually transferred to the underlayer by means of selective anisotropic etch processes. By judicious selection of etch chemistries and materials design, the final relief image can provide a robust barrier for the final image transfer into the underlying device layer substrates.

===== [p67-68] 11.21 Rework/Stripping (5块) =====
--[p67]-- There exist special stripper solutions for removing the silicon-containing “sidewall polymer” that results from redeposition during dry etching.
<sup>288</sup>R. Dammel, Diazonaphthoquinone based Resists, p. 124, SPIE Press, Bellingham, WA (1993). <sup>289</sup>ibid.
Oxygen plasma etching is most frequently used in the dry process for stripping resists and organic antireflection coatings.
--[p67]-- 11.21 Rework/Stripping
Following the etching step, the resist and organic antireflection coatings are stripped from the wafer by either a wet or dry process. Under certain circumstances, in the event of misprocessing or general process drifts due to equipment problems, the processed wafer may be sent to rework for stripping, instead of proceeding to the next processing step.
--[p67]-- In the wet process, the resist and organic antireflection coatings are stripped with commercially available resist strippers, which often are mixtures of strong solvents containing wetting agents and basic additives such as amines. If the resist did not undergo extreme postbake, it may simply be stripped with undiluted developers, often accompanied by flood exposure.
--[p67]-- Cross-linked resists may be stripped with solvents such as acetone, dimethylformamide, N-methylpyrrolidone, or dimethylsulfoxide.<sup>289</sup> Stripping is carried out by dipping the wafer with the resist patterns into the stripping solvent maintained at about 1008C for about 20 minutes, washing with a solvent such as methanol, and washing again with pure water, before finally drying.
--[p68]-- Because all of the practical resist and antireflection coating materials are made of organic compounds, they are stripped from the wafer substrate by the oxidative reaction of oxygen plasma.<sup>290</sup> Moreau<sup>291</sup> has provided an extensive review of stripping processes.
<sup>290</sup>ibid., S. Nonogaki, T. Ueno, and T. Ito, Microlithography Fundamentals in Semiconductor Devices & Fabrication Technology, Chapter 5, Marcel Dekker, New York (1998).
<sup>291</sup>W.A.
Moreau, Semiconductor Lithography: Principles, Practices, and Materials, pp. 289 291, 779 809, Plenum Press, New York (1988).

===== [p127-129] Chapter 13 Optical Lithography > 13.2.1.2.1 Lasing mechanism of rare-gas halide exciplex and diatomic halogen excimer lasers (16块) =====
--[p127]-- Reiser, Photoreactive Polymers: The Science and Technology of Resists, p. 254, John Wiley & Sons, Hoboken, NY (1989).
Reactions [13.1]–[13.11] illustrate the specific photochemical reactions involved in the lasing actions of KrF exciplex lasers.<sup>16</sup> (Similar reactions are also involved in ArF exciplex lasers.)
$$
--[p129]-- As a result, this state never attains a large population, and a population inversion therefore exists between it and the higher energy bound exciplex state. The decay transition can therefore be efficiently stimulated to produce laser emission. One noteworthy characteristic of this particular laser system is that it represents a rare example of a truly two-level laser.<sup>17</sup>
--[p127]-- 13.2.1.2.1 Lasing mechanism of rare-gas halide exciplex and diatomic halogen excimer lasers
Molecules belonging to the rare-gas halide exciplex lasers and diatomic halogen excimer lasers are characterized by a bound or metastable excited upper state and an unstable or very weakly bound ground state.
--[p129]-- \longrightarrow \qquad \mathrm { I S t } \qquad \qquad \mathrm { I S t } \qquad \mathrm { I S t } \qquad \qquad \mathrm { I I S t } } \\ { \mathrm { S t } \qquad \qquad \longrightarrow \qquad \mathrm { I S t } \qquad \qquad \mathrm { I S t } \qquad \qquad \mathrm { I S t } \qquad \qquad \mathrm { I S t } } \\ { \mathrm { S t } \qquad \qquad \longrightarrow \qquad \mathrm { I S t } \qquad \mathrm { I S t } \qquad \qquad \mathrm { I S t } \qquad \mathrm { I S t } \qquad \qquad \mathrm { I S t } } \\ { \mathrm { S t } \qquad \mathrm { I S t } \qquad \longrightarrow \qquad \mathrm { I S t } \qquad \mathrm { I S t } \qquad \qquad \mathrm { I S t } \qquad \mathrm { I S t } \qquad \qquad \mathrm { I S t } } \\  \mathrm { S t } \qquad \mathrm { I S t } \qquad \longrightarrow \qquad \mathrm  \end{a
--[p127]-- The crucial characteristic of this type of laser is that only when they are electronically excited do they exist in a bound state with a well-defined potential energy minimum; the ground electronic state generally has no potential energy minimum, or else a very shallow one.<sup>11</sup> For the specific case of rare-gas halide lasers, the rare gases do not appreciably interact in the ground state, but on excitation they form exciplexes of the type RX (where R denotes a rare-gas atom such as Kr or Ar, and X denotes a halogen atom such as F). These exciplexes have comparatively long lifetimes compared to other laser sources.<sup>12</sup>
Exciplexes are generally formed by chemical reaction between inert gas and halide ions produced by an electrical discharge.
--[p127]-- A schematic of typical potential energy curves for rare-gas halide exciplex lasers is shown in Fig. 13.5. While the excited state complex, the exciplex, is bonded strongly enough to have a radiative lifetime of $1 0 ^ { ^ { \bullet } - 8 } - 1 0 ^ { - 6 }$ s, the lower state reached by the radiative transition is not bonded and dissociates almost instantaneously (within a single vibration, about $1 0 ^ { - 1 2 } \mathrm { { s } ) }$ into free atoms that are again available for excitation.
--[p128]-- \begin{array} { l } { { \mathrm { K r ~ + ~ } e ^ { - } } } \end{array}  \begin{array} { l } { { \mathrm { K r ^ { * } ~ + ~ } e ^ { - } } } \\ { { } } \\ { { \mathrm { K r ^ { * } ~ + ~ } e ^ { - } } } \end{array} \}
$$
[Two-step ionization]
[Electron attachment]
$$
\begin{array} { r } { \left[ 1 3 . 1 \right] ~ { \displaystyle { \sum } } ~ } \\ { \left[ 1 3 .
--[p129]-- As expected, the cavity wall material must be carefully chosen in view of the highly corrosive halogen gas used. In addition, since the walls are rapidly poisoned by the gas, it is not possible to use the same laser tube for different halogens.<sup>18</sup>
--[p127]-- Specifically, they are the result of chemical reactions between a ground state halogen atom (produced on excitation from a halogen molecule) with an excited rare-gas atom, where one of the peripheral electrons is promoted into a higher (Rydberg) orbital. The electron vacancy that arises in the excited rare-gas atom is filled by the odd electron of the halogen, resulting in the formation of an excited complex, which on deactivation emits fluorescence (the laser radiation).<sup>13</sup>
--[p129]-- thrm { I S t } } \\ { \mathrm { S t } \qquad \longrightarrow \qquad \mathrm { I S t } \qquad \mathrm { I S t } \qquad \mathrm { I S t } \qquad \mathrm { I S t } \qquad \mathrm { I S t } \qquad \mathrm { I S t } } \\ { \mathrm { S t } \qquad \longrightarrow \qquad \mathrm { I S t } \qquad \mathrm { I S t } \qquad \mathrm { I S t } \qquad \mathrm { I S t } \qquad \mathrm { I S t } \qquad \mathrm { I S t } } \\ { \mathrm { S t } \qquad \qquad \longrightarrow \qquad \mathrm { I S t } \qquad \mathrm { I S t } \qquad \mathrm { I S t } \qquad \mathrm { I S t } \qquad \mathrm { I S t } } \\ { \mathrm { S t } \qquad \qquad \longrightarrow \qquad \mathrm { I S t } \qquad \mathrm { I S t } \qquad \mathrm { I S t } \qquad \mathrm { I S t } \qquad \mathrm { I S t } } \\ { \mathrm { S t } \qquad \qquad
--[p129]-- \begin{array} { r l } { \mathrm { S t } ^ { n + } = \mathrm { ~ B o r ~ \_ m ~ s u r s ~ } \qquad \mathrm { S t } ^ { n + } = \mathrm { ~ B o r ~ \_ ~ B o r d e r ~ e x t } \qquad \mathrm { I S t } ^ { n + } = \mathrm { ~ C h y ~ \_ ~ B o r d e r ~ s i n g ~ } \qquad \mathrm { I S t } \qquad { \mathrm { I S } } } \\ { \mathrm { S t } \qquad \mathrm { S t } \qquad \quad } \\ { \mathrm { S t } \qquad \mathrm { S t } \qquad \longrightarrow \qquad \mathrm { S t } \qquad \mathrm { I S t } \qquad \qquad \mathrm { I I S t } \qquad \mathrm { I S t } \qquad \mathrm { I S t } \qquad \mathrm { I S t } } \\ { \mathrm { S t } \qquad \longrightarrow \qquad \mathrm { S t } \qquad \mathrm { I S } \qquad \mathrm { I S t } \qquad \mathrm { I S t } \qquad \mathrm { I S t } \qquad \mathrm { I S t } \qquad \ma
--[p127]-- Given the large difference in lifetimes, with the lower level having a substantially shorter lifetime than the upper level, population inversion between the two states is easily achieved.<sup>15</sup>
<sup>10</sup>ibid.
<sup>11</sup>D.L. Andrews, Lasers in Chemistry, pp. 39 40, Springer Verlag, Berlin (1986).
<sup>12</sup>K. Jain, Excimer Laser Lithography, p. 93, SPIE Press, Bellingham, WA (1990); J. Ewing, “Rare gas halide lasers,” Phys. Today 31(5), 93 (1978).
<sup>13</sup>A.
--[p129]-- It is worth mentioning that because some of the reactions taking place in the glow phase of the laser action regenerate the starting materials, i.e., krypton atom and fluorine molecule, the exciplex laser system can be operated continuously without direct consumption of the active medium, in contrast to other chemical lasers. In this way, a sealed cavity, charged with the right amount of the gas mixtures to the desired pressure level, can be used.
--[p129]-- rray}
$$
In the three-body reaction (Reaction [13.5]), the Ne acts as a buffer. Given that the krypton fluoride so produced is electronically excited and has a short lifetime (about 2.5 ns), it rapidly decays by photon emission to the lower energy state as shown in Fig. 13.5. Because this is an unbound state in which the force between the atoms is always repulsive, the exciplex molecule then immediately dissociates into its constituent atoms.
--[p128]-- 93, SPIE Press, Bellingham, WA (1990); J. Ewing, “Rare gas halide lasers,” Phys. Today 31(5), 32 (1978); A. Reiser, Photoreactive Polymers: The Science and Technology of Resists, pp. 254 255, John Wiley & Sons, Hoboken, NJ (1989).
<sup>16</sup>P. Das and U. Sengupta, “Krypton fluoride excimer laser for advanced microlithography,” in Microlithography: Science and Technology, p. 279, J.R. Sheats and B.W. Smith, Eds., Marcel Dekker, New York (1998).
$$
--[p128]-- 2 \right] ~ \left\{ \begin{array} { r l } { \mathrm { D o n i z a t i o n } } & { { } } \\ { \mathrm { p h a s e } } & { { } } \end{array} \right. } \\ { \left[ 1 3 . 3 \right] ~ { \displaystyle { \int } } ~ } \end{array}
$$
<sup>14</sup>P. Das and U. Sengupta, “Krypton fluoride excimer laser for advanced microlithography,” in Microlithography: Science and Technology, p. 280, J.R. Sheats and B.W. Smith, Eds., Marcel Dekker, New York (1998).
<sup>15</sup>K. Jain, Excimer Laser Lithography, p.

===== [p278-280] Chapter 15 Charged Particle Lithography > 15.5.2 Ion projection lithography (7块) =====
--[p278]-- Ion-beam energies are typically in excess of 250 keV in these systems. Another set of electrostatic lenses farther down the ion-optic column projects a demagnified (4 reduction) ion-beam image of the mask and focuses the ions onto the wafer, positioned on the x-y stage, which is laser-interferometrically controlled.<sup>106</sup> Features as low as 65-nm resolution have been patterned in DUV resists with mask IPL technology.<sup>107</sup>
--[p279]-- The slightly deflected beams are blocked at the stopping plate, and the nondeflected beams are projected to the substrate, with 200 demagnification. Resistless direct patterning of surfaces of Si, GaAs, glass, Cr, and MoSi layers have been successfully demonstrated with this technique.<sup>109</sup>
L.M. Buchmann, and W. Finkelstein, “Chemically amplified deep ultraviolet resist for positive tone ion exposure,” J. Vac. Sci. Technol. B 15, 2355 (1997).
<sup>108</sup>R. Kaesmaier and H.
--[p278]-- 15.5.2 Ion projection lithography
Ion projection lithography can be implemented either with masks or without masks (the latter is called maskless lithography). Both techniques have found niche applications in the fabrication of leading-edge complex masks, nanoimprint templates, and exploratory research in nanostructured surfaces.
--[p280]-- Gross, “Projection mask less patterning (PMLP) for the fabrication of leading edge complex masks and nano imprint templates,” Proc. SPIE 6730, 673033 (2007).
<sup>111</sup>ibid.
Ion sources such as inert ions including H, He, Ne, Ar, and Xe have been successfully used in these systems.<sup>113</sup> The interaction of ions with each other within the ion optical column leads to resolution limit issues, the main one of which is stochastic blur.
--[p278]-- Figure 15.9 shows a schematic of an IPL system in which ions with a small energy spread (-1 eV) from the ion source are used to uniformly illuminate the stencil mask<sup>104</sup> with the aid of electrostatic lenses. Some of the ions pass through the open areas of the stencil mask, while others are blocked in the absorber sections of the mask.<sup>105</sup> The mask substrate is made of single-crystal silicon wafer that is about 4-mm thick.
--[p279]-- The principle of maskless ion projection lithography is illustrated in Fig. 15.10. A broad ion beam is used to illuminate a programmable aperture plate with thousands of apertures of micrometer-scale dimensions, generating up to 4000 beams. In the vicinity of the apertures are tiny deflection plates, each of which can be individually controlled with the aid of integrated CMOS electronics.
--[p279]-- Loschner, “Overview of the Ion Projection Lithography European MEDEA and International Program,” Proc. SPIE 3997, 19 32 (2000).
Figures 15.11–15.13 show the patterning capabilities of this technique. Varieties of structures of different sizes and intricate shapes have been directly patterned on different substrates with this technique.
<sup>110</sup>ibid. 110
<sup>109</sup>E. Platzgummer, H. Loeschner, and G.

===== [p130-130] Chapter 13 Optical Lithography > 13.2.1.2.1.2 KEY OPERATIONAL PARAMETERS (1块) =====
--[p130]-- 13.2.1.2.1.2 KEY OPERATIONAL PARAMETERS
The key operational parameters of exciplex and excimer lasers used in optical lithographic applications include exposure-dose-related parameters comprising average power, pulse energy, repetition rate, and pulse width; temporal coherence; spatial coherence including beam dimensions, beam divergence, and beam uniformity; and maintenance and reliability.
Table 13.2 lists some of the key operational parameters of KrF, ArF, and $\mathrm { F } _ { 2 }$ laser systems used in optical lithography.

===== [p88-91] 12.8 Exposure Models (24块) =====
--[p91]-- Similarly, when the resist is unexposed, $m \mathrm { ~  ~ { ~ \psi ~ } ~ } 1 \mathrm { ~ ( } M \mathrm { ~  ~ { ~ \psi ~ } ~ } M _ { 0 } )$ , one obtains
$$
\alpha _ { \mathrm { e x p o s e d } } = A + B .\tag{12:50}
$$
Substituting Eq. (12.49) into Eq. (12.50) yields A as
$$
A = \alpha _ { \mathrm { u n e x p o s e d } } - \alpha _ { \mathrm { e x p o s e d } } .\tag{12:51}
$$
Another exposure model was proposed by Byers et al.
--[p91]-- where $D _ { \mathrm { s } }$ is the applied dose in mJ $\lceil / \mathrm { c m } ^ { 2 }$ , corrected by the reflectivity at the air-resist interface, a is the absorption coefficient of the resist film in nm $\dot { - } 1$ , d is the film thickness in nm, n is the real part of the refractive index, l is the exposure wavelength in nm, $\tilde { r }$ is the complex reflectivity coefficient of the resist-underlayer interface, $\Phi _ { 0 }$ is the phase shift due to the complex reflectivity coefficient ${ \tilde { r } } ,$ and z is the distance from the resist-underlayer interface in the resist. Averaging this dose from 0 to d gives the effective dose $D _ { \mathrm { e f f } }$ coupled into the resist as
$$
--[p90]-- T t = \exp \left\{ - \int _ { 0 } ^ { d } [ A m ( z , t ) + B ] d z \right\} ,\tag{12:45}
$$
which for $t = 0$ and $t = \infty$ reduces to the following expressions:
$$
T ( 0 ) = \exp [ - ( A + B ) d ] ,\tag{12:46}
$$
$$
T ( \infty ) = \exp { ( - B d ) } ,\tag{12:47}
$$
and the initial slope of the transmission curve is given by the expression
$$
\frac { d T } { d t } ( 0 ) = T ( 0 ) [ 1 - T ( 0 ) ] \frac { A I _ { 0 } C } { A + B } .\tag{12:48}
$$
--[p88]-- (12.32) contains the absorbance of the resist that is made up of two terms, namely, the time-dependent absorbance of the diazoquinone $A m ( z , t )$ (also called the bleachable absorbance) and the time-independent absorbance B (also called nonbleachable absorbance) of the base resin. The dimensionless parameter C is the exposure rate constant and is related to the quantum yield of the reaction. Alternatively, the absorption coefficient a of the resist film is expressed as
--[p88]-- \frac { \partial m ( z , t ) } { d t } = - I ( z , t ) m ( z , t ) C ,\tag{12:31}
$$
$$
\cfrac { \partial I ( z , t ) } { \partial z } = - I ( z , t ) [ A m ( z , t ) + B ] ,\tag{12:32}
$$
where $m ( z , t )$ is the fraction of PAC remaining at depth z in the film at time t [see Eq. (12.34)], and $I ( z , t )$ is the radiation intensity at that location and time. It should be pointed out that the square bracket in Eq.
--[p88]-- <sup>73</sup>This is a statement of Draper’s law of photochemistry, enunciated in the nineteenth century. For more details, see Chapter 3.
<sup>70</sup>ibid, p. 140.
<sup>71</sup>F.H. Dill, “Optical lithography,” IEEE Trans. Electron. Dev. ED-22(2), 440 444 (1975); F.H. Dill, W.P. Hornberger, P.S. Hauge, and J.M. Shaw, “Characterization of positive photoresists,” IEEE Trans. Electron Dev. ED-22(7), 445 452 (1975).
<sup>72</sup>M.A. Narasimham, IEEE Trans. Electron Dev. ED-22, 478 (1975); F.H.
--[p88]-- Dill, A.R. Neureuther, J.A. Tuttle, and E.J. Walker, “Modeling projection printing of positive photoresists,” IEEE Trans. Electron Dev. ED-22(7), 456 464 (1975).
$$
\alpha = A m ( z , t ) + B .\tag{12:33}
$$
According to Beer’s law, in dilute solutions the absorption coefficient is proportional to the concentration c of the absorbing species in the material, and we have
$$
--[p89]-- \mathbf { \alpha } \mathbf { \alpha } \mathbf { \alpha } \mathbf { \alpha } \mathbf { \alpha } \mathbf { \alpha } \mathbf { \alpha } \mathbf { \alpha } \mathbf { \alpha } \mathbf { \alpha } \mathbf { \alpha } \mathbf { \alpha } \mathbf { \alpha } \mathbf { \alpha } \mathbf { \alpha } \mathbf { \alpha } \mathbf { \alpha } \mathbf { \alpha } \mathbf { \alpha } \mathbf { \alpha } \mathbf { \alpha } \mathbf { \alpha } \mathbf { \alpha } \mathbf { \alpha } \mathbf { \alpha } \mathbf { \alpha } \mathbf { \alpha } \mathbf { \alpha } \mathbf { \alpha } \mathbf { \alpha } \mathbf { \alpha } \mathbf { \alpha } \mathbf { \beta } \mathbf { \alpha } \mathbf { \alpha } \mathbf { \alpha } \mathbf { \beta } \mathbf { \alpha } \mathbf { \alpha } \mathbf { \beta } \mathbf { \alpha } \mathbf { \alpha } \math
--[p89]-- \alpha = a _ { \mathrm { M } } M + a _ { \mathrm { P } } P + a _ { \mathrm { R } } R + a _ { \mathrm { S } } S ,\tag{12:35}
$$
where $a _ { i }$ represents the molar absorption coefficient of species i. If $M _ { 0 }$ is the initial PAC concentration (i.e., with no UV exposure), the stoichiometry of the exposure reaction yields
$$
P = M _ { 0 } - M .\tag{12:36}
$$
Substituting Eq. (12.36) into Eq. (12.35), we obtain
$$
\alpha = A m + B ,\tag{12:37}
$$
where
$$
--[p88]-- 12.8 Exposure Models
--[p90]-- Thus, the parameters A, B, and C may be determined from the initial and the final value of $T$ and from its derivative at time $t _ { } 0 . { } ^ { 7 6 }$
The A, B, and C parameters are experimentally measurable quantities<sup>77</sup> and are typically determined from typical resist absorbance curves. When the resist is fully exposed, i.e., m 0, one obtains
$$
\alpha _ { \mathrm { e x p o s e d } } = B .\tag{12:49}
$$
<sup>77</sup>F.H. Dill, W.P. Hornberger, P.S. Hauge, and J.M.
--[p89]-- f \mathbf \mathbf \mathbf \mathbf \mathbf \mathbf \mathbf \mathbf \mathbf \mathbf \mathbf \mathbf \mathbf \mathbf \mathbf \mathbf \mathbf \mathbf \mathbf \mathbf\tag{12:34}
$$
--[p89]-- which for a photoresist film comprising four major components—base resin R, which imbues the resist with its structural properties, photoactive compound M, exposure products P generated by the reaction of M with ultraviolet light, and solvent S—the total absorption coefficient of the resist film is therefore a sum of the contribution of all of the individual components in the resist:
$$
--[p89]-- lpha \mathbf \mathbf \mathbf \alpha \mathbf \alpha \mathbf \mathbf \mathbf \alpha \mathbf \alpha \mathbf \mathbf \mathbf \alpha \mathbf \mathbf \mathbf \alpha \alpha \mathbf \mathbf \mathbf \mathbf \mathbf \mathbf \mathbf \mathbf \alpha \mathbf \mathbf \alpha \mathbf \mathbf \mathbf \mathbf \mathbf \alpha \mathbf \mathbf \mathbf \mathbf \mathbf \mathbf \mathbf \mathbf \mathbf \alpha \mathbf \mathbf \mathbf \mathbf \mathbf \mathbf \mathbf \mathbf \mathbf \mathbf \mathbf \mathbf \mathbf \mathbf \mathbf \mathbf \mathbf \mathbf \mathbf \mathbf \mathbf \mathbf \mathbf \mathbf \mathbf \mathbf \mathbf \mathbf \mathbf \mathbf \mathbf \mathbf \mathbf \mathbf \mathbf \mathbf \mathbf \mathbf \mathbf \mathbf \mathbf \mathbf \mathbf \mathbf \mathbf \mathbf \mathbf \mathbf \mathbf \mathbf \mathbf \mathb
--[p91]-- D ( z ) = D _ { s } \bigg [ e ^ { \mathrm { \normalsize ~ \alpha ( } d \mathrm { \normalsize ~ 2 ) ~ } } + | \tilde { r } | ^ { 2 } e ^ { \mathrm { \normalsize ~ \alpha ( } d + z ) } - 2 | \tilde { r } | e ^ { \mathrm { \normalsize ~ \alpha d } } \cos \biggl ( \frac { 4 \pi n z } { \lambda } + \varphi _ { 0 } \biggr ) \bigg ] ,\tag{12:52}
$$
--[p90]-- Shaw, “Characterization of positive photoresists,” IEEE Trans. Electron Dev. ED-22(7), 445 452 (1975).
<sup>75</sup>S.V. Babu and V. Srinivasan, “Optical density and contrast for positive resists,” Proc. SPIE 539, 36 43 (1985).
<sup>76</sup>A. Reiser, Photoreactive Polymers: The Science and Technology of Resists, p. 207, John Wiley & Sons, Hoboken, NJ (1989).
--[p91]-- D _ { \mathrm { e f f } } = \frac { 1 } { d } \intop _ { 0 } ^ { d } D ( z ) \ d z .\tag{12:53}
$$
The effective dose is involved in the photoinduced chemistry of the photoactive compound or photoacid generator, which leads to the generation of photoacid, whose concentration is given by
$$
[ \mathrm { A c i d } ] = [ \mathrm { P A G } ] _ { 0 } ( 1 - e ^ { \mathrm { ~ C \times D o s e } } ) ,\tag{12:54}
$$
--[p89]-- A = ( a _ { \mathrm { M } } - a _ { \mathrm { P } } ) M _ { 0 } ,\tag{12:38}
$$
$$
{ \cal B } = a _ { \mathrm { P } } M _ { 0 } + a _ { \mathrm { R } } R + a _ { \mathrm { S } } S ,\tag{12:39}
$$
$$
m = { \frac { M } { M _ { 0 } } } .\tag{12:40}
$$
The rate of the destruction of the diazoquinone inhibitor under unit radiation intensity is constant and is measured by the dimensionless parameter C, which is related to the quantum yield of the photoreaction.<sup>74</sup>
--[p89]-- The changes in the absorptive behavior of the film as well as the changes in the local composition, that is, $m ( z , t )$ , are obtained as the simultaneous solutions of
<sup>74</sup>A. Reiser, Photoreactive Polymers: The Science and Technology of Resists, p. 206, John Wiley & Sons, Hoboken, NJ (1989).
Eqs. (12.31) and (12.32), subject to the initial conditions,
$$
m ( z , 0 ) = 1 ,\tag{12:41}
$$
$$
I ( z , 0 ) = I _ { 0 } \exp [ - ( A + B ) z ]\tag{12:42}
$$
and the boundary conditions,
$$
--[p90]-- I ( 0 , t ) = I _ { 0 } ,\tag{12:43}
$$
$$
M ( 0 , t ) = \exp { ( - I _ { 0 } C t ) } .\tag{12:44}
$$
Although analytical solutions of Eqs. (12.31) and (12.32) exist,<sup>75</sup> the integration is usually carried out by numerical methods.
The three parameters A, B, and C can also be determined from the dependence of the transmission of the resist film on the exposure dose. To do this, the internal transmission (T) of the film is expressed in the general form
$$
--[p89]-- bf { \beta } \mathbf { \alpha } \mathbf { \alpha } \mathbf { \beta \alpha } \mathbf { \alpha } \mathbf { \beta \alpha } \mathbf { \alpha } \mathbf { \alpha } \mathbf { \beta \alpha } \mathbf { \alpha \beta \beta } \mathbf \mathbf { \alpha \alpha } \mathbf { \alpha \mathbf \beta \alpha } \mathbf \mathbf  \alpha \mathbf { \alpha } \mathbf \alpha \mathbf { \alpha \alpha } \mathbf \mathbf \mathbf { \alpha \alpha \alpha \beta \alpha \mathbf } \mathbf \mathbf \mathbf  \alpha \alpha \alpha \mathbf \alpha \mathbf \mathbf \alpha \mathbf \alpha \mathbf \alpha \mathbf \mathbf  \alpha \alpha \alpha \alpha \alpha \mathbf \alpha \mathbf \mathbf \alpha \alpha \mathbf \mathbf \alpha \mathbf \alpha \mathbf \mathbf \alpha \mathbf \alpha \mathbf \alpha \mathbf \mathbf \alpha \mathbf \mathbf \alpha \mathbf \a
--[p91]-- $\cdot ^ { 7 8 }$ In this model, the exposure dose is first converted into an effective dose, which is coupled into the resist as a function of depth. The depth dependence of the exposure dose $D ( z )$ is expressed in terms of a simplified form of the full standing wave equation, given by
$$
