Repository: NARUTOBEST/semiconductor-knowledge-qa

# heldout 泛化集出题管线(v2,2026-10-01)

与 `pipeline/dev/` 平行、互不混放的 heldout 侧出题管线。
总协议见 `../protocol_v2.md`(v2:取消 source 隔离红线,全库遴选文档)。

## 本目录内容
| 文件 | 用途 |
|---|---|
| `fetch_material.py` | 从 Qdrant(16333 转发)抓取本 track 8 篇文档的真实 chunk 原文 |
| `draft_material/` | 8 篇素材 txt + 草稿 json(每篇 25 题,含 evidence 逐字摘录) |
| `build_datasets_heldout.py` | 草稿 -> `eval/qa_sets/v2_20261001/heldout_200.json` + 校验报告 |
| `_extract_result.py` | 出题 agent 结果恢复(从会话 transcript) |
| `_verify_acceptance.py` | evidence 溯源覆盖率校验(自动发现本目录全部草稿) |
| `_prompt_template.txt` | 出题 agent 提示词模板 |
| `acceptance_report.json` / `_acceptance_failures.txt` | AI 验收记录(heldout 侧) |
| `verify_log.md` | 人工核对清单(heldout 200) |

File: eval/pipeline/heldout/draft_material/12_先进封装材料.txt (part 32 of 34)
For electronic device applications, chemical vapor deposition (CVD) methods are particularly attractive. However, the CVD technique suffers from several drawbacks. One of the main challenges for applying CNTs to circuitry is the high growth temperature $\mathrm { ( > 6 0 0 ^ { \circ } C ) }$ .
--[p21]-- The eutectic tin-lead paste is stencil-printed on a copper substrate. After reflow, the tin-lead solder is polished to 30 mm thick. The silicon substrates with CNTs are then flipped and aligned to the corresponding copper substrates, and reflowed in a reflow oven to simultaneously form electrical and mechanical connections.
--[p20]-- On the other hand, to meet manufacturing requirements and throughput for IC applications, a large number of CNTs must be positioned simultaneously rather than aligning CNTs one by one.
To overcome the above disadvantages, Zhu et al. proposed a methodology termed ‘‘CNT transfer technology’’, which is enabled by open-ended CNT structures [106, 113]. This technique is similar to flip-chip technology as illustrated schematically in Fig. 15.4.
--[p21]-- This process is straightforward to implement and offers a strategy for both assembling CNT devices and scaling up a variety of devices fabricated using nanotubes (e.g., flat panel displays). This process offers an approach to overcome the serious obstacles of integration of CNTs into integrated circuits and microelectronic device packages by offering low processing temperatures and improved adhesion of CNTs to substrates. Figure 15.5 shows the demarcation between the broken
--[p22]-- CNTs and the intact and connected ones. When pulled from the substrate, the CNTs break along the axis rather than at the CNT-solder interface. The excellent mechanical bonding strength of CNTs on the substrate anchors the CNTs and thereby improves the CNT/substrate interfacial properties.
--[p20]-- Such temperatures are incompatible with microelectronic processes, which are typically performed below $4 0 0 { - } 5 0 0 ^ { \circ } \mathrm { C }$ in backendof-line sequences. Another issue is the poor adhesion between CNTs and the substrates, which will result in long term reliability issues and high contact resistance. At the device level, CNTs must be integrated and interconnected with metal electrodes to allow signal input and output.

===== [p201-204] Chapter 19 Digital Health and Bio-Medical Packaging > 19.5.3 Implantable Pressure Sensors (10块) =====
--[p202]-- The pressure sensor is a single silicon IC that contains an integrated pressure sensor as well as the recovery circuitry and RF telemetry. The sensor IC is sealed inside an annular silicone ring, called the mesoRing, as shown in Fig. 19.13. The selection of the polymer and the sealing process are critical to the proper operation of this device.
--[p204]-- Paul, MN) and Transoma Medical (St. Paul, MN) are each developing pressure sensors that are to be placed in the heart. Although there are differences between these devices and the Chronicle in terms of sensor design and position of implant, the requirements for the package to be robust, hermetic, and mechanically stable are common.
--[p202]-- The implantable sensor module contains a silicon MEMS (MicroElectroMechanical System) pressure sensor along with custom electronics and a telemetry antenna. The pressure sensor is powered and interrogated using an RF signal from the external reader. The reader transmits power to the sensor and the sensed pressure is in turn transmitted back using inductive magnetic telemetry.
--[p202]-- The sensor is intended to be implanted in the left atrium of the patient’s heart for the management of heart failure [29]. This also drives a number of requirements for the packaging of the device. First, the device is expected to last more than 10 years. Therefore, the package must be impervious to moisture. Second, the device must be safe. Therefore it must be made using biocompatible materials and cannot cause clots to form that might break off and cause a stroke.
--[p203]-- This pressure-dependant capacitance controls the output of an IC inside of the capsule. Therefore, the titanium housing provides not only protection for the internal circuitry, but the machined diaphragm is the pressure sensitive element. Because the pressure sensor is on a lead that is placed in the heart, the construction must be very robust to repeated loading. It should be expected that the lead will flex tens of millions of times during the life of the patient.
St. Jude Medical (St.
--[p202]-- Finally, the package must allow the RF energy to easily couple to the internal antenna. ISSYS has chosen to use a glass capsule that is sealed to a silicon MEMS pressure sensor. A non-thrombogenic coating is applied to glass to prevent the formation of clots.
Mesotec (Hanover Germany) is developing an implantable pressure sensor to measure Intraocular Pressure (IOP) in the eye of a patient with glaucoma [30].
--[p203]-- Pressure sensors are also in development to monitor chronic diseases like heart failure. One such device is the Chronicle 1 Implantable Hemodynamic Monitor from Medtronic (Minneapolis, MN USA). As shown in Fig. 19.14 the Chronicle system consists of an implanted pacemaker-sized monitor and a pressure-sensing lead placed in the right side of the heart. The cardiac pressures are measured continuously and stored in the device.
--[p203]-- The data are then intermittently transmitted by the patient to a secure website accessible by treating clinicians [31].
The pressure sensor is the small capsule that is approximately 3 cm from the distal tip of the lead. The Chronicle pressure sensor capsule consists of a titanium housing that has been machined to have a thin diaphragm in one section. This diaphragm is one plate of a capacitor and deflects due to cardiac pressure to produce a change in the capacitance.
--[p202]-- Not only must the polymer protect the circuitry but it must also not swell or cause a force to be applied to the surface of the pressure sensor that would produce an offset.
The ring also contains a foldable gold micro coil connected to the IC. Similar to the ISSYS design, power delivery and communication are accomplished through RF inductive coupling to an external reader. The mesoRing is approximately 1 cm across and is implanted during the eye surgery to replace a diseased lens.
--[p201]-- 19.5.3 Implantable Pressure Sensors
The measurement ofpressure is used to diagnose and manage a number ofserious medical conditions including heart failure, glaucoma, and hydrocephalous.
A number of companies are developing pressure sensors for chronic implantation to manage these conditions. ISSYS (Ypsilanti, MI USA) is developing a two-part system consisting ofan implantable, batteryless, sensor shown in Fig. 19.12 and a companion hand-held reader.

===== [p36-36] Chapter 15 Nanomaterials and Nanopackaging > 15.4.3.3 Control of Nanowire Growth (6块) =====
--[p36]-- Since the growth system was first pumped down to $2 \times 1 0 ^ { - 2 }$ mbar and then the system pressure was brought back to a growth pressure at a value between 1.5 and 300 mbar, the oxygen coming from the residue air only contributed 0.28–0.0014% toward the entire oxygen content, which was much less than the percentage of $\mathrm { O } _ { 2 }$ in the flow gas.
--[p36]-- Among those effects, some are just the equipment physical parameters, such as the temperature gradient, pre-pumping pressure, and location of substrate, which can be easily kept as constant during the experiments. However, other effects showed a cross interaction between each other.
Song et al.
--[p36]-- performed a systematic investigation to identify the optimal growth conditions, and from the experiment results, it was found that the oxygen partial pressure and the system total pressure played key roles in the growth of ZnO NWs [139]. With different oxygen volume percentage and different chamber pressure, the quality and growth behavior of the ZnO nanowires were strongly affected.
--[p36]-- 15.4.3.3 Control of Nanowire Growth
The quality of aligned NWs is generally controlled by the vapor concentration around the deposition region. In the VLS process, there are many variables can be controlled to affect the ZnO vapor concentration, including furnace temperature, temperature gradient inside furnace, chamber pressure, pre-pumping pressure, oxygen concentration, flow rate of carrier gas, and location of substrate.
--[p36]-- Over 100 growth experiments under different growth conditions were conducted to quantitatively define the best combination of the $\mathrm { \bf O } _ { 2 }$ partial pressure and the chamber pressure for growth of aligned ZnO nanowires. For consistency, all of the samples were collected at the $8 8 0 ^ { \circ } \mathrm { C }$ temperature zone, which is 10 cm away from the source materials.
The $\mathrm { { O } } _ { 2 }$ volume percentage in the chamber varied from 1 to 4 vol $\%$ , and the system pressure varied from 1.5 to 300 mbar.
--[p36]-- Therefore, the partial pressure of $\mathrm { O } _ { 2 }$ was considered to be the volume percentage of the $\mathrm { O } _ { 2 }$ introduced in the flow gas.
The experimental results are summarized in Fig. 15.17, which is a ‘‘phase diagram’’ for the $\mathrm { O } _ { 2 }$ volume percentage in the chamber and system pressure,

===== [p155-156] Chapter 18 LED and Optical Device Packaging and Materials > Molding Process for LED Packaging (6块) =====
--[p155]-- The plunger (on the top-most part of the mold) fits snugly into the ‘‘pot’’; (4) When the mold reaches the desired temperature (1501758C), the melted molding compound is forced through the gate into the cavity by the plunger with hydraulic pressure (5001000 psi). The mold is held closed while the compound cures; (5) The plunger is raised up and mold is opened.
--[p155]-- In the transfer molding process, leadframes or laminate arrays are loaded – manually or automatically – into the cavity of the bottom mold and then the mold is closed and clamped under high pressure. Pellets of pre-heated (softened) mold compound material are then transferred under pressure via plunger movement into the mold cavity where the thermosetting material fills the available mold volumes and cures, yielding an encapsulated device [24].
--[p155]-- The typical transfer molding process is described as follows (Fig. 18.20): (1) Load semi-packaged LED (chip/leadframe/PCB) into the cavity of the mold; (2) Preheat the molding compound pellet and mold; (3) The mold is closed up and the molding compound pellet is placed into a portion of the mold called the ‘‘pot’’.
--[p155]-- Molding Process for LED Packaging
Transfer, compression, and injecting moldings are some of the current molding processes for LED packaging. In these processes, solid form encapsulants are commonly used. For high-volume manufacturing, encapsulation via transfer molding offers the cost-effective and high-performance process for LED packaging.
--[p155]-- The LED part can be removed and the ‘‘transfer pad’’ material may be removed and thrown away; (6) A post-mold cure is needed for some types of molding compounds; and (7) The flash and the gate may need to be trimmed.
In some specific applications, compression molding is still the best and simplest way for high-volume manufacturing.
--[p156]-- For LED encapsulation, compression molding is being evaluated due to some advantages in comparison to transfer molding, such as using either liquid or solid compound and reduced materials wasting during the molding process (Fig. 18.21).

===== [p218-218] Chapter 19 Digital Health and Bio-Medical Packaging > M (3块) =====
--[p218]-- Mechanical performance, 108, 221, 230, 277, 304, 480
Microelectromechanical Systems (MEMS), 33, 55, 56, 141, 390, 517, 548, 557, 565, 567, 601–623
Micro-system, 1, 4
Moisture Absorption, 274, 278, 284, 300, 309, 315, 343, 351, 355, 382–383, 396, 414, 418, 420, 632, 648, 650, 660
Moisturized reflow resistance, 339, 349–356, 357
Moldability, 339
--[p218]-- Materials, 16, 18, 44, 52, 53, 54, 58, 60, 61, 80, 85, 92, 95, 97, 98, 101, 104, 115, 118, 125, 128, 129, 130, 132, 138, 139, 142, 160, 161, 167, 171, 181, 190, 193, 195, 201, 203, 225, 243, 245, 246, 248, 250, 251, 256, 257, 258, 259, 263, 265, 266, 267, 269, 274, 276–289, 294–304, 314–317, 321, 323, 325, 328, 330, 332, 341, 345, 358, 359, 365–371, 374, 376, 383, 388, 390, 392, 398, 407, 409, 410, 411, 420, 421, 464, 480, 489, 493, 508, 532, 555, 581
--[p218]-- M
Magnetic inductor(s), 459, 462, 463, 464–470, 472–480

===== [p204-205] Chapter 19 Digital Health and Bio-Medical Packaging > 19.5.4 Implantable Sensorsfor the Blind (5块) =====
--[p204]-- These microphotodiodes are designed to convert the light energy focused on them by the lens of the eye into impulses that stimulate the remaining functional cells of the retina.
Alternative approaches to returning sight to the blind are being investigated at other institutions. The Doheny Eye Institute and the Intraocular Retinal
--[p205]-- In all ofthe vision applications, the materials and packaging for the implanted portion of the system must simultaneously meet a number of requirements. Because there is a need to keep the devices thin, the outer coating of the device must be thin as well. These layers must protect the underlying electronic components from the fluids in the eye but must also be biocompatible and prevent irritation, even after years of implantation.
Polymer coatings such as silicone or deposited layers such as diamond-like coatings are being investigated.
--[p205]-- Prosthesis Group at the University of Southern California [33] is using a small external camera to generate an image which is transmitted to a system surgically implanted in the eye. The implanted components contains electronic circuitry that receives the transmitted signal, converts it into a set of electrical impulses and an array of electrodes that deliver the impulses to the nerves of the eye. Ultimately, the desire is to place the camera in the eye as well.
--[p204]-- In these patients, the retinal cells are damaged but the underlying nerves are still intact. The system is designed to stimulate the damaged retinal cells, allowing them to send visual signals again to the brain. The ASR microchip is a silicon chip 2 mm in diameter and 25 microns thick, which is surgically implanted under the retina. It contains an array of approximately 5,000 ‘‘microphotodiodes,’’ each with its own stimulating electrode.
--[p204]-- 19.5.4 Implantable Sensorsfor the Blind
An exciting application of sensors in ophthalmic applications is the design and manufacture of implantable medical devices to aid in vision improvement. Optobionics (Naperville, IL USA) is developing the Artificial Silicon Retina<sup>TM</sup> (ASR) microchip to restore some sight to patients who have been blinded by retinitis pigmentosa or age-related macular degeneration [32].

===== [p40-41] Chapter 15 Nanomaterials and Nanopackaging > 15.4.4.2 Nanogenerators in Biofluid (7块) =====
--[p40]-- The polymer also has certain flexibility to maintain the freedom of relative movement between ZnO NWs and the top electrode. As shown in Fig. 15.19a, the nanogenerator was placed inside a container filled with 0.9% NaCl solution, which is a typical bio-compatible solution. The substrate and the top electrode were connected by waterproof extension cord to the outside of the container and marked as the positive and negative electrode, respectively.
--[p40]-- The liquid-proof nanogenerator was placed inside the fluid and held by a clap that can be freely moved in any directions, while the output current was continuously monitored. First, the nanogenerator was placed at the center region above the water surface and the ultrasonic wave was kept on. The corresponding current signal is shown in Fig. 15.19b.
--[p41]-- Corresponding lifetime testing showed a more than two hour steady output when such a nanogenerator was agitated by the ultrasonic waves in the fluid. This model successfully showed the feasibility of nanogenerator operation inside a liquid media and set a solid foundation for self-powering implantable and wireless devices and systems.
--[p40]-- After 15-second steady high output, the nanogenerator was moved further down and the current dropped back to 1-2 nA level again. When reached the bottom of the container, the nanogenerator was pulled upwards to the water surface. The same
20–25 nA high current output was observed again once the nanogenerator reached 3.3 cm depth. The current signal dropped back to its baseline after the nanogenerator was pulled out of water.
--[p40]-- In the experiment, the bio-fluid was filled into a glass container with a diameter of 11 cm and a height of 9.5 cm. The ultrasonic wave source was placed at the center beneath the container. Once the ultrasonic wave was transporting inside the container, it was reflected by the container’s wall and the water surface. As a result, the wave intensity was enhanced in certain region inside the fluid.
--[p40]-- 15.4.4.2 Nanogenerators in Biofluid
By improving the packaging technique, Wang et al. designed a nanogenerator that was able to generate electricity in biocompatible fluid as driven by ultrasonic wave [141]. The nanogenerator was modified from the original model composed by vertically aligned ZnO NWs and a Pt coated zigzag top electrode, as described previously. The nanogenerator core was completed packaged by a polymer to prevent the infiltration of liquid into the nanogenerator.
--[p40]-- Then the nanogenerator was slowly moved into the fluid along the z direction (depth direction) and a jump in current for 1 nA was immediately detected once it touched water surface. When the nanogenerator reached 3.3 cm below the water surface, the current quickly jumped to 20 nA. The output could be kept at such a high level as long as the nanogenerator stayed at this depth.

===== [p218-218] Chapter 19 Digital Health and Bio-Medical Packaging > O (1块) =====
--[p218]-- O
Optoelectronic, 507, 565, 601, 603, 609, 610, 613, 618, 624, 629, 632, 633, 638, 644–673   
Organic substrates, 95, 97, 98, 100, 107, 243, 244, 245, 246, 308, 309, 507

===== [p184-184] Chapter 19 Digital Health and Bio-Medical Packaging > 19.1 Introduction (4块) =====
--[p184]-- At the same time, the population is aging and there is an increasing demand for better medical therapies. A variety of medical devices have been proposed to meet this need and, since medical devices have typically commanded high margins, many of the biggest players in the electronics field have set up digital health divisions. Medical devices, however, pose new challenges in terms of electronic packaging and materials.
--[p184]-- 19.1 Introduction
The revolution in personal computers and cell phones that has driven the telecommunication and semiconductor industries has resulted in ever more powerful consumer-friendly products. At the same time, however, the products have become commodities with low margins and ever higher investments required to stay competitive. This has left manufacturers looking for new markets to drive growth and profits.
--[p184]-- There are also significant market development challenges to raise awareness of both patients and physicians about medical devices due to the many alternatives available, such as medications and minimally invasive therapies.
L. Mercado (\*)
Neuromodulation, Medtronic, Inc, 4000 Lexington Ave N, Shoreview, MN, 55126, USA
e-mail: lei.l.mercado@medtronic.com
--[p184]-- In addition, the industry presents high barrier of entry for new entrants, such as long regulatory approval time, high quality and reliability demands, liability and patient safety considerations. Medical devices are usually manufactured in small volume, which reduces the cost effectiveness of high-volume manufacturing processes that provides significant leverage for the large electronic companies.

===== [p195-196] Chapter 19 Digital Health and Bio-Medical Packaging > 19.4.3 Conductors (4块) =====
--[p195]-- The corrosion resistant MP35N on the outside of the wire protected the silver from corroding.
Cables were implemented to further reduce electrical resistance in defibrillator leads. Cables are comprised of many strands of pure MP35N or silver cored MP35N wire. However, both coils and cables are still susceptible to fatigue and fracture within the body.
--[p196]-- Additionally, it is known that cobalt corrosion byproducts from the MP35N can catalyze the degradation ofpolyurethanes and other materials used for pacing lead insulation.
--[p195]-- 19.4.3 Conductors
There are two types of conductors used in pacing leads: coils and cables shown in Fig. 19.7. The coil was first suggested in 1961 by Dr. William Chardack and greatly reduced conductor fracture [5]. The original wire used in coils was stainless steel which occasionally corroded. Platinum and platinum alloys were used to reduce concerns with corrosion but were very expensive and still fractured. These materials were eventually replaced by the super alloy, MP35N.
--[p195]-- MP35N has both excellent corrosion properties and mechanical properties making it ideal for use in coils. MP35N coils were improved by using multiple smaller diameter wires. The use of multiple smaller diameter wires allowed the electrical resistance to drop and improved the flex life of the coil. To further reduce the electrical resistance, the drawn filled tube (DFT) was used. In the DFT wire the core of the MP35N wire was replaced with silver which dramatically reduced resistance.

===== [p56-56] Chapter 16 Wafer Level Chip Scale Packaging > 16.3.1 Metalsfor Wafer Bumping (2块) =====
--[p56]-- 16.3.1 Metalsfor Wafer Bumping
A bump formed in most cases on wafer level is defined as a usually conducting 3-dimensional interconnect element between die and substrate [13]. The interconnect process between chip and substrate is based on soldering, thermocompression bonding and adhesive bonding [14]. Many different bump metallurgies are used ranging from pure Au, Cu, Sn or In to alloys such as eutectic or high-melting PbSn, AuSn, AgSn, SnCu and AgSnCu depending on the application.
--[p56]-- Legislations like the one by the European Union and other countries demand the ban of lead from electronic products by 2006 with the exception of high-lead solders for microprocessor applications. This ban of lead for electronic products by RoHS (Restriction of the use of certain hazardous substances in electrical and electronic equipment) has changed the materials for choice dramatically.

===== [p17-17] Chapter 15 Nanomaterials and Nanopackaging > 15.3.2 Carbon Nanotubesfor Interconnect Applications (1块) =====
--[p17]-- 15.3.2 Carbon Nanotubesfor Interconnect Applications

===== [p173-173] Chapter 18 LED and Optical Device Packaging and Materials > 18.3.5.1 LED Substrate Materials (3块) =====
--[p173]-- In order to reduce the thermal resistance of dielectric layer, through holes will be applied in the bottom of the heat slug at LED module, which is so-called direct die attach. Table 18.3 summarizes commonly used substrates and their properties for comparison.
--[p173]-- Traditional LED with low heat generation is packaged on the copper-foil PCB. However, for the high power LED, the copper-foil PCB cannot meet the requirement of heat dissipation. Therefore, it needs to attach copper-foil PCB on an aluminum substrate, which is so-called Metal Core PCB. Another way is to coat insulated layer or dielectric layer on aluminum substrate and then the circuit can be printed on dielectric layer. The LED module can be wire-bonded on the PCB.
--[p173]-- 18.3.5.1 LED Substrate Materials
In LED package, single or multi LED chips are attached on heat sink slug by solder or adhesive, and encapsulated by an epoxy resin. Finally a lens is attached on it, as shown in Fig. 18.38. When the LED input power increases, substrate has to be capable of dissipating more heat generated from the LED die to the environment. Hence, substrate materials with structure strength and heat dissipation are suitable for packaging application.

===== [p32-34] Chapter 15 Nanomaterials and Nanopackaging > 15.4.3.1 Alignment of ZnO Nanowires (14块) =====
--[p32]-- The general idea of this technique is to use gold nanoparticles as catalysts, in which the growth is initiated and guided by the Au particle and the epitaxial relationship between ZnO and ${ \bf A l } _ { 2 } { \bf O } _ { 3 }$ leads to the alignment.
Unlike the normal vapor-liquid-solid (VLS) process, a moderate growth rate is required for the alignment since the catalyst needs to be molten, form alloy, and precipitate step by step to achieve the epitaxial growth of ZnO on sapphire surface.
--[p32]-- Therefore, a relatively low growth temperature was always applied to reduce the vapor concentration. Mixing ZnO with carbon powder, which is so-called carbon-thermal evaporation, can reduce the vaporization temperature from $1 3 0 0 ^ { \circ } \mathrm { C } \mathrm { t o } 9 0 0 ^ { \circ } \mathrm { C }$
$$
--[p34]-- A horizontal tube furnace was used to heat the source materials to $9 5 0 ^ { \circ } \mathrm { C }$ at a rate of $5 0 ^ { \circ } \mathrm { C } _ { I }$ min and the temperature was held at the peak temperature for 30 minutes under a pressure of 30 mbar. Then the system was slowly cooled to room temperature under an argon flow.
A typical low-magnification SEM image of the as-synthesized ZnO nanowires grown on GaN is shown in Fig. 15.14a.
--[p34]-- For nanogenerator application, it is highly desirable to grow aligned ZnO NWs on a conductive or semiconductive substrate in order to fabricate the assembly of nano-electronic devices. Therefore, semiconducting nitrides, such as GaN, AlGaN, and AlN have been chosen as the supporting substrates [129, 137].
--[p32]-- A horizontal tube furnace was used to heat the tube to $9 5 0 ^ { \circ } \mathrm { C }$ at a rate of $5 0 ^ { \circ } \mathrm { C } _ { I }$ /min and the temperature was held for 20–30 minutes under a pressure of 300–400 mbar at a constant argon flow at 25 sccm. Then the furnace was shut down and cooled to room temperature under a flow of argon.
The typical morphology of the aligned ZnO NWs on sapphire substrate is shown in Fig. 15.13a, a SEM image recorded at a $3 0 ^ { \circ }$ tilted view.
--[p34]-- The ZnO NWs were also grown through a VLS process using a mixture ofequal amounts (by weight) ofZnO and graphite powders that were loaded in an alumina boat located at the center of an alumina tube. To facilitate the reaction, 2% (1 sccm) oxygen was mixed with argon carrier gas at a flow rate of 49 sccm and the substrates were placed down stream in a temperature zone at ${ \sim } 8 5 0 ^ { \circ } \mathrm { C }$ .
--[p34]-- It also confirms that almost every single nanowire is perpendicular to the substrate and that there are no side branches, which is generally unavoidable when sapphire is used as substrate.
--[p33]-- All of the NWs are perpendicular to the substrate surface and the darker dot on the top of each nanowire is the gold catalyst. In this process, the growth spots were dictated by the existence of catalyst. If the applied catalyst was just a thin layer of gold, the distribution of the NWs would be random (Fig. 15.13a). This is because the thin layer ofgold would melt into randomly distributed nanoparticles before it catalyze the growth ofaligned ZnO NWs.
--[p33]-- Once the catalyst was pre-patterned in particular shape, such as a hexagonal network (Fig. 15.13b), the as-grown aligned NWs would exhibit the same honeycomb-like distribution (Fig. 15.13c) [136]. All of the ZnO nanowires have about the same height, about 1.5 mm, and their diameters range between 50 and 150 nm. By changing the growth time the height ofthe ZnO nanowires could be varied from a few hundred nanometers to a few micrometers.
--[p34]-- All of the ZnO nanowires are straight and perpendicular to the substrate with a high uniformity across the entire substrate, indicating that this technique can be scaled up for large-area production. As shown from a higher magnification SEM image in Fig. 15.14b, the ZnO nanowires exhibit uniform diameter. Figure 15.14c shows a top view of the aligned ZnO nanowires, where only the very bright gold catalyst tips can be observed.
--[p32]-- \mathrm { Z n O } ( s ) + \mathrm { C } ( s ) \overset { \underset { \leq 0 0 ^ { \circ } \mathrm { C } } { \leq 0 0 ^ { \circ } \mathrm { C } } } { \longrightarrow } \mathrm { Z n } ( \nu ) + \mathrm { C O } ( \nu )\tag{15:3}
$$
The above reaction is reversible in a relatively lower temperature. So when the Zn vapor and CO were transferred to the substrate region, they could react and turn back to ZnO, which could be absorbed by gold catalyst and eventually formed ZnO NWs through VLS process.
--[p32]-- 15.4.3.1 Alignment of ZnO Nanowires
The large-scale perfect vertical alignment of ZnO nanowires has been firstly demonstrated on a-plane ((11 <sup></sup>2 0) crystal surface) orientated single-crystal aluminum oxide (sapphire) substrates in 2001 [135].
--[p34]-- The orientation of ZnO NWs can be well aligned on sapphire substrates. However, two intrinsic problems associated with this technique limit its application to nanogenerator. Since ${ \bf A l } _ { 2 } { \bf O } _ { 3 }$ is a non-conductive material, it is difficult to electrically connecting all the aligned ZnO NWs together. Besides, a lateral growth of side branches close to the substrate surface is almost inevitable during the early stages of growth.
--[p32]-- Wang et al. developed another process for making aligned ZnO NWs [136]. The source materials contained equal amounts (by weight) of ZnO powder and graphite powder (0.3 gram each). The source materials were grounded and well mixed together. The mixture was loaded into an alumina boat that was placed at the center of an alumina tube with the substrate being positioned 10 cm downstream from the tube’s center. Both ends of the tube were water cooled to achieve a reasonable temperature gradient.

===== [p200-201] Chapter 19 Digital Health and Bio-Medical Packaging > 19.5.2 Sensors for Gastrointestinal Diagnosis (5块) =====
--[p200]-- 19.5.2 Sensors for Gastrointestinal Diagnosis
The Bravo<sup>TM</sup> pH Monitoring System from Medtronic (Minneapolis, MN) is shown in Fig. 19.11. This system is used to measure the pH level in the esophagus of patients who are suspected of having gastroesophageal reflux disease [28]. The Bravo sensing capsule is approximately $2 . 5 \times 0 . 6 \times 0 . 5$ cc and contains a pH sensor, electronic circuitry, a radio transmitter, and a battery.
--[p201]-- A second device with a similar operating environment is the PillCam from Given Imaging, Ltd (Yoqneam, Israel). The device is 11 mm  26 mm and weigh less than 4 grams. It is swallowed and, while moving through the stomach and small intestines, takes and transmits two images per second for approximately eight hours. The result is more than 50,000 images. The application is to detect polyps, cancer, or causes of bleeding and anemia inside of the small intestine.
--[p201]-- The sensor is attached to the wall of the esophagus using a metal pin and the catheter is removed. The sensor then transmits the pH sensor reading to a nearby receiver every few seconds for 24 to 48 hours.
The sensor must survive in an extremely hostile environment of high humidity and acidity. The selected epoxy encapsulation is thick enough to prevent moisture from reaching the circuitry while also providing a durable, low-cost protective layer for the circuits.
--[p201]-- The capsule contains a camera, lights, RF transmitter and batteries. A unique requirement for the PillCam packaging is that it must accommodate the optical functions of the device. The capsule has a clear end that allows the internal lights to illuminate the lining of the small intestine and the image to be focused on the camera.
--[p200]-- Unlike pacemakers and defibrillators that have a titanium can for the external packaging, the Bravo circuitry is potted in epoxy, leaving only the electrodes for the pH sensor exposed. The choice of epoxy rather than titanium permits the telemetry to operate over a few meters of distance and keeps the cost of the device low.
The Bravo sensor capsule is positioned in the esophagus just above the entry into the stomach using a specially designed catheter.

===== [p56-57] Chapter 16 Wafer Level Chip Scale Packaging > 16.3.1.1 Under Bump Metallization (8块) =====
--[p57]-- IMCs are brittle in nature due to the ordered crystal structure which is in contrast to the solid solutions like the PbSn. The metals which are mostly used in packaging – Cu, Ni, Au and Pd – form binary intermetallics with Sn-based solders of the Hume Rothery type [17]. These compounds are based on electron valence bonding. The crystal structure is controlled by the number of electrons in the bonding.
--[p57]-- The composition of each phase can be calculated based on the concentration of the valence electrons. For example the $\mathrm { C u } _ { 3 } \mathrm { S n }$ and the $\mathrm { C u } _ { 6 } \mathrm { S n } _ { 5 }$ phases are found for intermetallics ofCu and Sn and $\mathrm { N i } _ { 3 } \mathrm { S n } _ { 4 }$ and $\mathrm { N i } _ { 3 } \mathrm { S n }$ phases are formed between Ni and Sn.
--[p56]-- In the case of PbSn bumping, common UBM stacks are Cr–Cr:Cu–Cu–Au (original C4 from IBM); Ti–Cu; Ti:W–Cu; Ti–Ni:V; Cr–Cr:Cu–Cu; Al–Ni:V–Cu;
Ti:W(N)–Au. Usually, these UBM stacks are sequentially deposited by sputtering or evaporation. The advantage of sputtering over evaporation is the higher kinetic energy of the deposited atoms (0.1–0.5 eV for evaporation and 1–100 eV for sputtering), which guarantees a much higher adhesion.
--[p57]-- Among the requirements for the etching step are to achieve a uniform etching result and a minimum bump undercut, and to monitor the remaining metallization thickness in order to stop the etching process or to switch the etch chemistry in case a layer of a UBM stack is fully removed. It is important to design the etching process in such a way that the bump surface is not oxidized or modified in any other way.
--[p57]-- In addition, the design of the UBM stack has to take the UBM etching process into account in order to achieve reliable and good process results.
A schematic drawing of Ti:W-Cu for PbSn is given in Fig. 16.4. In the case of Sn-based bumps deposited onto a copper based UBM, intermetallics compounds (IMCs) between Sn and Cu are formed by the reflow process providing the required adhesion of the bump to the chip pad.
--[p57]-- For 200 and 300 mm wafers the evaporation distance has increased to a nearly unacceptable level which decreases further the deposition efficiency which is proportional to the square of distance.
The UBM etch process removes the UBM metallization between the bumps. For cost and technology reasons wet chemical etching is common. For a UBM stack consisting of different metal layers different etch chemistries are required for each layer.
--[p56]-- 16.3.1.1 Under Bump Metallization
The UBM has to provide a low contact resistance to the chip pad and the solder, good adhesion to the chip metallization and the chip passivation and a hermetic seal between UBM and IC pad [15]. It has to be a reliable diffusion barrier between the IC pad and bump with low film stress and it needs to be sufficiently resistant to stress caused by thermal mismatch during die assembly.
--[p57]-- The growth rate depends on temperature, the different activation energies of compound forming and diffusion processes. In general, the intermetallic growth rate is much higher for Cu compared to Ni. This is becoming more important for the lead-free solder due to their higher Sn content.

===== [p17-17] Chapter 15 Nanomaterials and Nanopackaging > 15.3.1 Introduction (3块) =====
--[p17]-- Specifically, it has been suggested that future cooling approaches may be based on micro- and nanotechnologies [71]. For thermal management applications, the distinctive properties of one-dimensional structures and materials have gained much attention. Among such materials, carbon nanotubes (CNTs), due to their unique thermal properties, give rise to new opportunities in thermal management of microelectronic devices and ICs.
--[p17]-- Also, the extraordinary electrical and mechanical properties of CNTs make them a promising candidate for electrical interconnects [72, 73].
In general, CNTs can be grown by arc-discharge, laser ablation, and chemical vapor deposition (CVD) methods. However, for device applications, growth of CNTs by CVD methods is particularly attractive, due to features such as selective spatial growth, large area deposition capabilities, and aligned CNT growth.
--[p17]-- 15.3.1 Introduction
As originally proposed, Moore’s law states that the number of transistors in semiconductor devices or integrated circuits (ICs) doubles approximately every two years [70]. One of the historical consequences of increasing the number of devices on a chip and thus microprocessor performance is an associated increase in power consumption. Heat dissipation challenges create opportunities for fundamental research in materials and thermal management strategies.

===== [p22-23] Chapter 15 Nanomaterials and Nanopackaging > 15.4.1 Introduction (6块) =====
--[p23]-- Nanowires (NWs) and nanobelts (NBs) of inorganic materials are the forefront in today’s nanotechnology research [116]. Among the known one-dimensional nanomaterials, zinc oxide (ZnO) has three key advantages [117]. First, it exhibits both semiconducting and piezoelectric properties, providing a unique material for building electro-mechanical coupled sensors and transducers [118, 119].
--[p23]-- This discovery sets the foundation for nanoscale power conversion, which will lead to a new adaptable, mobile, and cost-effective energy harvesting technology [121]. In the following sections, the operation principle, fabrication techniques, and packaging of nanogenerators are reviewed in details and possible solutions for improving the nanogenerator’s performance by improving the packaging technique are discussed.
--[p22]-- Harvesting energy from environment, including solar, thermal, and mechanical energies provides a perfect solution for these applications. There are huge emergent needs for nanoscale sensing devices for biological sensing and defense applications. Among those possible energy sources, mechanical wave and vibration energies more ubiquitously exist under various circumstances around us [114].
--[p23]-- Secondly, ZnO is relatively bio-safe and biocompatible, and it can be used for biomedical applications with little toxicity. Finally, ZnO exhibits the most diverse and abundant configurations of nanostructures know up to today, such as nanowires, nanobelts, nanosprings, nanorings, nanobows and nanohelices [120]. Recently, ZL Wang et al. developed for the first time a novel approach of converting mechanical energy into electric power using aligned ZnO nanowires.
--[p22]-- 15.4.1 Introduction
Developing novel technologies for wireless nanodevices and nanosystems are of critical importance for in-situ, real-time and implantable biosensing, remote and wireless sensing, defense technology and commercial applications. The power sources required by such devices are highly desired to be life-time selfcharging and in comparable small sizes.
