Repository: NARUTOBEST/semiconductor-knowledge-qa

# heldout 泛化集出题管线(v2,2026-10-01)

与 `pipeline/dev/` 平行、互不混放的 heldout 侧出题管线。
总协议见 `../protocol_v2.md`(v2:取消 source 隔离红线,全库遴选文档)。

## 本目录内容
| 文件 | 用途 |
|---|---|
| `fetch_material.py` | 从 Qdrant(16333 转发)抓取本 track 8 篇文档的真实 chunk 原文 |
| `draft_material/` | 8 篇素材 txt + 草稿 json(每篇 25 题,含 evidence 逐字摘录) |
| `build_datasets_heldout.py` | 草稿 -> `eval/qa_sets/v2_20261001/heldout_200.json` + 校验报告 |
| `_extract_result.py` | 出题 agent 结果恢复(从会话 transcript) |
| `_verify_acceptance.py` | evidence 溯源覆盖率校验(自动发现本目录全部草稿) |
| `_prompt_template.txt` | 出题 agent 提示词模板 |
| `acceptance_report.json` / `_acceptance_failures.txt` | AI 验收记录(heldout 侧) |
| `verify_log.md` | 人工核对清单(heldout 200) |

File: eval/pipeline/heldout/draft_material/11_Chemistry_Lithography.txt (part 33 of 53)
--[p88]-- The starting point of lithographic exposure modeling for positive resists is the Dill equations,<sup>71</sup> which characterize the optical and photochemical properties of resist films, the results of which can be used to predict the final shape of the resist image.<sup>72</sup> These analyses are based on the assumption that the rate of decomposition of a PAC such as DNQ at any location in the resist film is proportional to the radiation intensity prevailing at that location at the given instant of time. Given that only the radiation absorbed by the PAC participates in the photoreaction,<sup>73</sup> the changes in the absorbance of the PAC and the changes in the resist composition are linked. These changes may be described by a set of these two simultaneous differential equations:
$$
--[p91]-- where [Acid] is the acid concentration right after exposure, $[ \mathrm { P A G } ] _ { 0 }$ is the initial PAG concentration, C is the exposure rate constant, and Dose is the average dose given by Eq. (12.53).
<sup>78</sup>J. Byers et al., “Characterization and modeling of a positive amplified resist,” Proc. SPIE 2438, 153 166 (1995).

===== [p51-54] 11.17.1 Pattern collapse (25块) =====
--[p53]-- Applying a capillary force $F$ to a resist line causes that line to move (or sway) into the space by an amount d given by
$$
\hat { 8 } = \frac { 3 } { 2 } \left( \frac { F } { E } \right) \left( \frac { h } { d } \right) ^ { 3 } .\tag{11:41}
$$
The fact that the amount of bending is proportional to the cube of the aspect ratio of the resist line implies that bending is very sensitive to the aspect ratio.<sup>238</sup>
--[p54]-- They include making the resist stiffer by increasing its Young’s modulus through increasing its $T _ { \mathrm { g } \cdot } ^ { 2 4 \tilde { 4 } }$ Reducing the air-water surface tension by adding surfactant to the rinse liquid will also reduce pattern collapse.<sup>245</sup> (Surfactants may pose contamination problems and can also soften the resist, reducing its Young’s modulus.) The use of supercritical carbon dioxide (which has no surface tension) to develop the resist will also reduce pattern collapse.
--[p52]-- r is related to the space d between the two resist lines (before any bending occurs) as
$$
r = \frac { d } { 2 \cos \theta } .\tag{11:39}
$$
The pressure differential across the meniscus exerts capillary forces that act perpendicularly and inward from the resist sidewall. Thus, the capillary force on the resist line is given by<sup>234</sup>
$$
F = \Delta P A = \frac { 2 \gamma \cos { \theta } } { d } h l ,\tag{11:40}
$$
--[p53]-- The bending of the resist line can be modeled as an elastic cantilever beam.<sup>236</sup> The Young’s modulus E, which is a measure of the stiffness of the resist, is the important property that can be used to describe the bending action of the resist.
--[p51]-- During the development step, after the resist-patterned wafer has been contacted with the developer solution for a given length of time and subsequently rinsed with deionized water, the level of the rinse liquid at some point attains a condition similar to that shown in Fig. 11.45, where the space between adjacent resist lines is partially filled with fluid.
--[p54]-- Mack, Fundamental Principles of Optical Lithography: The Science of Microfabrication, p. 365, John Wiley & Sons, Hoboken, NJ (2007).
<sup>242</sup>K.Yoshimoto et al., “A two dimensional model of the deformation of photoresist structures using elastoplastic polymer properties,” J. Appl. Phys. 96(4), 1857 (2004).
<sup>243</sup>C.A. Mack, Fundamental Principles of Optical Lithography: The Science of Microfabrication, p. 365, John Wiley & Sons, Hoboken, NJ (2007). <sup>244</sup>ibid.
--[p54]-- Because the space width has a direct impact on pattern collapse, with smaller spaces increasing the capillary force and thus the propensity to collapse, increasing the space width will reduce pattern collapse. By far, the most critical factor in pattern collapse is the aspect ratio of the line, given that the tendency to collapse increases as the cube of the line aspect ratio; decreasing the aspect ratio of the line will significantly reduce pattern collapse.<sup>248</sup>
<sup>241</sup>C.A.
--[p51]-- The fluid meniscus exhibits a curvature due to the differences in pressure across the fluid interface that result from surface tension in the confined space between the resist lines. Tanaka et al.<sup>232</sup> developed a cantilever beam mechanical model for describing pattern collapse. The Laplace equation relates the pressure differential across the meniscus
<sup>231</sup>W.D. Domke, V.L. Graffenberg, S. Patel, G.K. Rich, H.B. Cao, and P.F.
--[p54]-- Heating the resist during the rinse step has been reported to reduce pattern collapse.<sup>246</sup> Given that the worst case for pattern collapse [maximum value of $3 A _ { \mathrm { s } } ( \cos { \theta } + \sin { \theta } ) ]$ occurs at an angle of tan $^ { 1 } ( 1 / 3 \bar { A } _ { \mathrm { s } } )$ , which is generally less than 10 deg, and which is associated with hydrophilic resists, making the resist more hydrophobic will reduce pattern collapse.<sup>247</sup> Although the aspect ratio of the space can impact pattern collapse, it is less so for hydrophobic resists (with small cos u).
--[p54]-- The value of any model lies not only in its predictive ability, but also in how it can be used to mitigate the problems it describes. The same is true for the patterncollapse models presented above. In particular, Eq. (11.43) is a very important equation because it shows the factors that affect pattern collapse and therefore what can be done to reduce it.
--[p51]-- 11.17.1 Pattern collapse
The collapse of patterns is a phenomenon that occurs during the rinse step of the development process of resists. As developer and rinse deionized water are removed from the developed wafers, surface tension forces pull closely spaced adjacent lines together (see Fig. 11.44). The outside features are more susceptible to collapse than those on the inside.
--[p54]-- Elastic bending results in a smaller radius of curvature of the meniscus, leading to higher capillary pressure $\Delta P$ as
$$
\Delta P = \frac { 2 \gamma \cos ( \theta - \Phi ) } { S - 2 \delta _ { \operatorname* { m a x } } } ,\tag{11:45}
$$
where $\Phi$ is the tangential angle made by the feature at the point of maximum displacement. This effect is more pronounced for symmetric structures than asymmetric ones.
--[p53]-- As the resist line bends, the pulling of the line by the capillary force is opposed by a restoring force caused by the stiffness of the resist. Eventually, a critical point is reached where the capillary force exceeds the restoring force of the resist, resulting in the collapse of the resist pattern.<sup>239</sup> Tanaka et al.<sup>240</sup> have calculated this critical point to occur when
$$
--[p53]-- In a situation where the contact angle is less than about 80 deg and the aspect ratio of the space is high, the square root term in Eq. (11.42) can be approximated with the
<sup>240</sup>T. Tanaka, M. Morgami, and N. Atoda, “Mechanism of resist pattern collapse during development process,” Jpn. J. Appl. Phys. 32, 6059 6064 (1993).
<sup>235</sup>C.A. Mack, Fundamental Principles of Optical Lithography: The Science of Microfabrication, p. 364, John Wiley & Sons, Hoboken, NJ (2007).
--[p54]-- \delta _ { \mathrm { m a x } } = \frac { \sigma _ { \mathrm { Y } } ^ { 2 } W } { E \alpha \Delta P } \bigg \{ \frac { 1 } { 2 } - \sqrt { 1 - \alpha } \bigg \} ,\tag{11:44}
$$
where $\mathbf { \sigma } _ { \mathrm { Y } } ^ { 2 }$ is the yield stress, E is the Young’s modulus, $\Delta P$ is the pressure difference acting on the features, and a is a parameter $( 2 / 3 < \alpha < 1 )$ .
--[p54]-- The factors that affect pattern collapse include surface tension of the rinse fluid, Young’s modulus of the resist line, contact angle of water to the resist, and aspect ratios of the line and space, as well as the width of the space.<sup>243</sup> Approaches that are effective in reducing pattern collapse are briefly described below.
--[p53]-- In general, resists have a Young’s modulus in the range of 2–6 GPa (with novolac resists occupying the high end of the range and the acrylate resists occupying the low end of the range).<sup>237</sup> The $T _ { \mathrm { g } }$ of a resist correlates positively with its Young’s modulus; resists with high $\lceil T _ { \mathrm { g } }$ tend to have high Young’s modulus, and those with low glass transition temperature tend to have low Young’s modulus.
--[p54]-- <sup>245</sup>S. Hien, G. Rich, G. Molina, H.B. Cao, and P.F. Nealey, “Collapse behavior of single layer 193 nm and 157 nm resists: use of surfactants to realize the sub 130 nm nodes,” Proc. SPIE 4690, 254 261 (2002); K. Tanaka, R. Naito, T. Kitada, Y. Kiba, Y. Yamada, M. Kobayashi, and H. Ichikawa, Proc. SPIE 5039, pp. 1366 1381 (2003); P. Zhang, M. Jaramillo, D. King, B. Ross, D. Witko, T. Paxton,
--[p51]-- Factors that influence pattern collapse include the aspect ratio (height/width), pitch, and mechanical properties of the resist.<sup>231</sup>
The origin of this phenomenon can be traced to the drying step of the liquid development process.
--[p53]-- <sup>236</sup>T. Tanaka, M. Morgami, and N. Atoda, “Mechanism of resist pattern collapse during development process,” Jpn. J. Appl. Phys. 32, 6059 6064 (1993).
<sup>237</sup>J. Simons, D. Goldfarb, M. Angeloppoulos, S. Messick, W. Moreau, C. Robinson, J. de Pablo, and P. Nealey, “Image collapse issues in photoresist,” Proc. SPIE 4345, 19 29 (2001).
<sup>238</sup>C.A. Mack, Fundamental Principles of Optical Lithography: The Science of Microfabrication, p.
--[p53]-- \frac { E } { \gamma } \leq \frac { 4 } { d } A _ { 1 } ^ { 3 } \biggl [ 3 A _ { s } \cos { \theta } + \sin { \theta } + \sqrt { 9 A _ { s } ^ { 2 } \cos ^ { 2 } { \theta } + 6 A _ { s } \cos { \theta } \sin { \theta } } \biggr ] ,\tag{11:42}
$$
where $A _ { \mathrm { s } }$ is the aspect ratio of the space and $A _ { 1 }$ is the aspect ratio of the line $( h / d )$ .
--[p53]-- 364, John Wiley & Sons, Hoboken, NJ (2007).
first terms of the Taylor series to give<sup>241</sup>
$$
\frac { { \cal E } } { \gamma } \leq \frac { 4 } { d } A _ { 1 } ^ { 3 } [ 3 A _ { \mathrm { s } } \cos \theta + \sin \theta ] .\tag{11:43}
$$
Yoshimoto et al.<sup>242</sup> have proposed an elastoplastic model for pattern collapse, in which the maximum feature displacement $\ S _ { \mathrm { m a x } }$ from mean position arising from pattern-bending deformation is described by the equation
$$
--[p52]-- where A is the area of the resist line covered by the rinse liquid (height h of the rinse liquid  length l of the resist line). From the above equation, it can be seen that pattern collapse depends on the spacing distance between the resist lines (this is related to the pitch), as well as the surface tension of the rinse liquid (for water, it is 0.072 $\mathrm { { N / m } }$ or 72 dynes per centimeter at room temperature), and the aspect ratio of the line $( h / d )$
<sup>233</sup>P.W.
--[p52]-- Atkins, Physical Chemistry, 5th ed., pp. 963 966, W.H. Freeman & Co., New York (1994). <sup>234</sup>T. Tanaka, M. Morgami, and N. Atoda, “Mechanism of resist pattern collapse during development process,” Jpn. J. Appl. Phys. 32, 6059 6064 (1993).
The capillary force increases as the resist line starts to bend. The radius of curvature of the meniscus decreases as the two resist lines approach each other, causing an increase in the capillary force.<sup>235</sup>
--[p51]-- Nealey, “Pattern collapse in high aspect ratio DUV and 193 nm resists,” Proc. SPIE 3999, 313 321 (2000).
<sup>232</sup>T. Tanaka, M. Morgami, and N. Atoda, “Mechanism of resist pattern collapse during development process,” Jpn. J. Appl. Phys. 32, 6059 6064 (1993).
to the capillary pressure as<sup>233</sup>
$$
\Delta P = { \frac { \gamma } { r } } ,\tag{11:38}
$$
where g is the surface tension and r is the radius of curvature of the fluid’s meniscus.

===== [p55-56] 11.18.1 Postdevelopment bake (10块) =====
--[p56]-- This makes thermal cross-linking of novolacs not a viable option for conventional novolac resins.<sup>255</sup> It should be pointed out that novolacs with $T _ { \mathrm { g } }$ values above $1 3 0 \mathrm { { } ^ { \circ } C }$ have been reported.<sup>256</sup>
At temperatures higher than $1 2 0 { - } 1 3 0 ^ { \circ } \mathbf { C } .$ , hardening and flow of the resist patterns are two competing processes in DNQ/novolac resists.
--[p55]-- Moreau, Semiconductor Lithography: Principles, Practices, and Materials, p. 5, Plenum Press, New York (1988).
<sup>251</sup>R. Dammel, Diazonaphthoquinone based Resists, p. 118, SPIE Press, Bellingham, WA (1993).
As a rule, novolac resins are not as thermally stable as their poly(hydroxystyrene)-based counterparts.
--[p55]-- The function of the postdevelopment bake step is to remove residual casting solvent, developer, and water within the resist film,<sup>249</sup> as well as to harden the resist film so that it can withstand the rigors of plasma etching and other harsh processes.<sup>250</sup> Baking the resist above its $T _ { \mathrm { g } }$ also improves the adhesion of the resist to the substrate.<sup>251</sup> Because the photosensitivity of the resist is no longer required for any of the subsequent process operations, the baking temperature can be elevated to as high as possible, sometimes approaching the solvent boiling point, so as to remove residual solvents from the resist as well as to effect maximal densification.
--[p55]-- Murai, “Prevention of pattern collapse by resist heating during rinse,” J. Electrochem. Soc. 141(12), L169 L171 (1994).
<sup>247</sup>C.A. Mack, Fundamental Principles of Optical Lithography: The Science of Microfabrication, p. 365, John Wiley & Sons, Hoboken, NJ (2007). <sup>248</sup>ibid.
<sup>249</sup>B.W. Smith, “Resist processing,” in Microlithography: Science and Technology, Marcel Dekker, p. 561 (1998).
<sup>250</sup>W.A.
--[p55]-- Baking the DNQ/novolac resist above the decomposition temperature of DNQ $( 1 1 0 ^ { \circ } \mathrm { C } )$ has been reported to destroy the PAC and prevent it from participating in any unwanted reactions. 252
and T. Davis, “The impact of surfactant in developer and rinse solutions on 193 nm lithography performance,” Proc. SPIE 5039, 1409 1415 (2003).
<sup>246</sup>T. Tanaka, M. Morigami, H. Oizumi, T. Soga, T. Ogawa, and F.
--[p56]-- Pure novolac resins also do cross-link at elevated temperatures, via the oxidation of the methylene bridges.<sup>254</sup> The temperature required to induce this cross-linking, however, is above the $T _ { \mathrm { g } }$ of novolac, which implies that features patterned in novolacs will flow and get distorted before even reaching their cross-linking temperature.
--[p56]-- Figure 11.46 shows novolac resist patterns before and after postbake; the features postbaked at very elevated temperatures $( 1 3 0 ^ { \circ } \mathrm { C } )$ have deformed to a rounded shape due to surface tension. The temperature at which the resist feature starts to deform is termed the flow temperature of the resist. Large features are more susceptible to thermally induced deformation than small ones.<sup>257</sup>
--[p56]-- Poly(hydroxystyrene)-based DUV resists have $T _ { \mathrm { g } }$ values on the order of $1 4 0 { - } 1 8 0 ^ { \circ } \mathrm { C }$ , while novolacs have $T _ { \mathrm { g } }$ values in the range of $8 0 - 1 2 0 ^ { \circ } \mathrm { C } .$ Baking DNQ/novolacs at temperatures above $1 1 0 ^ { \circ } \mathrm { C }$ decomposes the DNQ molecule; in the absence of water, multifunctional DNQs react with novolac hydroxy groups to cause cross-linking, thus, further increasing the thermal stability of the resist patterns.
--[p55]-- 11.18.1 Postdevelopment bake
In the postdevelopment bake, also called postbake or hard bake, the patterned resist features are subjected to a thermal treatment in a forced air oven or a hot plate.
--[p55]-- For DNQ/novolac resist, unreacted DNQ compounds can lead to problems in subsequent process steps such as implantation, which may cause the rapid release of nitrogen from the radiolysis of DNQ. In densified resist films, the nitrogen may not easily diffuse out of the film and may thus cause localized explosive resist popping, dispersing resist particles on the wafer surface.

===== [p319-320] Advanced Resist Processing and Resist Resolution Limit Issues > 17.3.3.1.2 Chemical amplification of resist lines (CARL) process scheme (6块) =====
--[p319]-- Sebald, R. Leuschner, R. Sezi, H. Ahne, and S. Birkle, “Chemical amplification of resist lines: a novel sub half micron bilayer resist technique for NUV and deep UV lithography,” Proc. SPIE 1262, 528 (1990); M. Sebald, H. Berthold, M. Beyer, R. Leuschner, Ch. No¨lscher, U. Scheler, R. Sezi, H. Ahne, and S. Birkel, “Application aspects of the Si CARL bilayer process,” Proc. SPIE 1466, 227 237 (1991); R. Leuschner, M. Beyer, H. Borndorfer, E. Ku¨hn, Ch. No¨lscher, M. Sebald, and R.
--[p319]-- 17.3.3.1.2 Chemical amplification of resist lines (CARL) process scheme
An interesting variation on the bilayer resist concept is the chemical amplification of resist lines (CARL) process, developed at Siemens (see Fig. 17.8).<sup>27</sup> In the CARL process, a top imaging layer resist formulated from an alternating polymer of maleic anhydride and an appropriate monomer, depending on the exposure wavelength, is exposed and developed.
--[p319]-- Sezi, “CARL resist: A technology for optical quarter micron resolution and below,” in Proc. SPE Reg. Tech. Conf. Photopolym., Ellenville, NY, pp. 215 224 (1991).
Although originally developed for i-line lithography, the CARL process has been extended to ArF lithography.<sup>28</sup>
<sup>28</sup>U. Okoroanyanwu and R.
--[p320]-- Subramanian, “Interconnect structure with silicon containing alicyclic polymers and low k dielectric materials and method of making same with single and dual damascene techniques,” U.S. Patent No. 6,475,904 (2002).
--[p319]-- In this way, a substantial amount of silicon (up to 20%) may be incorporated into the top and sidewall of the resist-patterned features, leading to the swelling of their CDs and a decrease in the space between them. Etch pattern transfer through these shrunken spaces produces extremely small contact holes and trenches.
<sup>26</sup>ibid.
<sup>27</sup>M. Sebald, R. Sezi, R. Leuschner, H. Ahne, and S. Birkle, “Chemical amplification of resist lines (CARL),” Microelectron. Eng. 11, 531 (1990); M.
--[p319]-- The resulting resist patterned features are then treated with an aqueous solution containing a silicon-substituted diamine such as bis-diaminoalkyl-oligo-dimethylsiloxane and a dissolution promoting alcohol (see Fig. 17.9). The diamine reacts with the anhydride functional group in the resist to form amide groups, which may be located on different polymer chains; this results in cross-linking of the resist.

===== [p194-194] Chapter 13 Optical Lithography > 13.6.2.6 Exposure-defocus window (2块) =====
--[p194]-- Similarly, closely packed curves indicate that the feature size fluctuates less rapidly with dose changes; this is associated with large exposure latitude.<sup>218</sup> From the Bossung plot, contours of the feature size as a function of focus and dose can be determined, and the exposure-defocus window can be derived, such that two curves offset from the nominal CD by +10% bound an area in which the focus and dose values afford the feature size that meets the specification.
These two curves define the exposure-defocus window.<sup>219</sup>
--[p194]-- 13.6.2.6 Exposure-defocus window
The analysis of the exposure-defocus window image quality metric involves the determination of the simultaneous influence of focus and dose on feature line width.<sup>216</sup> In generating this plot, a Bossung plot<sup>217</sup>of the measured line width at various focus levels is first determined. Very flat curves suggest that the printed size is less focus sensitive, and therefore will have a large DOF.

===== [p247-249] X-Ray and Extreme Ultraviolet Lithographies > 14.6.3 Thermal processes used in EUV optics contamination mitigation (15块) =====
--[p248]-- Lyons, Y. Wang, and W.H. Weinberg, “Observation of the reaction of gas phase atomic hydrogen with Ru(001) p(1-2) O at 100 K,” J. Vac. Sci. Technol. A 12, 2210 214 (1994).
In a related reaction, a C deposit can be cleaned from many metals through combustion in oxygen to make CO. However, this reaction occurs most effectively on a heated surface, at temperatures in excess of 500–600 K, which may not be ideally suited for EUV multilayer mirrors.
--[p248]-- Muhler, “On the nature of the active state of supported ruthenium catalysts used for the oxidation of carbon monoxide: Steady state and transient kinetics combined with in situ infrared spectroscopy,” J. Phys. Chem. B 108, 14634 (2004).
<sup>117</sup>M. Schick, J. Xie, W.J. Mitchell, and W.H. Weinberg, “Interaction of gas phase atomic deuterium with the Ru(001) p(1-2) O surface: Kinetics of hydroxyl and water formation,” J. Chem. Phys. 104, 7713 7718 (1996); J. Xie, W.J. Mitchell, K.J.
--[p248]-- A good starting point is the investigation of Koch et al.<sup>113</sup> involving the waterformation reaction between gas-phase molecular $\mathrm { H } _ { 2 }$ and adsorbed O on Ru(0001). They observed that molecular hydrogen dissociates on the Ru surface into atomic H, which then proceeds to react with adsorbed O in a reaction that proceeds as $( 2 \mathrm { H } + \mathrm { O } \to \mathrm { H } _ { 2 } \mathrm { O } )$ .
--[p248]-- Also, ${ \mathrm { R u O } } _ { 2 }$ nanoparticles have also been reported to be completely reduced to Ru at temperatures in excess of 400 K, in the presence of $\mathrm { H } _ { 2 }$ 116
Atomic hydrogen is effective at removing adsorbed O from a Ru(0001) surface at low temperatures.
--[p248]-- The OH ion eventually reacts with the H atom to form water, which readily desorbs from the surface as the latter warms up (at temperatures greater than 200 K).
An important reaction by which O is removed from many transition metal surfaces involves the oxidation of CO to $\mathrm { C O } _ { 2 }$ as in $( \mathbf { C O } + \mathbf { O } \to \mathbf { C O } _ { 2 } )$ . Remarkably, Ru exhibits a somewhat anomalous behavior in this reaction.
--[p248]-- ^ { 1 2 0 }$ A few key facts are, however, not clearly known with this CO oxidation reaction on Ru surfaces, i.e., at what point does it stop, how much oxygen can be removed from O-covered Ru by this mechanism, and how does the atomic structure of the exposed oxide surface affect the reflectivity.<sup>121</sup>
<sup>113</sup>M.H. Koch, P. Jakob, and D. Menzel, “The influence of steps on the water formation reaction on Ru(001),” Surf. Sci. 367, 293 306 (1996).
<sup>114</sup>J.
--[p248]-- Weinberg and co-workers<sup>117</sup> have demonstrated that as gasphase H atoms (produced by dissociation of $\mathrm { H } _ { 2 }$ on a hot W wire) impinge on a 0.5 monolayer of oxygen at surface temperatures below 100 K, they react directly to form surface OH ions via the Eley-Rideal mechanism, in which the H atoms react with O before being accommodated on the surface.
--[p247]-- 14.6.3 Thermal processes used in EUV optics contamination mitigation
Thermal processes used in EUV optics contamination mitigation are processes in which heat is used to either inhibit or clean off contaminants, without introducing a new set of problems. Taking a Ru-capped EUV multilayer reflector as our target surface, we examine here aspects of the surface reactions involved in removing carbon deposits and surface oxides from model Ru and $\mathrm { R u O } _ { 2 }$ surfaces.
--[p248]-- The weakly bound $_ { \mathrm { H } _ { 2 } \mathrm { O } }$ desorbs readily at typical reaction temperatures (300–500 K). It must be stated that the reaction rate is low at 300 K, but optimal at - 450 K, and depends strongly on oxygen coverage. Also, the sticking probability of molecular hydrogen decreases as O coverage increases, so much so that an oxygen-saturated surface is not reactive with molecular hydrogen—an observation made by Hrbek.<sup>114</sup>
--[p248]-- At 300 K, adsorbed hydrogen on the ${ \mathrm { R u O } } _ { 2 }$ surface has been reported not to be effective in reducing the oxide on heating in the absence of excess oxygen.<sup>115</sup> However, a dilute amount of $\mathrm { H } _ { 2 } ~ ( \sim 1 0 ^ { - 5 }$ mbar) at elevated temperatures may be able to reduce thin films of $\mathrm { R u O } _ { 2 } .$ .
--[p248]-- Under UHV conditions, the rate of $\mathrm { C O } _ { 2 }$ production on Ru(0001) has been reported to be very low, but at high CO gas pressures (10 torr), the catalytic formation of $\mathrm { C O } _ { 2 }$ is quite high.<sup>118</sup> It was recently discovered that the “active catalytic” surface is not metallic Ru, but rather the ordered ruthenium oxide $\mathrm { R u O } _ { 2 } .
--[p248]-- On the (110) surface of $\mathrm { R u O } _ { 2 } ,$ , a hydrogen transfer reaction between adsorbed hydrogen and adsorbed oxygen appears to be involved in the formation of $_ { \mathrm { H } _ { 2 } \mathrm { O } }$ .
--[p249]-- Reactions involving reactive oxygen species, generated from VUV lamps or plasma discharge sources involving molecular oxygen, ozone, etc., can also remove C from surfaces, but at the risk of accelerated oxidation of the substrate, which makes this option less attractive as a mitigation strategy.
--[p248]-- ^ { 1 1 9 }$ As an example, the $\mathrm { R u O } _ { 2 } ( 1 1 0 )$ surface grows on Ru(0001) and exposes bridging oxygen atoms as well as Ru atoms that are not capped by oxygen. It is these coordinatively unsaturated Ru (called cus Ru) sites that are responsible for the high reactivity observed on ${ \mathrm { R u O } } _ { 2 }$ surfaces. CO adsorbs at cus Ru and reacts with neighboring lattice O to form $\mathrm { C O } _ { 2 } .
--[p248]-- Hrbek, “Weakly bound hydrogen on oxygen modified Ru(001) surface,” J. Catal. 100, 523 (1986).
<sup>115</sup>M. Knapp, D. Crihan, A.P. Seitsonen, and H. Over, “Hydrogen transfer reaction on the surface of an oxide catalyst,” J. Am. Chem. Soc. 127, 3236 (2005).
<sup>116</sup>J. Assmann, V. Narkhede, L. Khodeir, E. Lo¨ffler, O. Hinrichsen, A. Birkner, H. Over, and M.

===== [p374-374] Advanced Resist Processing and Resist Resolution Limit Issues > T (7块) =====
--[p374]-- T
tactile and emission theories of light, 33   
talc powder, 454   
tantalum (Ta), 706, 787   
tantalum boride (Ta B), 706   
tantalum nitride (TaN), 706, 787   
tantalum silicide (TaSi ), 186, 431   
tantalum silicide nitride (TaSiN), 706   
target materials, 717   
tartaric acid, 104, 118   
t-butoxycarbonyl oxystyrene, 352   
t-butyl methacrylate, 250   
technology computer-aided design   
(TCAD), 554   
Teflon-based materials, 186, 422   
telescope, invention of, 36   
TEMPEST, 554
--[p374]-- thermal stability, 184   
thermalization distances of electrons,   
417   
thermally induced reflow, 799   
thermionic emission, 747   
thermionic sources, 747   
thermochemistry, 121–122   
foundations of, 107   
thermodynamics, third law of, 124   
thermogravimetric analysis (TGA)   
profile, 369   
thermolysis, acid-catalyzed, 226   
thermoplastics, 197   
thermosets, 198   
thiazines, 268   
thiol-ene system, 272–273   
thionyl chloride, 292   
thiourea, 306   
thioxanthones, 265
--[p374]-- thoriated tungsten, 747   
thyristor, 149   
time constant, 475   
tin (Sn), 119, 717   
titanium (Ti), 782   
titanium nitride, 186, 431   
titanium silicide (TiSi ), 782   
TMAH (tetramethylammonium   
hydroxide), 188, 504   
top antireflection coatings, 186   
theory of, 424   
water-based, 423   
top surface imaging (TSI), 391   
top surface imaging (TSI) resist system,   
794–795   
topcoats, 694–696   
transesterification, 247   
transfer functions, 93   
transistor, 138, 767
--[p374]-- bipolar, 147   
first point contact, 146   
invention of, 146–147, 605   
transistor action, 146   
transistor effect, 146   
transistor gate width, 156   
transition dipole moments, 400   
transmission amplitudes, 424–427   
transmission coefficients, t , 425   
transmittance, 490   
transmutation of elements, 133   
transport number n, 123   
transuranium elements, 133   
transverse electric (TE) field, 448   
transverse electric (TE) field   
polarization, 569
--[p374]-- transverse magnetic (TM) field, 448   
transverse magnetic (TM) field   
polarization, 569   
transverse wave, 49   
trench isolation, 151   
trenches, 463   
trench-first approach, 787   
triarylsulfonium salts, 276   
triazines, 261–262   
trichloroethylene, 190   
trichromatic theory of color vision, 43   
triethanolamine, 300   
triethylamine, 264   
trifluoromethane sulfonic acid, 503   
trim mask, 811   
trimethylsilyldiethylamine (TMSDEA),   
393, 466, 794
--[p374]-- temporal coherence, 613   
temporally coherent sources, 608   
tert-butyl acrylate, 367   
tert-butyl-2-trifluoromethylacrylate   
(TBTFMA), 377   
tetrabromobisphenol A, 341   
tetracene, 398   
tetrachloroethylene, 190   
tetrafluoroethylene (TFE), 375   
tetrahydropyranal ether, 344   
tetrahydropyranal methacrylate, 250   
tetramethylammonium hydroxide   
(TMAH), 188, 504   
thermal expansion coefficient, 745   
thermal oxidation, 464   
thermal properties of fused silica, 651
--[p374]-- trimethylsilyldimethylamine   
(TMSDMA), 393, 794   
triphenyl sulfonium   
hexafluoroantimonate, 278   
triphenyl sulfonium   
trifluoromethanesulfonate, 340   
triphenyl sulfonium salts, 343   
triplet, T , 395   
triplet sensitization, 407   
triplet-to-singlet energy transfer, 402   
truxillate, 202   
truxinate, 202   
T-topping, 315   
tung oil, 194   
tungsten (W), 367, 706, 747   
tungstic acid, 103   
tunnel diode, 149   
turpentine, 118, 184   
tusche, 452   
twin-well process, 773
Tyndall phenomenon, 116

===== [p44-45] 11.16.1.4 The percolation model of resist dissolution (11块) =====
--[p44]-- (ii) Dissolution occurs only if the percolation field exceeds a critical value. (iii) Molecular weight effects are caused by energy conduction in the chains. (iv) All aqueous dissolution of polymers follows one dimensionless master equation; in other words, the dissolution properties of all polymers scale the same way. (v) Inhibitors work by clustering the percolation sites. (vi) Neutral salts enhance the dissolution by increasing cation flux, and inhibit it by competing with anion movement.
--[p44]-- The value of $x _ { \mathrm { c } }$ is determined for each resin from a plot of log R versus x, where log R goes to 21 for ${ x _ { \mathrm { c } } } . ^ { 2 0 8 }$ Typically, the values of $x _ { \mathrm { c } }$ determined experimentally are consistent with $p _ { \mathrm { c } } \quad 0 . 2 .$ a value that is reasonable for a large number of three-dimensional percolation processes. 209
<sup>204</sup>W.D. Hinsberg and M.L.
--[p45]-- Figure 11.40 shows a plot of log R versus log $( p - p _ { \mathrm { c } } )$ for seven structurally different resins, as well as a dimensionless master curve obtained by taking the ratio of the dissolution rates of the seven structurally different resins relative to $R _ { 1 }$ , the dissolution rate of polyhydroxystyrene, i.e., a fully occupied percolation field $( x \_ p \_ 1 )$ versus $p ,$ according to the equation<sup>210</sup>
$$
--[p44]-- <sup>207</sup>According to percolation theory, a branch of mathematics dealing with phenomena such as the for mation of connected channels (otherwise called “Percolating clusters”) from randomly distributed sites on a grid, such a system would be expected to have a strongly nonlinear response if the number of sites per volume (otherwise called “degree of space filling”) is close to a threshold value called the “percolation threshold.” For more details, see, for example, D.
Staufer, Introduction to Percolation Theory, Taylor & Francis, London (1985).
--[p44]-- Guttierez, “Effect of developer composition on photoresist perform ance,” Proc. SPIE 469, 57 (1984).
<sup>205</sup>R. Dammel, Diazonaphthoquinone based Resists, p. 58, SPIE Press, Bellingham, WA (1993).
<sup>206</sup>T.F. Yeh, H.Y. Shi, and A. Reiser, “A percolation view of novolak dissolution and inhibition,” Proc. SPIE 1672, 204 (1992); “Percolation view of novolak dissolution and dissolution inhibition,” Macromolecules 25, 5345 5352 (1992).
--[p45]-- 65, SPIE Press, Bellingham, WA (1993).
<sup>212</sup>ibid.
problem with the percolation model is that it predicts a resist contrast that is far lower than what is observed experimentally.
--[p44]-- The percolation parameter is readily determined from the density of hydrophilic sites x from the relation $p _ { } + b _ { }$ , where the constants a and b are determined by setting p 1 for x 1, corresponding to the maximum density of free hydroxyl groups in the group of resins studied, and by setting $p _ { \mathrm { c } } \quad a x _ { \mathrm { c } } + ( 1 - a )$ , where $x _ { \mathrm { c } }$ is the critical density of percolation sites for which dissolution no longer occurs.
--[p45]-- \log \left( \frac { R } { R _ { 1 } } \right) = - 2 \log { ( 1 - p _ { \mathrm { c } } ) } + 2 \log { ( p - p _ { \mathrm { c } } ) } .\tag{11:36}
$$
It is remarkable that these seven structurally different resins all yielded a slope of 2 on log R versus log $( p - p _ { \mathrm { c } } )$ plots for a value of $p _ { \mathrm { c } } \quad 0 . 2$ , all of them mapping perfectly onto the same master curve.<sup>211</sup> It should be pointed out that a major
<sup>208</sup>R.
--[p44]-- Percolation theory<sup>207</sup> predicts for the dissolution rate R an equation of the form
$$
R = k ( p - p _ { \mathrm { c } } ) ^ { 2 } ,\tag{11:35}
$$
where k is a constant, $p$ is the percolation parameter (i.e., the degree of filling of the percolation field), and $p _ { \mathrm { c } }$ is the percolation threshold (i.e., the critical value of $p$ above which the cluster size tends to infinity).
--[p45]-- Dammel, Diazonaphthoquinone based Resists, p. 62, SPIE Press, Bellingham, WA (1993).
<sup>209</sup>T.F. Yeh, A. Reiser, R.R. Dammel, G. Pawlowski, and H. Roschert, “Scaling law for the dissol ution of phenolic resins in aqueous base,” Proc. SPIE 1925, 570 (1993).
<sup>210</sup>F. Yeh, A. Reiser, R.R. Dammel, G. Pawlowski, H. Roschert, “Scaling law for the dissolution of phenolic resins in aqueous base,” Proc. SPIE 1925, pp. 570 582 (1993); R. Dammel, Diazonaphtho quinone based Resists, p.
--[p44]-- 11.16.1.4 The percolation model of resist dissolution
The idea of novolac as an amphiphilic polymer into which the developer penetrates through a chain of hydrophilic sites has led to a mathematical treatment of resist dissolution as a percolative diffusion process.<sup>206</sup> The basic ideas of the percolation theory of dissolution include the following six key facts. (i) The dissolution rate is determined by transport of ions through the percolation zone.

===== [p226-229] X-Ray and Extreme Ultraviolet Lithographies > 14.3.1 EUV multilayer mirrors (15块) =====
--[p227]-- From the above equation, it can be seen that having low component absorption and maximizing the difference between the real part of the refractive indices of the two components provide the overall maximum reflectivity for the multilayer.<sup>39</sup>
<sup>36</sup>ibid.
<sup>37</sup>ibid.
<sup>38</sup>ibid.
<sup>39</sup>ibid.
<sup>40</sup>ibid.
At 13.5-nm wavelength, silicon and molybdenum make an excellent pair of materials for an EUV multilayer mirror.
--[p228]-- The real part of their refractive indices is quite different in the EUV spectral region; in addition, molybdenum has the lowest absorption at EUV relative to other alternative metals with reasonable 41 single interface reflectivity.
--[p228]-- In fact, normal incidence multilayer mirrors with reflectivity approaching 70% at 13.5 nm have been fabricated using the molybdenum-silicon pair.<sup>42</sup> Figure 14.5 shows the calculated reflectivity curve for perfectly smooth interfaces of 50 alternating pairs of molybdenum (2.5 nm) and silicon layers (4.2 nm), indicating a theoretical peak reflectivity of 74%.
--[p229]-- In the most ideal case, their surface chemistry must be such that carbon and oxygen atoms recombine on their surfaces to form carbon dioxide, which could be easily desorbed thermally or by electron- or photon-stimulated desorption processes associated with the incident EUV flux. They must be impermeable to carbon or oxygen diffusion, either into the ML or out, from the ML to the surface. If the capping layer is polycrystalline, a specific crystallographic texture might be required.
--[p226]-- 14.3.1 EUV multilayer mirrors
The main optical elements used in EUV optics are based on multilayer (ML) film reflectors. As stated above, at 13.5 nm, a single-surface reflector made of any material has very low reflectivity. For instance, at normal incidence, the reflectivity of molybdenum is about $1 0 ^ { - 3 }$ at 13.5 nm (see Fig. 14.3), which corresponds to an electric field amplitude reflectivity of about 3%.
--[p229]-- Assuming a maximum phase shift of p from one side of the spectrum to the other, the bandwidth of the multilayer reflector is expressed $\mathrm { a s } ^ { 4 5 }$
$$
\frac { 2 \Delta \lambda } { \lambda } = \frac { 1 } { N } .\tag{14:7}
$$
To protect the ML coating that is part of an EUV optic or EUV reticle, a capping layer is often deposited on top of its surface. Bajt et al.<sup>46</sup> have identified the properties that good capping layers must possess.
--[p228]-- 2 d = { \frac { m \lambda } { \sin { \theta } } } ,\tag{14:6}
$$
<sup>41</sup>ibid.
<sup>42</sup>C. Montcalm, S. Bajt, P.B. Mirkarimi, E. Spiller, F.J. Weber, and J.A. Folta, “Multilayer reflective coatings for extreme ultraviolet lithography,” Proc. SPIE 3331, 42 51 (1998).
<sup>44</sup>ibid.
<sup>43</sup>B. La Fontaine, “EUV optics,” in Extreme Ultraviolet Lithography, B. Wu, A. Kumar, Eds., Chapter 4, McGraw Hill, New York (2009).
--[p226]-- <sup>33</sup>ibid.
<sup>34</sup>ibid.
<sup>35</sup>ibid.
$$
2 d = { \frac { m \lambda } { \sin { \theta } } } ,\tag{14:4}
$$
where $2 d$ is the period or spacing of the reflecting planes, u is the angle of incidence of the light, and m is the order of diffraction from this periodic structure.
Practically all materials have very short attenuation lengths in the EUV range; this significantly limits the reflectivity of actual multilayer film reflectors.
--[p227]-- Maximizing reflectivity at each interface and minimizing absorption of the spacer material makes the choice of the materials to be used for this purpose extremely critical.<sup>37</sup> The reflectivity at the interface between two different materials is expressed as<sup>38</sup>
$$
--[p226]-- By constructing a smooth substrate, comprising a multilayer stack of alternating thin (a few nanometers) layers of molybdenum and silicon, with negligible photon absorption, it is possible to significantly increase the reflectivity from such structures through constructive additions of the amplitudes of the multiply reflected waves<sup>36</sup> (see Fig. 14.4). The Bragg equation expresses the condition for coherent addition of the EUV radiation reflected from these multiple interfaces:
--[p227]-- R = \frac { | n _ { 2 } - n _ { 1 } | ^ { 2 } } { | n _ { 2 } + n _ { 1 } | ^ { 2 } } = \frac { ( \hat { \bf { b } } _ { 2 } - \hat { \bf { b } } _ { 1 } ) ^ { 2 } + ( \hat { \bf { \bf { \beta } } } _ { 2 } - \hat { \bf { \beta } } _ { 1 } ) ^ { 2 } } { 4 } ,\tag{14:5}
$$
where $\beta _ { i }$ is the imaginary part of the refractive index of component I, and $\ S _ { i }$ is the real part of the refractive index of component i.
