Repository: NARUTOBEST/semiconductor-knowledge-qa

# heldout 泛化集出题管线(v2,2026-10-01)

与 `pipeline/dev/` 平行、互不混放的 heldout 侧出题管线。
总协议见 `../protocol_v2.md`(v2:取消 source 隔离红线,全库遴选文档)。

## 本目录内容
| 文件 | 用途 |
|---|---|
| `fetch_material.py` | 从 Qdrant(16333 转发)抓取本 track 8 篇文档的真实 chunk 原文 |
| `draft_material/` | 8 篇素材 txt + 草稿 json(每篇 25 题,含 evidence 逐字摘录) |
| `build_datasets_heldout.py` | 草稿 -> `eval/qa_sets/v2_20261001/heldout_200.json` + 校验报告 |
| `_extract_result.py` | 出题 agent 结果恢复(从会话 transcript) |
| `_verify_acceptance.py` | evidence 溯源覆盖率校验(自动发现本目录全部草稿) |
| `_prompt_template.txt` | 出题 agent 提示词模板 |
| `acceptance_report.json` / `_acceptance_failures.txt` | AI 验收记录(heldout 侧) |
| `verify_log.md` | 人工核对清单(heldout 200) |

File: eval/pipeline/heldout/draft_material/12_先进封装材料.txt (part 33 of 34)
--[p22]-- Relying on the piezoelectric effect of a ceramic beam when driven to vibrate by a small mass via gravitation, mechanical energy can be converted into electricity. Many types of MEMS microgenerator have been developed using piezoelectric thin film cantilevers [115]. However, their relatively large size, bio-incompatible nature, and low sensitivity to small vibrations seriously restrict the application in nanotechnologies and the advantages provided by nanomaterials.

===== [p193-193] Chapter 19 Digital Health and Bio-Medical Packaging > 19.3.6 Soft Errors and Single Event Upsets (3块) =====
--[p193]-- Our understanding of the physics of soft errors and their impact on integrated circuit technology is certainly not new, but very high reliability requirements in lifesustaining devices lead to a variety of safety features incorporated into them.
--[p193]-- 19.3.6 Soft Errors and Single Event Upsets
Because of the aggressive power management and moderate computational burden used in implantable medical devices, there is a strong push towards running ICs at extremely low voltages in order to save power. These operating modes can lead to exacerbated sensitivity to soft-errors from alpha particles, thermal neutrons, and energetic neutrons from cosmic radiation.
--[p193]-- In order to minimize the power, area, and computational burden of these features (such as error correcting codes, redundancy, data integrity checking, etc.) it is highly desirable to utilize packaging materials and technologies that minimize the potential impact of alpha particle induced upsets by maintaining high levels of purity in materials and cleanliness in processing and manufacturing.
Cleaner end product packaging reduces the burden and necessity of additional safety features in the product.

===== [p216-216] Chapter 19 Digital Health and Bio-Medical Packaging > B (2块) =====
--[p216]-- B
Back side treatment, 219
Ball grid array (BGA), 3, 4, 365, 408, 548
BCB, 16, 24, 25, 28, 30, 31, 34, 42, 160, 161, 314, 495, 497, 549, 550, 556, 559, 583–594, 597, 616
BGA, 3, 4, 38, 39, 40, 47, 88, 162, 204, 206, 208, 211, 254, 261, 264, 326, 340, 349, 351, 365, 376, 378, 408, 415, 420, 434, 548
Bio-medical sensors, 681
Blind via (BV), 243, 247
Bonding, 16–28, 39, 51–72, 96–99, 102, 113–174, 222, 376, 409, 410, 414, 603, 668–669, 693
--[p216]-- Bonding wire, 113, 120, 130–134, 151, 160, 168, 170, 409, 414, 417, 632
Bumping, 131, 168, 170, 265, 330, 331, 373, 377, 384, 385, 386, 388, 389, 547, 550, 551–593

===== [p133-135] Chapter 18 LED and Optical Device Packaging and Materials > 18.1.1 Introduction (14块) =====
--[p133]-- The efficiency of white LEDs has now exceeded that of the most energy efficient fluorescent lighting, permitting an expected rapid penetration of LED lighting into not only special lighting market, but also the global \$70 billion general lighting market. The adoption ofLED lighting will make a great impact on our economy, our energy supply, our environment, and thus our life, as shown in the following list:
 LED lighting potential in US (white LEDs @150 lm/W; DOE)
--[p134]-- passed legislation for adopting more efficient lighting that are best met with LEDs
This rapid progress in adopting LED lighting can be represented by the England’s Palace in converting the center room chandelier (Fig. 18.1): all 32 twenty-five watt tungsten lamps were removed, and a low voltage system controlling 2.8 watt LED lamps were installed initiating an energy saving in excess of 80%. The LED lamps are also used for illuminating the Grand Staircase in Buckingham Palace (Fig. 18.2).
--[p133]-- The rapid growth and the expected continuing rapid growth in LED and applications is driven by the rapid progress in LED technologies and the global energy supply as well as environmental concerns. For example, 32 tons Hg per year is used to make fluorescent lamps in U.S. alone. In U.S., according to Department of Energy (DOE), 22% of all oil/gas/coal/nuclear energy goes to lighting, and 30%, the largest category, of all electricity is consumed in U.S. by lighting.
--[p135]-- The first section will review materials challenges and some solutions for the packaging of high power LEDs, followed by functions of packaging and materials for advanced optoelectronic device packaging/manufacturing. The advanced encapsulation, lens, chip bonding and PCB materials for high power LED packaging will be presented in these sections.
--[p135]-- As a conclusion, we will point out the directions of materials for advanced high-power LED and optoelectronic device packaging as well as the requirements and approaches to determine LED performance and reliability.
--[p135]-- Although the basic functions ofthe packaging materials for LEDs are shared by those of IC devices, i.e., the die bonding, wire bonding, and die encapsulation, there are additional unique requirements of the packaging materials for LED packaging. This can be most clearly illustrated by the encapsulant materials. The encapsulant materials for IC devices are silica filled so that the materials can have low coefficient of thermal expansion (CTE), high flame resistance, and low moisture absorption.
--[p135]-- It is proper to point out here that although this chapter will focus on the packaging materials for LEDs, the information provided by this chapter is equally applicable to the packaging of other optical devices including laser diodes, optical sensors, fiber optic devices, optical detectors, optical couplers, etc.
The remaining part of this chapter is organized as follows.
--[p133]-- 18.1.1 Introduction
Since the commercialization of blue light emitting diodes (LED) in middle 1990s [1], the applications of LEDs have been rapidly extended. As shown in Table 18.1, the global LED packaging (which has the largest profit margin among LED value chain) alone in 2006 reached the market value of \$7.749 billion, which is expected to grow to \$11.156 billion in 2009.
--[p135]-- LED packaging, as stated above, has the largest profit margin as well as the market value among the entire LED value chain. Similar to integrated circuit (IC) device packaging, the packaging materials are critical to the LED packaging because the device packaging and assembly yield, and the device reliability and lifetime are determined by the quality of packaging and assembly materials as well as their processing.
--[p133]-- US | 845 | 709 | 851 | 1,002 | 1,226 | (16.1%) | 22.4%
Japan | 2,987 | 3,337 | 3,637 | 3,964 | 4,281 | 11.7% | 8.0%
Total | 6,700 | 7,749 | 8,740 | 9,869 | 11,156 | 15.7% | 13.0%
 The national and local governments have already introduced legislations for adopting more efficient lighting that are best met with LED lighting:
 4 States (CA, CT, MD, NJ) energy efficiency act that are best met with LEDs
 Legislation pending in 10 other States
 Austrian, EU, Japan, South Africa, etc.
--[p133]-- 1 Global LED chip packaging trend by region (US \$, million)
Country | 2005 | 2006 | $2 0 0 7 ^ { \ast }$ | $2 0 0 8 ^ { * }$ | $\overline { { 2 0 0 9 } } ^ { * }$ | $2 0 0 6 ^ { * }$ | $\overline { { 2 0 0 9 } } ^ { * * }$
China | 425 | 534 | 695 | 853 | 1,089 | 25.6% | 27.7%
Taiwan | 1,164 | 1,313 | 1,445 | 1,589 | 1,732 | 12.8% | 9.0%
Korea | 613 | 750 | 931 | 1,111 | 1,282 | 22.3% | 15.4%
Europe | 666 | 1,106 | 1,181 | 1,350 | 1,546 | 66.1% | 14.5%
--[p133 [表]]--  50% reduction in electricity use for lighting (¼ 100 power plants; DOE)
 \$125B saving on electricity from 2005 to 2025 (DOE)
 Reduction of 28-40 M tons/yr of carbon emissions
 Reduction of >1 M tons/yr in nitrous/sulfur dioxide emissions
 No mercury: 32 tons/yr mercury used for fluorescent lighting
 Intrinsically safe: no electrocution (vs. 120VAC), no fire
 Directly compatible with battery and solar technologies (12VDC)
Table 18.
--[p135]-- Although LED lighting is expected to be adopted eventually for general lighting, the largest applications of colored and white LEDs are for (1) automobile interior and exterior lighting; (2) backlighting for mobile devices and small and middle sized liquid crystal displays (LCD); (3) single and traffic lighting; and (4) LED display. In fact, those applications now account for about 90% of the LED needs.
--[p135]-- But the encapsulant materials for LEDs must not be filled with conventional silica fillers because of optical transmission requirements. This presents serious challenges to the development of LED packaging materials, which is exactly the objective of this chapter to review those challenges and to point out the direction of further development.

===== [p148-150] Chapter 18 LED and Optical Device Packaging and Materials > 18.3.1 Encapsulation Materialsfor Standard LEDs (9块) =====
--[p149]-- Depending on the application, SMT packages can be made very small. The smallest devices are 0.5–1 mm wide and tall, which is just a little more than the dimensions of the die. The thermal resistance of SMT packages ranges from 300 to 500 KW<sup>1</sup>, which limits the maximum applicable current to 100–150 mA. SMT packages can also house several chips, e.g. the generation of white light or as multiple-color LEDs. An example for a multi-chip SMT package is shown in Fig. 18.16.
--[p149]-- Surface mount devices (SMDs) are loaded and soldered on the same side, providing several benefits for industrial production such as faster placing in automatic machines, smaller size, less parasitic effects, and lower costs. In particular, in applications where space is limited such as in mobile phones and back lighting unit for laptop, the surface mount technology (SMT) is superior [16].
Figure 18.15 shows a standard SMT-package for LEDs.
--[p149]-- The die is attached to the lead-frame with the pre-molded plastic housing. A wire bond connects the die’s top electrode to the other part of the lead-frame. Then, the cavity of lead-frame is filled with encapsulant. The flat-top of epoxy-air interface of SMT-packages results in a 10% lower extraction efficiency compared to radial packages with epoxy domes. However, for applications with the need for narrower emission profiles or more directionality, a transparent lens can be added.
--[p148]-- It was originally designed for low current indoor applications and has a maximum thermal resistance of 280 K $\mathbf { W } ^ { - 1 }$ limiting the electrical input power to a few hundred mW. The LED chip has typically a lateral dimension of $2 0 0 { - } 3 0 0 \mu \mathrm { m }$ . It is attached to the metal lead frame by the epoxy-based die attach adhesive so that the lead frame can act as electrical contact to the outside.
--[p149]-- High power LEDs are designed for operation currents of 1A or even higher. For this current range, the package has to be capable of dissipating more heat generated from the die with high junction temperature compared to the standard package. Therefore, high power packages, such as the one shown in Fig. 18.17 (with the highest drive currents up to 1500 mA), usually include a heat sink metal base and thermal enhanced substrate (PCB).
Fig.
--[p148]-- The use of epoxy encapsulant typically doubles the light extraction efficiency due to the enhanced light extraction efficiency at epoxy-chip interface and the dome-shaped epoxy lens. Standard diameters of the epoxy domes are 3 and 5 mm, and the packages are therefore named ‘‘3 or 5 mm-LED package’’ or ‘‘lamp type LED’’.
--[p148]-- 18.3.1 Encapsulation Materialsfor Standard LEDs
LED packages can be divided into two categories: through hole and surface mount. Through hole components like the radial package are loaded to a PC board from one side and soldered from the other. A simple through hole (radial) LED package is shown in Fig. 18.14.
--[p148]-- The lead frame is shaped in such a way that it can act as a mirror cup as well as heat sink for the LED chip. A separate metal pin is connected to the bond-pad on the LED chip by gold wire and acts as second electrode. Chip and lead-frame are encapsulated by epoxy to form a dome-shape lens in order to achieve a certain radiation characteristics.
--[p150]-- 18.16 Three-chip LED in an SMT package (Source: PLCC-4 Surface Mount LED indicator from Avago Co.)

===== [p119-121] Chapter 17 Microelectromechanical Systems and Packaging > 17.4 Packaging for MEMS (14块) =====
--[p120]-- Photosensitive benzocyclobutene (BCB) dielectric layer is spin-coated and patterned on CPW lines. Adhesive spacer film is milled to create slot-openings. The switch electrode metallization is patterned on Kapton-E polyimide film, which is machined using Excimer laser to create slot-openings. These layers are aligned using a fixture and laminated using a thermo-compression bonding cycle.
--[p121]-- Finally, a plastic cap is attached to the detection chip using double-sided tape, and inlet and outlet tubing is attached to the CPCR device with epoxy.
--[p121]-- 17.8) are needed to seal these PCB MEMS devices if hermetic or vacuum sealing is required. On the other hand, embedded capacitors, inductors and resistors are well known to be critical to PCB-based systems demanding small size and low cost. Similarly, there is a good opportunity to laminate PCBMEMS devices with other circuits for small size, low-cost systems. We expect PCB MEMS to become a viable alternative to silicon MEMS in the future.
--[p120]-- These switches are manufacturable using printed circuit board (PCB) facilities, and they can be integrated with PCB-based RF circuits and antennas. We expect them to have an impact on PCB-based applications. However, with the large size, there are concerns about their RF losses. The insertion loss could be less than 0.3 dB and the isolation could reach –50 dB at the designed frequencies. Such performance is close to that achieved by thin-film based RF MEMS.
--[p119]-- 17.4 Packaging for MEMS
We have discussed packaging of MEMS devices and the use of MEMS devices for advanced packaging technologies. Another interesting MEMS and packaging relationship is to apply packaging technologies to fabricate MEMS devices. This section will discuss the use of the soldering technology to fabricate three-dimensional surface-micromachined MEMS devices, followed by the use of the flexible circuit technology to fabricate RF MEMS devices.
--[p119]-- The third case is about the use of the low temperature co-fired ceramics (LTCC) technology to fabricate lab-on-a-chip devices.
One of the most common methods for fabricating MEMS devices is by using surface micro-machining, which is, however, unable to produce highly threedimensional structures. A common solution is to fabricate flat, 2D hinged components that can be lifted or rotated into assembled structures. These hinged devices need to be assembled after fabrication.
--[p119]-- Manual assembly usually consists of rotating the plates by hand using high precision micro-manipulators. This form of assembly is not practical for mass assembly and manufacturing though, and is rarely effective. An interesting solution is the use of the surface tension properties of molten solder or glass as the assembly mechanism [17].
The solder method involves using a standard hinged plate with a specific area metallized as solder wet table pads.
--[p121]-- The third example of packaging for MEMS is the use of ceramics for labon-a-chip applications. Figure 17.17 shows a ceramic based polymerase chain reaction (PCR) demonstrated by Sadler et al. [41]. A continuous flow polymerase chain reaction (CPCR) device for DNA amplification and an electronic DNA detection chip are fabricated using a multilayer low temperature co-fired ceramics (LTCC) platform.
--[p121]-- This RF MEMS switch is an example of MEMS devices fabricated using printed circuit boards (PCB) or flexible circuit boards. There are other devices demonstrated for microfluidic, pressure sensor and other sensor and actuator applications. In general, PCB MEMS devices are larger than silicon MEMS devices. Their mechanical responses are slow due to the large size. Barrier coating technologies for polymer capping (see Fig.
--[p119]-- Once the solder is in place, it is heated to its melting point, and the force produced by the natural tendency of liquid to minimize its surface energy pulls the free plate away from the silicon substrate (Fig. 17.15). Solder is a predominant technology for electronics assembly and packaging. It is not only used for electrical connections, but also for sub-micron accuracy alignment in many packaging applications such as optoelectronic passive alignment [46].
--[p121]-- LTCC allows 3-D integration of microfluidics, heaters, and surface-mount temperature sensors for the device. The device is designed according to the Dupont 951 tape system. Multiple layers of green-sheet ceramic tape are processed, aligned, laminated, and then fired to form the device. Microfluidic channels are formed by mechanical punching or laser machining of the layers designed. Gold is used for sensor electrodes and connection terminals, and silver/ palladium is used for the heaters.
--[p120]-- In fact, we expect to see more and more MEMS devices to be fabricated using polymer materials. A good example is a flexible circuit-based RF MEMS. Figure 17.16 shows different layers and assembled prototype of X/Ku band switches demonstrated by Ramadoss et al. [36, 37, 38]. Coplanar waveguide (CPW) lines for mounting switches and on-wafer multi-line TRL calibration are patterned on the metallization layer of a Duroid substrate.
--[p121]-- Both materials are deposited and patterned using thick-film printing techniques. Electrical vias are fabricated by mechanical punching of holes filled with thick-film silver paste. All the layers are aligned, laminated using low-pressure lamination technology, and fired $8 5 0 ^ { \circ } \mathrm { C }$ . Silicon transistors for temperature sensing can be soldered onto the ceramic devices.
--[p119]-- Using solder, hundreds or thousands of precision alignments can be accomplished with a single batch reflow process. In addition, solder provides high quality mechanical, thermal, and electrical connections. The SEM photograph of the three-dimensional fan developed by Kladitis et al. [27] is an illustration of the excellent capability of solder assembly.
Silicon processing is not the only means to fabricate MEMS devices.

===== [p184-184] Chapter 19 Digital Health and Bio-Medical Packaging (1块) =====
--[p184]-- Chapter 19 Digital Health and Bio-Medical Packaging
Lei Mercado, James K. Carney, Michael J. Ebert, Scott A. Hareland, and Rashid Bashir
Abstract This chapter reviews the healthcare trends and implications, as well as electronic packaging applications in implantable devices, pacing leads, biomedical sensors, and point-of-care sensors. Each presents unique opportunities and challenges for electronic packaging and materials.
Keywords Implantable devices - bio-medical sensors - leads - point of care - packaging

===== [p162-162] Chapter 18 LED and Optical Device Packaging and Materials > 18.3.2 Encapsulation Materialsfor High Power LEDs (2块) =====
--[p162]-- 18.3.2 Encapsulation Materialsfor High Power LEDs
Epoxy encapsulants are commonly used in standard LED applications. However, for the high power LEDs (input power >1 W), the epoxy encapsulants show photo-thermal induced degradation caused by both high junction temperature from these LED diodes and photo-generated transmission losses from blue/UV LEDs. The degradation causes severe discoloration of epoxy encapsulants at encapsulant-die interface and thus the reduction in lifetime.
--[p162]-- In contrast to traditional epoxy encapsulants, silicone material is expected to have high resistance to discoloration caused by both the high temperature and blue/ UV emissions from high power LED light sources, as well as wide operation temperature, stress-relieving, and better flame resistance.

===== [p168-170] Chapter 18 LED and Optical Device Packaging and Materials > 18.3.2.2 Silicone Encapsulant for White LEDs (9块) =====
--[p169]-- In contrast to high refractive index silicones, low refractive index silicones without phenyl groups are expected to have better resistance to discoloration caused by high radiation flux from blue/UV LEDs light sources in high power white LEDs.
Fumed silica is the most common used filler in silicone systems to increase the strength, and is the main ingredient that produces many silicone rubbers used in multiple industries today.
--[p168]-- Therefore, the fumed silica (surface treated), which has a good compatibility with silicone, can further be used to prevent the settling of phosphor particles. For silicone curing, cure inhibitors such as sulphur, amines, and tins should be recognized in the HB LED package. Often, fluxes and die attach adhesives contain such materials. If these materials cannot be altered, custom silicone dispersion formulations may need to be developed to compensate for this inhibition.
--[p170]-- Consistency is dependent on the shearing capacity ofthe dispersion equipment, the length ofshearing time, the viscosity of the liquid, and the particle size and density of the powder.
Typically, the maximum shear time is determined when the viscosity has plateaued or slightly decreased. The higher the surface area of the particle, the more difficult the powder is to disperse and the more energy is needed to wetout the surface areas.
--[p169]-- These particles are nonporous and allow a better interaction with the silicone into which they are dispersed. To improve the solubility and wet-out of the fumed silica even more into the silicone, the fumed silica is often treated with a chemical to reduce the attractive forces called hydrogen bonding.
Consistency is the key in making a dispersion of any powder. The objective is to uniformly mix and disperse the powder particles throughout the entire liquid.
--[p170]-- The ideal dispersion would be to have the phosphor particles all broken down into primary particles of uniform size and separated from each other uniformly with each particle covered by a uniform layer of silicone. Non-uniform mixing will cause clumping and settling and not provide the desired effects required from the dispersion, in our case, optimum light output.
--[p170]-- Another key property affecting dispersions is the powder particle structure. The more highly structured the particle means that it is harder to get into the space around the particles and more difficult to disperse.
--[p168]-- 18.3.2.2 Silicone Encapsulant for White LEDs
As mentioned earlier, a 2-part platinum cure system will most likely be chosen to mix with phosphors for white LEDs encapsulation. By adding phosphor, most of the physical properties of cured silicone including adhesion will decrease. Although the mixed silicone usually has a higher viscosity than mixed epoxy system, the settling issue of phosphor particles inside the phosphor/silicone mixture still presents during the cure process.
--[p169]-- However, recent high power white LEDs utilizing UV or blue LEDs as primary sources have shown photo-generated transmission losses caused by phenyl functional groups in the silicone, resulting in the discoloration of high refractive index silicones and thus the reduction in lifetime of LEDs.
--[p168]-- The package design and stress at the die level will be the primary factors in choosing the hardness and adhesion strength of the silicone dispersion when cured.
Most high refractive index silicone systems have the best thermal stability of any available silicones. The addition of the phenyl functional groups in silicone systems not only increases refractive index but also decreases the effects of temperature on the chemical structure of the silicone polymer due to steric hindrance.

===== [p186-186] Chapter 19 Digital Health and Bio-Medical Packaging > 19.3 External Packaging of Implantable Medical Devices (1块) =====
--[p186]-- 19.3 External Packaging of Implantable Medical Devices

===== [p8-8] Chapter 15 Nanomaterials and Nanopackaging (2块) =====
--[p8]-- Also, operation principle, fabrication techniques, and packaging of piezoelectric nanogenerators based on vertically aligned Zinc oxide (ZnO) nanowires (NWs) are reviewed in great details and possible solutions for improving the nanogenerator’s performance by improving the packaging technique are discussed.
Keywords Nanotechnology - nanopackaging - nanoparticle - nanosolder - carbon nanotube - zinc oxide - nanogenerator - nanowire - piezotronics - semiconductor nanomaterial
--[p8]-- Chapter 15 Nanomaterials and Nanopackaging
X.D. Wang, Z.L. Wang, H.J. Jiang, L. Zhu, C.P. Wong, and J.E. Morris
Abstract This chapter provides a brief overview on nanomaterials and nanopackaging, and then a review on recent advances on nanoparticles and their applications, lead-free nanosolder, carbon nanotubes (CNT) and their applications for interconnect, thermal management, and integration into microsystems.

===== [p217-217] Chapter 19 Digital Health and Bio-Medical Packaging > G (1块) =====
--[p217]-- G
Glass fabric, 248, 250, 274, 279, 280–283, 295, 296, 297, 300
Glass reinforcement, 274, 294, 295, 296, 303
Grinding, 28, 31, 32, 222–229, 231, 233, 236, 254, 255

===== [p157-158] Chapter 18 LED and Optical Device Packaging and Materials > White LED Packages (8块) =====
--[p157]-- This can be due to the stronger temperature dependence of the red LED emission power, which decreases faster at high temperature than that of green and blue LEDs [27]. Moreover, the driving electric circuit for this method is too complex to use. It requires the use of sophisticated optical feedback driver electronics to balance the RGB output over temperature and over operational lifetime. For general illumination usage, white LEDs need to have simple driving circuits and broader spectrum [28].
--[p157]-- White LED Packages
Currently, there are three general approaches to generate white light from high power LEDs, illustrated in Fig. 18.22 [25, 26]. The first method directly mixes light from three (or more) monochromatic sources, i.e., red, green, and blue LEDs to produce a white source matching with the RGB sensors in human eyes.
--[p158]-- The blue LED emits a first light typically with peak wavelength of 440 to 480 nm as an excitation light. The yellow phosphor absorbs a portion of blue light and emits a second broadband light with peak wavelength of 560 to 580 nm, generally in the yellow light portion of the spectrum. The combination of the yellow light with the unabsorbed blue light is perceived as white light by human eyes.
--[p158]-- For phosphor based white LEDs, the phosphor absorbs the short-wavelength emitted from the primary LED chip and down-converts it to a longer-wavelength. For example, a white LED can be achieved by combining an LED that emits blue light and a yellow emitting phosphor such as cerium activated yttrium aluminum garnet $( \mathrm { Y } _ { 3 } \mathrm { A l } _ { 5 } \mathrm { O } _ { 1 2 } ; \mathrm { C e } ^ { \bar { 3 } + } )$ .
--[p158]-- The optical properties of dichromatic white light is dependent on the balancing of the blue light power with the yellow light power that is affected by the amount of phosphor (the thickness of the phosphor-containing encapsulant), concentration, density, particle size, distribution, and geometry of phosphor inside LED packages [30–32].
--[p157]-- In addition, red phosphors that can be efficiently pumped by UV LEDs have yet to be developed [29]. The third method uses a blue LED to excite a yellow emitting phosphor integrated into the LED package. This method is the most common approach of making highpower white LEDs for general illumination, because it is much easier to fabricate compared to the previous two methods, while providing much higher efficiency, acceptable CRI, and lifetime [14, 28].
--[p157]-- These trichromatic LED-based white-light sources offer a high luminous efficacy of radiation, a broad range of color temperatures, and excellent colorrendering index (CRI) exceeding 85. However, as the device temperature increases, the chromaticity locus of the trichromatic source shifts toward a lower xy chromaticity coordinate that corresponds to a higher correlated color temperature (CCT).
--[p157]-- The second method uses an ultraviolet LED to excite a combination of red, green, and blue phosphors and simultaneously generate three different colors in such a way that none of the UV LED light is allowed to escape. This approach is advantageous because the emission color would be very reproducible and stable. Moreover, high CRI, similar to fluorescent lamps, can be realized. However, there is a significant loss of efficiency due to photon down-conversion from UV to blue, green, and red.

===== [p163-164] Chapter 18 LED and Optical Device Packaging and Materials > 18.3.2.1 Silicone Encapsulant for UV, Blue and Other Color LEDs Introduction (4块) =====
--[p164]-- Silicones developed for the LED market are thermoset materials and as such are cured with a thermal process. Such a system has several advantages. It can be offered in either one-part or two-part compositions, can be accelerated with heat, shows low cure shrinkage, and is free of cure by-products [42].
--[p163]-- 18.3.2.1 Silicone Encapsulant for UV, Blue and Other Color LEDs Introduction
Silicones are finding wide applicability as packaging materials for HBLEDs. Silicones have many advantages over other materials due to its thermal stability, low modulus, low shrinkage, low moisture absorption, good optical clarity, and adjustable refractive index.
Silicones are highly transparent in the UV-visible wavelength region.
--[p164]-- When compliant gels and soft elastomers are used to encapsulate devices, they provide a soft stress-relieving characteristic that can cushion the devices from internal and external stresses. A critical characteristic of a good encapsulant is adhesion, and silicones can be designed to have good adhesion to the various substrates and components used to build LEDs.
Another key attribute of silicones is their unique cure chemistry.
--[p164]-- With minimal to no absorption losses, the light produced by the LED chip is transmitted efficiently through the silicone material.
Silicones can also be formulated to achieve a wide range of cured modulus values. The hardness can range from soft gels, to harder flexible elastomers, and even up to very hard resinous materials. The cured modulus is dictated by two factors: the crosslink density and the ratio of linear to branched silicon species in the polymer.

===== [p51-51] Chapter 16 Wafer Level Chip Scale Packaging > 16.1 Introduction (3块) =====
--[p51]-- 16.1 Introduction
Electronic packaging and assembly is the basic technology to link the small dimensions of the IC to an interconnecting substrate – usually the Printed Circuit Board (PCB) or a Multilayer Ceramic (MLC) like Low Temperature Co-Fired Ceramics (LTCC) [1, 2]. These substrates combine a number of ICs and passive components to build the final microelectronic system for the users [3].
--[p51]-- New applications with their expanding performance and functionality in conjunction with new device technologies are pushing the requirements and innovation for electronic packaging. Milestones for this progress have been Surface Mount Technology (SMT), Flip Chip in Package (FCIP), Flip Chip on Board (FCOB) and Wafer Level Packaging (WLP) which is evolving to System in Package (SiP) and Heterogeneous Integration (HI) by 3-D packaging using Through Silicon Vias (TSV) [4].
--[p51]-- Therefore the technology boundaries between front-end semiconductor technology, packaging and system engineering are becoming seamless. Heterogeneous integration bridges the gap between nanoelectronics and its derived applications bringing together nanoelectronics, microsystem technologies, bio-electronic and photonic component technologies. The focus of this chapter will be on the materials for WLP which is the basic for all new 3-D integration technologies coming up in the near future.
M.
Topper (¨ \*) Fraunhofer IZM, Gustav-Meyer-Allee 25, D-13355 Berlin, Germany e-mail: michael.toepper@izm.fraunhofer.de

===== [p185-185] Chapter 19 Digital Health and Bio-Medical Packaging > 19.2.2.2 Demographic Changes (2块) =====
--[p185]-- New technologies must be developed that can measure all of the information necessary to manage these patients and communicate it to the managing physicians.
--[p185]-- 19.2.2.2 Demographic Changes
Many patients are facing co-morbidities as they age. Some are managed by a number of different physicians each with a specialty such as general practitioners, internal medicine, cardiology, nephrology, and endocrinology. Treating one condition, however, may prove ineffective unless the other conditions (co-morbidities) are also monitored and treated. Unfortunately, there may be little to no communication among the various specialists.

===== [p196-197] Chapter 19 Digital Health and Bio-Medical Packaging > 19.4.4 Insulation (6块) =====
--[p196]-- 19.4.4 Insulation
Teflon, or polyethylene was used as insulation in early leads. Bonding concerns made Teflon difficult to use in manufacturing, so it was abandoned. The use of polyethylene insulation was stopped because it makes stiff leads which increases the possibility of perforating the heart, and is not biostable [6, 7]. Polyester polyurethanes were tried because of their excellent mechanical properties, but were stopped because they are subject to rapid degradation in water.
--[p196]-- Silicone rubber became the material of choice for insulation because it was nontoxic, chemically inert and biostable. Silicone rubber has low tear strength and had to be used with thicker walls to minimize mechanical damage. Silicone rubber also has a high coefficient of friction in blood which made it difficult to pass two leads in the same vein. As a result, dual chamber pacing did not realize its full potential in the 1970s.
--[p197]-- Additionally, surface treatments were developed to make silicone rubber more lubricious and easier to implant. Thus, today, silicone rubber leads can be made substantially smaller and easier to use, but still not as small and tough as polyurethane leads. Silicone rubber, while chemically inert, still has failure mechanisms, including susceptibility to mechanical damage. Silicone rubber insulation failure due to compressive creep (cold flow) or wear is a concern in multiple lead implants.
--[p197]-- Unfortunately, the softer polyether polyurethanes were discovered to be subject to two previously unknown failure mechanisms, metal ion oxidation (MIO) and environmental stress cracking (ESC) [8, 9, 10] shown in Fig 19.8 (a) and (b). Pacemaker lead manufacturers have learned how to design around these failure mechanisms to produce excellent longevities [11].
High performance silicone rubbers have replaced the early silicone rubbers and allowed the insulation wall thickness to be reduced.
--[p196]-- In the early 1980s polyether polyurethane began to be used as lead insulation. Polyether polyurethane is hydrolytically stable unlike the polyester polyurethane, stronger mechanically than silicone and is slippery when wetted with blood. The increased mechanical properties allowed the insulation thickness to be downsized. The smaller size combined with lubricious surface in blood made it easy to place two leads in one vein making dual chamber pacing a practical therapy.
--[p197]-- Thus, it is probably correct to say that at the present time, there is no optimum insulation material. Manufacturers continue to research new, biostable polymers for insulation.

===== [p207-207] Chapter 19 Digital Health and Bio-Medical Packaging > 19.6.1 Introduction (4块) =====
--[p207]-- Many more opportunities exist in making such point-of-care sensors more pervasive, especially if microfluidics, micro and nanotechnology and lab-ona-chip technologies are employed in the development and realization of these sensors.
--[p207]-- The fact that we are witnessing the largest ever aging population in the US in the coming decades, very high costs of health care, and widespread AIDs epidemic in much of the underdeveloped part of the world, point of care biosensors are urgently needed to help tackle these complex issues. These sensors need to be cheap, disposable and one-time-use and sensitive and be able to detect the target biological entities such as cells, bacteria, viruses, proteins, DNA, or small molecules.
--[p207]-- Currently, only a few examples of point of care sensors are available in the market. The pregnancy test and the blood glucose monitoring are perhaps the two most common examples of tests which can be purchased over the counter, are easy to use, and provide critical information needed by the user. Two additional examples include the cholesterol test and the iSTAT/Abbott cartridges for detection of blood gases, ions, and most recently cardiac markers.
--[p207]-- 19.6.1 Introduction
Point-of-care biosensors can have a wide and profound impact on diagnosis and management of disease. Point-of-care biosensors can be used at the bedside, at the doctor’s office, or at home. The need for such sensors and devices has been on the rise due to an increased need to detect targets of disease for a more efficient management of disease and also for the increased need to manage the disease at the individual level.

===== [p218-219] Chapter 19 Digital Health and Bio-Medical Packaging > S (3块) =====
--[p219]-- Soldering, 54, 61, 62, 63, 64, 71, 115, 181–196, 200, 204, 206, 210, 278, 291, 293, 304, 316, 341, 349, 371, 390, 411, 412, 415, 418, 419, 427, 554
Surface finish, 192, 193, 202, 210, 212, 224, 230, 247, 259, 260, 262, 264, 266, 291, 293, 294, 304, 305, 321, 371, 372
Surface mount technology (SMT), 187, 318, 321, 324, 325, 327, 379, 390, 489, 547, 548, 549, 550, 646
System Integration, 601, 603, 618, 619
--[p218]-- S
SAC, 181, 183, 206, 207, 210, 211, 212, 316, 560
Semiconductor nanomaterial, 503
Singulation, 3, 32, 219, 228, 230, 231, 235–240, 328, 331
SnAgCu, 181, 182, 183, 184, 190, 207, 507, 560, 561
--[p219]-- Solder, 52, 54, 56, 60, 61, 62–66, 69, 71, 77, 78, 79, 80, 84, 85, 86, 87, 92, 94–104, 107, 115, 118, 136, 158, 162, 181–196, 199, 200–213, 246, 249, 250, 251, 258, 260–270, 276, 278, 291, 293, 304, 305, 308, 309, 312–332, 340, 341, 349, 352, 353, 354, 357, 369, 371, 376, 377, 389, 390, 394, 397, 409, 410, 411, 412, 415, 418, 419, 427, 433, 452, 554
Solder-free, 77, 92, 94–104

===== [p186-186] Chapter 19 Digital Health and Bio-Medical Packaging > 19.2.2.4 Information Technology Advances (1块) =====
--[p186]-- 19.2.2.4 Information Technology Advances
The advance in information technology is driving the paradigm shift in medical information management. Seventy percentage of hospitals are making progress in establishing Electronic Health Records. The technology advance will allow increase in patient data collection. On the other hand, information overload and medical staff shortage lead clinicians to demand actionable information. This put increasing demands on data storage and processing capabilities.

===== [p185-185] Chapter 19 Digital Health and Bio-Medical Packaging > 19.2.1 Healthcare Trend and Key Drivers (2块) =====
--[p185]-- While improvements in medical care have allowed people to live longer, that longevity also means people will develop and live with additional chronic conditions requiring medical management. It is also expected that the delivery of care will change from hospitalcentered care to patient-centered care. Patients will take a more active role in managing their own health and move the point of care to their homes.
--[p185]-- 19.2.1 Healthcare Trend and Key Drivers
