Repository: NARUTOBEST/semiconductor-knowledge-qa

# heldout 泛化集出题管线(v2,2026-10-01)

与 `pipeline/dev/` 平行、互不混放的 heldout 侧出题管线。
总协议见 `../protocol_v2.md`(v2:取消 source 隔离红线,全库遴选文档)。

## 本目录内容
| 文件 | 用途 |
|---|---|
| `fetch_material.py` | 从 Qdrant(16333 转发)抓取本 track 8 篇文档的真实 chunk 原文 |
| `draft_material/` | 8 篇素材 txt + 草稿 json(每篇 25 题,含 evidence 逐字摘录) |
| `build_datasets_heldout.py` | 草稿 -> `eval/qa_sets/v2_20261001/heldout_200.json` + 校验报告 |
| `_extract_result.py` | 出题 agent 结果恢复(从会话 transcript) |
| `_verify_acceptance.py` | evidence 溯源覆盖率校验(自动发现本目录全部草稿) |
| `_prompt_template.txt` | 出题 agent 提示词模板 |
| `acceptance_report.json` / `_acceptance_failures.txt` | AI 验收记录(heldout 侧) |
| `verify_log.md` | 人工核对清单(heldout 200) |

File: eval/pipeline/heldout/draft_material/11_Chemistry_Lithography.txt (part 34 of 53)
--[p229]-- And if the capping layer is amorphous, it should be defect free. The capping layers should also be chemically inert with respect to the stack materials underneath; they must be thermally stable, and must generate minimal stresses in the film stack during deposition. Finally, they must be cost effective and consistent with environmental, health, and safety regulations during their manufacture and use.
--[p229]-- They must possess the right optical properties at EUV wavelength, i.e., they should increase or at the very least have no effect on the reflectivity (at l 13.5 nm) of the entire ML coating. They must make continuous and smooth films, even at extremely thin thicknesses. To avoid intermixing in the underlying ML stack, they must be able to be deposited at low temperatures $( < 2 0 0 ^ { \circ } \mathrm { C } )$ .
--[p228]-- It must be noted, however, that the theoretical reflectivity cannot be achieved in practice due to the roughness of the interfaces, which may result from a number of factors such as substrate roughness, the material deposition process, and interfacial chemistry between the pairs of materials.<sup>43</sup>
Given that multilayer reflectors are resonant structures, they typically operate within a narrow range of wavelengths around the Bragg condition
$$
--[p229]-- where 2d is the period or spacing of the reflecting planes, u is the angle of incidence of the EUV radiation, and m is the diffraction order from the periodic structure. For a multilayer mirror with N bilayers, the accumulated phase error for a wavelength offset Dl is $\begin{array} { r l } { \Delta \varphi } & { { } 2 \pi N \Delta \lambda / \lambda } \end{array}$ .

===== [p222-223] X-Ray and Extreme Ultraviolet Lithographies > 14.2.2 X-ray masks (9块) =====
--[p223]-- On the other hand, there are no lens distortions or feature-size-dependent pattern-placement errors associated with x-ray lithography since there are no lenses involved. This implies that a significant portion of the overlay budget can be allocated to the mask in x-ray lithography.
--[p222]-- 14.2.2 X-ray masks
Given that there are no materials that have excellent transparency to x rays, x-ray masks are comprised of very thin membranes (with thickness $< 2 \mu \mathrm { m } )$ , typically made of low-atomic-number materials, on which the circuit patterns are placed in the form of high-atomic-number absorber materials.
--[p222]-- A high percentage of the x rays pass through the low-atomic-number material, but are absorbed or scattered by the high-atomic-number materials, thus generating a contrast for the pattern.<sup>12</sup> Typical materials used as x-ray mask membranes include silicon, boron nitride, silicon carbide, diamond, and silicon nitride.
--[p222]-- Levinson, Principles of Lithography, 2nd ed., SPIE Press, Bellingham, WA, p. 375 (2005).
<sup>13</sup>G.E. Georgiou, C.A. Jankowski, and T.A. Palumbo, “DC electroplating of sub micron gold patterns on x ray masks,” Proc. SPIE 471, 96 (1984).
<sup>14</sup>P.A. Seese, K.D. Cummings, D.J. Resnik, A.W. Yanfo, W.A. Johnson, G.M. Welss, and J.P. Wallace, “Accelerated radiation damage testing of x ray mask membrane materials,” Proc. SPIE 1924, 457 466 (1993).
<sup>15</sup>J.T. Sheu, A. Chu, J.H.
--[p223]-- These challenges include film deformation because of stresses, and susceptibility to vibration when stepped or scanned in an exposure tool.<sup>20</sup> Mask deformation is particularly problematic in x-ray lithography, given that the imaging is 1:1 printing, with no reduction. This necessitates very tight tolerances for x-ray masks relative to reduction printing systems. 21
--[p222]-- Typical materials used as x-ray mask absorbers include gold,<sup>13</sup> tungsten,<sup>14</sup> Ta, TaN,<sup>15</sup> TaSiN,<sup>16</sup> and $\mathrm { T a } _ { 4 } \mathrm { B }$ 17 with the last four materials being the most preferable because they are compatible with various etch and cleaning processes. 18
--[p222]-- <sup>18</sup>H.J. Levinson, Principles of Lithography, 2nd ed., p. 367, SPIE Press, Bellingham, WA (2005).
<sup>19</sup>P.A. Seese, K.D. Cummings, D.J. Resnik, A.W. Yanfo, W.A. Johnson, G.M. Welss, and J.P. Wallace, “Accelerated radiation damage testing of x ray mask membrane materials,” Proc. SPIE 1924, 457 466 (1993).
The use of thin membranes in x-ray masks presents many challenges.
--[p222]-- Ding, and S. Su, “Characteristics of sputtered TaX absorbers for x ray masks,” Proc. SPIE 3676, 42 45 (1999).
<sup>16</sup>J.M. Rocque, D.M. Puisto, D.J. Resnick, K.D. Cummings, W. Chuc, and P.A. Seese, “SNR200 chemically amplified resist optimization,” Proc. SPIE 3048, 90 99 (1997).
<sup>17</sup>C.J. Brooks, K.C. Racette, M.J. Lercel, L.A. Powers, and D.E. Benoit, “Advanced refractory metal and process technology for the fabrication of x ray masks,” Proc. SPIE 3676, 14 23 (1999).
--[p222]-- Membrane materials must have a high Young’s modulus (for silicon carbide, the value is 450 GPa, while it is 900 GPa for diamond), a characteristic that minimizes mechanical distortion as well as makes the membrane damage resistant to prolonged exposure to x rays. 19
<sup>10</sup>A. Reiser, Photoreactive Polymers: The Science and Technology of Resists, p. 337, John Wiley & Sons, Hoboken, NJ (1989).
<sup>11</sup>“Microlithography & mask making,” VLSI Report (1992).
<sup>12</sup>H.J.

===== [p75-78] 12.4 Basic Imaging Theory (20块) =====
--[p77]-- One can define an ideal imaging lens as one that produces an image that is identical to the Fourier transform of the light distribution entering the lens. Ideal lenses in which the image is limited only by the diffracted light that makes it through the lens are described as diffraction limited.<sup>33</sup>
Let us define the objective lens pupil (aperture) function P for an ideal lens as the portion of light that enters the lens; it is 1 inside the aperture and 0 outside:<sup>34</sup>
$$
--[p75]-- <sup>25</sup>E.J. Walker, “Reduction of photoresist standing wave effects by post exposure bake,” IEEE Trans. Electron Dev. ED-22(7), 464 466 (1975).
<sup>26</sup>C.A. Mack, “Optical lithography modeling,” in Microlithography: Science and Technology, J.R. Sheats and B.W. Smith, Eds., p. 111, Marcel Dekker, New York (1998).
<sup>27</sup>Many excellent reviews on lithographic modeling have been written, see for example, C.A.
--[p77]-- A combination of the pupil function with the inverse Fourier transform of the diffraction pattern gives an expression for the electric field at the wafer plane as
$$
E ( x , y ) = F \ ^ { 1 } \{ M ( f _ { x } , f _ { y } ) P ( f _ { x } , f _ { y } ) \} .\tag{12:4}
$$
<sup>31</sup>ibid., p. 114.
<sup>32</sup>ibid., p. 115.
<sup>33</sup>ibid.
<sup>34</sup>ibid., p. 116.
--[p75]-- Mack, “Optical lithography modeling,” in Microlithography: Science and Technology, J.R. Sheats and B.W. Smith, Eds., pp. 109 170, Marcel Dekker, New York (1998). In the treatment here, we follow the general methods adopted by the above referenced source.
Mathematically, these modifications serve as the boundary conditions for the wave equation. 29
--[p78]-- The calculation of the full aerial image involves calculating the coherent aerial image from each point on the source and then integrating the intensity over the source.<sup>38</sup>
--[p76]-- Let us consider the simple case of only the electric field component of light transmittance of a mask pattern, m(x, y), where the mask is in the x-y plane and has both magnitude and phase. For a simple chrome on a glass mask, the mask pattern is binary: either 1 under the glass or 0 under the chrome. Let the $x ^ { \prime } { - y ^ { \prime } }$ plane be the diffraction plane, that is, the entrance to the objective lens, and let z be the distance from the mask to the objective lens.
--[p75]-- The combination of the source and the condenser lens is called the illumination system, and its purpose is to deliver light to the mask and subsequently the objective lens with sufficient intensity, proper directionality and spectral characteristics, and adequate uniformity across the field.
--[p77]-- Since only the diffraction orders that enter the objective lens pupil are used in the imaging, it is necessary to define the maximum angle of diffraction a for which diffracted light just makes it into the lens. This angle is related to the aperture of the lens through the numerical aperture, which is defined as the product of the sine of the maximum half-angle of diffracted light that can enter the lens and the refractive index of the surrounding medium (which is 1 for air).
--[p75]-- 12.4 Basic Imaging Theory
Before delving into aerial image models, we consider first the basic theories of how images are formed in a conventional projection imaging system. Shown in Figure 12.2 is a diagram of a projection imaging system of the kind used in advanced semiconductor lithography. It consists of a light source, a condenser lens, the mask, the objective lens, and the resisted-coated wafer substrate.
--[p77]-- Therefore, NA sin a (since all of the lenses in conventional lithography are in air). Thus, the maximum spatial frequency that can enter the objective lens is $\mathrm { N A } / \lambda . ^ { 3 2 }$
Inside the objective lens, the diffraction patterns of the mask (i.e., the Fourier transform of the mask pattern) that pass through the NA of the lens undergo an inverse Fourier transform that recreates to a finite extent the real image of the mask.
--[p78]-- The aerial image is the intensity distribution at the wafer plane and is the square of the magnitude of the electric field.<sup>35</sup>
For the special case where the illumination is incident on the mask at some angle $\theta ^ { \prime } { } .$ , the effect is simply to shift the diffraction pattern with respect to the lens aperture (in terms of spatial frequency) by an amount sin $( \theta ^ { \prime } / \lambda )$ .
--[p78]-- It should be noted that the extended source method for partially coherent image calculations is based on dividing the full source into individual point sources, with each source being coherent and resulting in an aerial image given by Eq. (12.5). Two point sources from the extended source, it must be pointed out, do not interact coherently with each other. For such cases, the contributions of these two sources must be added to each other incoherently (that is, their intensities are additive).
--[p76]-- 100, SPIE Press, Bellingham, WA (2005).
<sup>30</sup>C.A. Mack, “Optical lithography modeling,” in Microlithography: Science and Technology, J.R. Sheats and B.W. Smith, Eds., p. 113, Marcel Dekker, New York (1998).
$$
M ( f _ { x } , f _ { y } ) = F \{ m ( x , y ) \} ,\tag{12:2}
$$
where $F$ represents the Fourier transform, and $f _ { x }$ and $f _ { y }$ are the spatial frequencies and are simply scaled coordinates in the $x ^ { \prime } { - } y ^ { \prime }$ plane.
--[p76]-- where $f _ { x } = x ^ { \prime } / z \lambda$ and $f _ { y } = y ^ { \prime } / z \lambda$ , which are called the spatial frequencies of the diffraction pattern. The above equation for the diffraction pattern (i.e., the electric field distribution of the mask pattern as it enters the objective lens), it should be noted, is the Fourier transform of the mask’s transmittance.
--[p78]-- Letting $f _ { x } ^ { \prime }$ and $f _ { y } ^ { \prime }$ be the shift in the spatial frequency due to the tilted illumination, Eq. (12.4) becomes<sup>36</sup>
$$
E ( x , y , f _ { x } ^ { \prime } , f _ { y } ^ { \prime } ) = F \textsuperscript { 1 } \{ M ( f _ { x } . f _ { x } ^ { \prime } , f _ { y } . f _ { y } ^ { \prime } ) P ( f _ { x } , f _ { y } ) \} .\tag{12:5}
$$
--[p78]-- If the illumination is incident on the mask from a range of angles, such illumination is called partially coherent, and its effect is to cause a range of shifts, resulting in broadened diffraction orders. (Partial coherence is defined as the sine of the half-angle of the illumination cone divided by the NA of the objective lens.)<sup>37</sup>
--[p76]-- Let us further assume that the illuminating light is monochromatic with wavelength l and that the entire system is in air. Then, the electric field of the diffraction pattern, $E ( x ^ { \prime } , ~ y ^ { \prime } )$ , is given by the Fraunhofer diffraction integral<sup>30</sup>
$$
E ( x ^ { \prime } , y ^ { \prime } ) = \intop _ { \infty } ^ { \infty } \intop _ { \infty } ^ { \infty } m ( x , y ) e ^ { \ 2 \pi i ( f _ { x } x + f _ { y } y ) } d x d y ,\tag{12:1}
$$
--[p76]-- This implies that given a mask in the $x { - } y$ plane described by the electric field transmission $m ( x , y )$ , the electric field M as it enters the objective lens (the $x ^ { \prime } { - y ^ { \prime } }$ plane) is given by<sup>31</sup>
<sup>28</sup>B.W. Smith, “Optics for photolithography,” in Microlithography: Science and Technology, J.R. Sheats and B.W. Smith, Eds., p. 172, Marcel Dekker, New York (1998).
<sup>29</sup>H.J. Levinson, Principles of Lithography, 2nd ed., p.
--[p75]-- Passing through the clear areas of the mask, the light diffracts at apertures on the mask, so that only a portion of the diffracted beam is transmitted through the entrance pupil of the lens, which projects an image of the mask onto the resist-coated wafer.
Because light is a wave, its transmission through apertures is, perforce, described by the wave equation. The presence of an aperture modifies the propagation of such waves relative to transmission through free space or air.
--[p77]-- \begin{array}{c} 1 , P _ { \mathrm { i d e a l } } ( f _ { x } , f _ { y } ) \left\{ { 1 , \sqrt { f _ { x } ^ { 2 } + f _ { y } ^ { 2 } } < \frac { \mathrm { N A } } { \lambda } } \right.  \\ { 0 , \left. \sqrt { f _ { x } ^ { 2 } + f _ { y } ^ { 2 } } > \frac { \mathrm { N A } } { \lambda } \right. } \end{array} .\tag{12:3}
$$
The product of the pupil function and the diffraction pattern describes the light entering the objective lens.

===== [p375-375] Advanced Resist Processing and Resist Resolution Limit Issues > W (2块) =====
--[p375]-- wax-lampblack-soap resists, 199–200   
web system, 457   
weight-average molecular weight, 252   
wet etching, 544–545   
wetting agents, 194   
Wittig reaction, 350   
Wolf rearrangement, 296   
Wollaston doublet lens for microscopes,   
50   
work function, 747   
work of adhesion, 468   
writing rate, 749
--[p375]-- W
W (tungsten), 367, 706, 747   
wafer, 543   
wafer testing, 773   
water, 184   
water marks, 696   
water-based top antireflection coating   
materials, 423   
water-immersion ArF (193-nm)   
lithography, 164, 692–700   
waterless offset lithography, 460–461   
waterless plates, 141   
water-processable resists, 207, 217   
wave theory of light, 40, 42–44   
wavefront aberration, 708   
wavefunction ψ, 132   
wavelength markers, 86   
wave-particle duality, 81

===== [p38-40] 11.16.1.2 The secondary structure model (11块) =====
--[p40]-- It does, however, run into difficulties in explaining the known dependence of the dissolution process on the thermal history of the resin and its free volume status. This is not entirely unexpected for a system controlled by chemical reaction.<sup>190</sup>
In explaining the results of the secondary structure model, Garza et al.<sup>191</sup> suggested that for some resins the deprotonation of the phenol groups of novolacs can be the rate-determining step.
--[p40]-- This will effectively slow down the deprotonation of the resin and make the chemical reaction the rate-determining step in the dissolution process.<sup>189</sup>
The secondary structure model, it must be pointed out, has been remarkably successful in interpreting the large differences in the dissolution rates between resins based on different cresol isomers; it also has a natural explanation for the cation size effect in p-cresol-based novolacs.
--[p40]-- for the rate-determining step seems to indicate that the dissolution rate is limited by the kinetics of the last step, in which an n21 times deprotonated novolac reacts to form an n times deprotonated species, which detaches from the polymer matrix and enters into dissolution in the developer.<sup>194</sup>
<sup>189</sup>A. Reiser, Photoreactive Polymers: The Science and Technology of Resists, p. 217, John Wiley & Sons, Hoboken, NJ (1989).
<sup>190</sup>ibid, p. 218.
<sup>191</sup>C.M.
--[p40]-- Reiser<sup>192</sup> rejected this argument on the grounds that if the deprotonation reaction is indeed the rate-limiting step and the observed high exponent of [OH<sup>–</sup>] in the rate equation is a true kinetic order, this must imply that the reaction involves the simultaneous extraction of many protons from the resist, as Garza proposed;<sup>193</sup> this is an event that Reiser considers highly unlikely. Instead, Reiser points out that the very high reaction order found by Garza et al.
--[p40]-- Arriving at this phenolate site, a small cation will form a tight ion pair with the phenolate ion, binding the charge to a single center. On the other hand, if a large cation arrives at the phenolate site, it will form a loose ion pair, and part of the negative charge of phenolate will remain delocalized over the other phenols of the ensemble, making the second deprotonation step within the group much more difficult.
--[p38]-- Ross, Physical Chemistry, p. 422, Oxford University Press, Oxford, UK (2000).
<sup>183</sup>A. Reiser, Photoreactive Polymers: The Science and Technology of Resists, p. 216, John Wiley & Sons, Hoboken, NJ (1989).
<sup>184</sup>C.M. Garza, C.R. Szmanda, and R.L. Fischer, Jr., “Resist dissolution kinetics and submicron process control,” Proc. SPIE 920, 321 (1988).
<sup>185</sup>M.K. Templeton, C.R. Szamanda, and A.
--[p38]-- Zampini, “Dissolution kinetics of positive photoresists: the secondary structure model,” Proc. SPIE 771, 136 (1987).
<sup>186</sup>A. Reiser, Photoreactive Polymers: The Science and Technology of Resists, p. 217, John Wiley & Sons, Hoboken, NJ (1989).
<sup>187</sup>M.K. Templeton, C.R. Szamanda, and A. Zampini, “Dissolution kinetics of positive photoresists: the secondary structure model,” Proc. SPIE 771, 136 (1987).
--[p38]-- 11.16.1.2 The secondary structure model
The secondary structure model, proposed by Templeton et al.,<sup>185</sup> relates the secondary structures of novolacs [see Figs. 11.36(a) and (b)] to their dissolution behavior. The authors distinguished between structures where intermolecular bonds between novolac molecules predominate and those with predominantly intramolecular hydrogen bonds; and they correlated these to dissolution behavior.
--[p40]-- Garza, C.R. Szmanda, and R.L. Fischer, Jr., “Resist dissolution kinetics and submicron process control,” Proc. SPIE 920, 321 (1988).
<sup>192</sup>A. Reiser, Photoreactive Polymers: The Science and Technology of Resists, p. 218, John Wiley & Sons, Hoboken, NJ (1989).
--[p38]-- They found that, for example, for novolacs made from p-cresol, the secondary structure of the resin brings the OH groups of the phenols together to such an extent that they are linked by a series of intramolecular hydrogen bonds. On deprotonaton of the first phenol group of the ensemble, the resulting negative charge is delocalized via the mobile hydrogens over the whole “nest” of participating phenols (Fig. 11.37).<sup>186</sup>
<sup>182</sup>R.S. Berry, S.A. Rice, and J.
--[p40]-- In particular, they suggested that the dissolution proceeds in two distinct steps, comprising an initial single deprotonation of a hydrogen-bonded cluster, followed by the removal of the remaining proton, presumably in several smaller steps.

===== [p59-60] 11.18.3 Electron-beam curing of resists (12块) =====
--[p59]-- The secondary electrons in turn travel away from their point of creation at relatively slower speeds than the primary electrons, while also producing ions along the trajectory of the primary electrons.<sup>270</sup> Within an order of a picosecond after ionization, molecular rearrangement takes place in the ions and excited molecules, accompanied by thermal deactivation or the dissociation of valence bonds within the molecules in the resist.<sup>271</sup> The radicals, created by these broken bonds, may recombine with each other, or form new bonds and reattach themselves to neighboring polymer chains, which also have broken bonds in their side groups, effectively resulting in cross-linking of the polymer.
<sup>268</sup>W.R. Livesay, A.L. Rubiales, M. Ross, S. Woods, and S.
--[p60]-- In depth-controlled electron-beam exposure, the penetration depth is restricted to a certain fraction of the film thickness, such as the top layer, such that the irradiated top layer of the film is cured, leaving the underlying film unaffected.<sup>273</sup>
<sup>272</sup>A.E. Grun, “Lumineszenz Photometrishce Messungen der Energie absorption im Strahlungsfeld von Elektronequellen Eindimensionaler Fall in Luft,” Z. Naturforsch 12a, 89 95 (1957).
--[p59]-- Campbell, “Electron beam hardening of photoresists,” Proc. SPIE 1925, 426 436 (1993).
<sup>270</sup>A. Chapiro, Radiation Chemistry of Polymer Systems, p. 42, John Wiley & Sons, Hoboken, NJ (1962).
<sup>271</sup>F. Billmeyer, Textbook of Polymer Science, p. 372, John Wiley & Sons, Hoboken, NJ (1971).
The cross-linking processes will persist with continued electron-beam irradiation and will stop only when the entire bulk of the film is cross-linked.
--[p59]-- While nuclear interactions or collisions (also called Rutherford scattering) are elastic and merely change the direction of the electron within the resist, they play no significant role in electron-beam curing of resists. In contrast, it is the electronic interaction between the electron beam and the resist molecules that is utilized in the electron-beam curing of resists.
--[p60]-- The effect of the cross-linking of resist polymer films is to make the film stable to heat such that it cannot be made to flow or melt. A fully cross-linked resist polymer film is practically insoluble in most solvents, although it can be stripped with oxygen plasma etching. Its plasma etch resistance is superior to a similar film that is not cross-linked.
Operationally, electron-beam processing is controlled by beam energy, dose, current, processing gas, and substrate temperature.
--[p59]-- Campbell, “Electron beam hardening of photoresists,” Proc. SPIE 1925, 426 436 (1993).
<sup>269</sup>U. Okoroanyanwu, J. Shields, and C.Y. Yang, “Process for preventing deformation of patterned photoresist features,” U.S. Patent No. 6,589,709 (2003); C. Gabriel, H.J. Levinson, and U. Okoroanyanwu, “Selective photoresist hardening to facilitate lateral trimming,” U.S. Patent No. 6,716,571 (2004); W.R. Livesay, A.L. Rubiales, M. Ross, S. Woods, and S.
--[p59]-- 11.18.3 Electron-beam curing of resists
Electron-beam curing of postdeveloped resists is aimed at improving the thermal and etch stabilities of the patterned resist feature.<sup>269</sup> An electron beam can interact with a resist polymer primarily in two ways: nuclear and electronic interaction.
--[p60]-- The penetration depth of the electrons into the target material is determined by the energy of the electron beam according to Grun’s formula,<sup>272</sup> as follows:
$$
R _ { \mathrm { g } } = { \frac { 0 . 0 4 6 V _ { \mathrm { a } } ^ { 1 . 7 5 } } { d } } ,\tag{11:46}
$$
--[p60]-- In full electron-beam curing, the entire film can be modified by selecting an electron-beam energy such that the penetration depth of the electrons is equal to or larger than the film thickness, thus producing a homogenous film with properties significantly different from the starting material. In the variable energy electron-beam curing scheme, by varying the electron-beam energy with time, it is possible to vary the film properties very gradually as a function of thickness.
--[p59]-- The inelastic collisions also slow down the primary electrons (electron beam) as they travel through the resist film, resulting in the primary electrons imparting their energies to the resist molecules, and ionizing them in the process, before they are finally absorbed.
--[p60]-- where $R _ { \mathrm { g } }$ is the Grun range (penetration depth) in mm, $V _ { \mathbf { a } }$ is the accelerating voltage or energy in KeV, and d is the density of the target material in $\mathrm { g } / \mathrm { c m } ^ { 3 }$
Figure 11.47 shows the three possible electron-beam processing schemes, namely, (i) full electron-beam curing, (ii) variable energy electron-beam curing, and (iii) depth-controlled electron-beam curing.
--[p59]-- Electronic collisions are inelastic and slow down the primary electrons, causing them to transfer their energy into excitation energy and kinetic energy of secondary electrons within the resist. These inelastic collisions of the electron beam with the resist molecules lead to the generation of secondary electrons within the resist.

===== [p340-340] Advanced Resist Processing and Resist Resolution Limit Issues > 17.4.2 Resolution limits due to line edge roughness (4块) =====
--[p340]-- Rao, “Gate line edge roughness effects in 50 nm bulk MOSFET devices,” Proc. SPIE 4689, 733 741 (2002); K. Shibata, N. Izumi, and K. Tsujita, “Influence of line edge roughness on MOSFET devices with sub 50 nm gates,” Proc. SPIE 5375, 865 873 (2004); J.A. Croon, G. Storms, S. Winkelmeier, I. Pollentier, M. Ercken, S. Decoutere, W. Sansen, and H.E. Maes, “Line edge roughness: characterization, modeling and impact on device behavior,” IEDM ’02 Digest (2002); C.H. Diaz, H. J. Tao, Y. C. Ku, A.
--[p340]-- Yen, and K. Young, “An experimentally validated analytical model for gate line edge roughness (LER) effects on technology scaling,” IEEE Electron Device Lett. 22, 287 289 (2001); K. Patterson, J.L. Sturtevant, J.R. Alvis, N. Benavides, D. Bonser, N. Cave, C. Nelson Thomas, W.D. Taylor, and K.L. Turnquest, “Experimental determination of the impact of polysilicon LER on sub 100 nm transistor performance, ” Proc. SPIE 4344, 809 814 (2001).
--[p340]-- 17.27), defined as “local line edge variation evaluated along a distance equal to four times the technology node,” in the ITRS 2008 update, has been implicated in transistor performance degradation due mostly to leakage current.<sup>49</sup> A number of factors have been reported to contribute to or influence LER in printed resist features, some of them include resist processing conditions,<sup>50</sup> acid diffusion,<sup>51</sup> polydispersity<sup>52</sup> of the resist polymer,<sup>53</sup>shot noise,<sup>5</sup> 4 mask effects, and aerial image contrast.<sup>55</sup> In the following sections, we examine the role of base loading, polymer molecular weight, shot noise, and quantum yield on LER.
<sup>49</sup>X. Xiong, J. Bokor, Q. Xiang, P. Fisher, I.M. Dudley, and P.
--[p340]-- 17.4.2 Resolution limits due to line edge roughness
Line edge roughness (LER) (see Fig.

===== [p110-111] 12.10.2 The enhanced kinetic development model or enhanced Mack model (7块) =====
--[p111]-- $$
R _ { \mathrm { m i n } } = \frac { R _ { \mathrm { r e s i n } } } { 1 + k _ { \mathrm { i n h } } } .\tag{12:118}
$$
When $m \_ { 0 }$ , corresponding to complete exposure, the development rate is at its maximum:
$$
R _ { \mathrm { m a x } } = R _ { \mathrm { r e s i n } } ( 1 + k _ { \mathrm { e n h } } ) .\tag{12:119}
$$
--[p110]-- Mack, “Development of positive resist,” J. Electrochem. Soc. 134(1), 148 152 (1987).
where $k _ { \mathrm { e n h } }$ is the rate constant for the enhancement mechanism, n is the enhancement reaction order, $k _ { \mathrm { i n h } }$ is the rate constant for the inhibition mechanism, l is the inhibition reaction order, and $R _ { \mathrm { r e s i n } }$ is the development rate of the resin alone.
For no exposure, $m \_ 1$ , the development rate is at its minimum, and Eq. (12.118) reduces to
--[p110]-- R = R _ { \mathrm { r e s i n } } \biggl [ \frac { 1 + k _ { \mathrm { e n h } } ( 1 - m ) ^ { n } } { 1 + k _ { \mathrm { i n h } } ( m ) ^ { l } } \biggr ] ,\tag{12:117}
$$
<sup>135</sup>C.A. Mack, “Optical lithography modeling,” in Microlithography: Science and Technology, J.R. Sheats and B.W. Smith, Eds., p. 149, Marcel Dekker, New York (1998).
<sup>137</sup>C.A. Mack, “New kinetic model for resist dissolution,” J. Electrochem. Soc. 139(4), L35 L37 (1992).
<sup>136</sup>C.A.
--[p110]-- 12.10.2 The enhanced kinetic development model or enhanced Mack model
To explicitly account for the dissolution inhibitory effect of the PAC and the dissolution enhancement of the photogenerated acid from the PAC, Mack proposed the enhanced kinetic model (now called the enhanced Mack model) in $1 9 9 2 ^ { \bar { 1 } 3 7 }$ as
$$
--[p111]-- where $r _ { \mathrm { B } }$ is the bulk development rate, $r _ { 0 }$ is the development rate at the surface of the resist relative to $r _ { \mathrm { B } }$ , and d is the depth of the surface inhibition layer.
--[p111]-- To account for surface inhibition effects, an assumption is made that the development rate near the surface of the resist exponentially approaches the bulk development rate, giving a rate as a function of depth $r ( z ) \ \mathrm { a s } ^ { 1 3 8 }$
$$
r ( z ) = r _ { \mathrm { B } } [ 1 - ( 1 - r _ { 0 } ) e ^ { \mathrm { \ } ( z / \hat { \delta } ) } ] ,\tag{12:120}
$$
--[p111]-- Thus the application of the enhanced Mack model of development rate in lithographic simulators calls for the specification of these five expression parameters: $R _ { \mathrm { m a x } } , R _ { \mathrm { m i n } } , R _ { \mathrm { r e s i n } } , n .$ , and l.

===== [p78-80] 12.5 Accounting for Aberrations (17块) =====
--[p79]-- Mathematically, aberrations are described as wavefront deviations (or errors), i.e., the difference in phase (or path difference) of the actual wavefront emerging from the lens compared to the ideal spherical wavefront. In other words, each primary aberration will produce unique deviations within the lens pupil. This phase difference is a function of position within the lens pupil, which can be described with an aberrated pupil function.
--[p80]-- W ( r , \Theta ) = \frac { \mathrm { O P D } } { \lambda } = \sum _ { i = 0 } ^ { \infty } Z _ { i } F _ { i } ( r , \Theta ) ,\tag{12:7}
$$
where $W ( r , \theta )$ is the optical path difference (OPD) relative to the illuminating wavelength $\lambda , Z _ { i }$ is the ith Zernike coefficient, and $F _ { i } ( r , \Phi )$ are polynomial terms, defined in Table 12.2.
--[p78]-- Because light rays pass through different parts of glass elements and across various points on lens element surfaces, simple variations in the optical constants or curvature of the lens elements’ surfaces cause light rays to deviate from their intended paths. Such aberrations can vary substantially across the image field, resulting in across-field line width variations.<sup>40</sup> A full accounting of imaging must therefore include the effects of aberrations.
<sup>39</sup>H.J.
--[p79]-- By knowing the numerical values of the 36 Zernike coefficients, one is able to describe to a reasonable level of accuracy the aberration behavior of a lens at a single point.<sup>46</sup>
<sup>40</sup>J.E. Gorytch and D. Williamson, “Effects of higher order aberrations on the process window,” Proc. SPIE 1463, 368 381 (1991).
<sup>41</sup>C.A. Mack, “Optical lithography modeling,” in Microlithography: Science and Technology, J.R. Sheats and B.W. Smith, Eds., p.
--[p78]-- 12.5 Accounting for Aberrations
Aberrations are deviations of the real behavior of an imaging system from its ideal behavior (the diffraction-limited performance). They can be understood in the context of geometric optics as situations in which all of the light rays originating from a single object point do not converge to a single image point or converge to the wrong point.
--[p79]-- 120, Marcel Dekker, New York (1998). <sup>42</sup>ibid., p. 219.
<sup>43</sup>F. Zernike, “Beugungstheorie des Schneidenverfahrens und seiner verbesserten Form, der Phasen kontrastmethode,” Physica 1, 689 704 (1934); M. Born and E. Wolf, Principles of Optics, 7th ed., pp. 523 532, Cambridge University Press, New York (1999).
<sup>44</sup>H.J. Levinson, Principles of Lithography, 2nd ed., pp. 107 108, SPIE Press, Bellingham, WA (2005).
--[p79]-- <sup>45</sup>For tables of the Zernike polynomials, as well as in depth discussion on aberrations in lithographic exposure tools, see, for example, H.J. Levinson, Principles of Lithography, 2nd ed., p. 109, SPIE Press, Bellingham, WA (2005); C.A. Mack, “Optical lithography modeling,” in Microlithography: Science and Technology, J.R. Sheats and B.W. Smith, Eds., pp. 118 119, Marcel Dekker, New York (1998); B.W.
--[p79]-- An aberrated pupil function is described in terms of wavefront deformation as<sup>42</sup>
$$
P ( f _ { x } , f _ { y } ) = P _ { \mathrm { i d e a l } } ( f _ { x } , f _ { y } ) e ^ { i 2 \pi W ( r , \Theta ) } ,\tag{12:6}
$$
where $P _ { \mathrm { i d e a l } } ( f _ { x } , f _ { y } )$ is the pupil shape and is given by Eq. (12.3), and W(r,u) represents the optical path difference relative to the wavelength (or the wavefront aberration function).
--[p80 [表]]-- The phase error due to aberrations is $2 \pi W ( r , \Phi )$ , while the polar coordinates on the unit circle $( r , \Phi )$ are related to the Cartesian spatial frequency coordinates $\mathrm { b y } ^ { 4 8 }$
$$
f _ { x } = { \frac { \mathrm { N A } } { \lambda } } r \cos \Phi ,
$$
$$
f _ { y } = { \frac { \mathrm { N A } } { \lambda } } r \sin \Phi .\tag{12:8a}
$$
(12:8b)
Table 12.2 Polynomial functions and common names for the first 36 terms in the fringe Zernike polynomial.
--[p79]-- The Zernike polynomials are functions of the polar coordinates (r, u) of positions r and angle u in the exit pupil. Because the same point in the exit pupil is specified by u and (u þ 360 deg), it is convenient for the polynomials to be expressed as functions of sin(nu) and cos(nu), where n is an integer.<sup>45</sup> Although the Zernike polynomials comprise an orthogonoal polynomial series with an infinite number of terms, it is customary to cut off the series after 36 terms.
--[p79]-- Smith, “Optics for photolithography,” in Microlithography: Science and Technology, J.R. Sheats and B.W. Smith, Eds., pp. 223 226, Marcel Dekker, New York (1998).
It is possible to arrange the Zernike polynomial in a number of ways, but the method that has been adopted in most lens design software and lens measuring equipment uses the fringe or circle Zernike polynomial, defined $\mathrm { a s } ^ { 4 7 }$
$$
--[p78]-- They are inherent in all practical imaging systems and generally arise from a number of sources: (i) imperfect design, (ii) lens and mirror surfaces that deviate from design specifications, (iii) lens material inhomogeneity, (iv) imperfect lens assembly, and (v) changes in the environmental conditions
--[p80]-- $Z _ { 7 }$ | $( 3 r ^ { 2 } \quad 2 ) r \sin \Phi$ | Third order y coma
$Z _ { 8 }$ | $6 r ^ { 4 } 6 r ^ { 2 } + 1$ | Third order spherical
$Z _ { 9 }$ | $r ^ { 3 } \cos 3 \Phi$ | Trefoil (third order three point)
$Z _ { 1 0 }$ | $r ^ { 3 } \sin 3 \phi$ | 45 deg trefoil
$Z _ { 1 1 }$ | $( 4 r ^ { 2 } \quad \mathrm { ~ } 3 ) r ^ { 2 } \cos 2 \Phi$ | Fifth order astigmatism
(Continued)
<sup>47</sup>ibid.
<sup>46</sup>C.A.
--[p80]-- Term | Fringe Zernike formula,  $F _ { i }$ | Common name
(Adapted with permission from Ref. 49. # 2007 John Wiley & Sons.)
Term | Fringe Zernike formula, $F _ { i }$ | Common name
$Z _ { 0 }$ | 1 | Piston
$Z _ { 1 }$ | $r \cos \Phi$ | x tilt
$Z _ { 2 }$ | $r \sin \Phi$ | y tilt
$Z _ { 3 }$ | $2 r ^ { 2 }$ 1 | Power (paraxial focus)
$Z _ { 4 }$ | $r ^ { 2 } \cos 2 \Phi$ | Third order astigmatism
$Z _ { 5 }$ | $r ^ { 2 } \sin 2 \Phi$ | Third order 45 deg astigmatism
$Z _ { 6 }$ | $( 3 r ^ { 2 }$ 2)r cos φ | Third order x coma
--[p78]-- Levinson, Principles of Lithography, 2nd ed., p. 105, SPIE Press, Bellingham, WA (2005).
<sup>35</sup>ibid.
<sup>36</sup>ibid., p. 117.
<sup>37</sup>ibid.
<sup>38</sup>ibid.
The effects of aberrations on lithographic performance are determined more generally by incorporating aberrations into the aerial image models. This is done by modifying the pupil function of the lens to include phase error due to 41 aberrations.
--[p80]-- Mack, Fundamental Principles of Optical Lithography: The Science of Microfabrication, p. 79, John Wiley & Sons, Hoboken, NJ (2007).
<sup>48</sup>ibid.
<sup>49</sup>ibid, p. 80.
--[p79]-- The aberration function is decomposed into sums of mathematical functions, making possible the classification of the aberrations. For this decomposition, it has proven convenient to use particular sets of orthogonal polynomials, the most common of which are the Zernike polynomials.<sup>43</sup> With the Zernike polynomials, each polynomial represents a particular type of aberration, having its own characteristic effect on imaging and optical lithography.<sup>44</sup>

===== [p191-192] Chapter 13 Optical Lithography > 13.6.2.2 Modulation transfer function (7块) =====
--[p191]-- \mathrm { M T F } ( v ) = \frac { M _ { \mathrm { i m a g e } ( v ) } } { M _ { \mathrm { o b j e c t } ( v ) } } .\tag{13:27}
$$
<sup>207</sup>M.J. Bowden, “The lithographic process: the physics,” in Introduction to Microlithography, 2nd ed., L.F. Thompson, C.G. Willson, and M.J. Bowden, Eds., p. 61, American Chemical Society, Washington, DC (1994).
<sup>208</sup>A.K. K. Wong, Resolution Enhancement Techniques in Optical Lithography, p. 60, SPIE Press, Bellingham, WA (2001).
<sup>209</sup>M.J.
--[p191]-- 13.6.2.2 Modulation transfer function
An ideal imaging system such as an ideal lens transmits 100% of the incident light that passes through it. Real lenses are not perfect; they lose a fraction of the incident light on them due to aberrations and diffraction, while transmitting the rest. When these losses are measured in terms of contrast, it is called the modulation of the contrast. In other words, modulation describes how much contrast is lost by a given lens.
--[p191]-- It does not, however, make any prediction as to how well a feature will image because of the fact that a pattern is generally composed of multiple sinusoidal frequencies.<sup>208</sup>
Mathematically, the MTF is expressed as the ratio of the modulation of the relative image contrast $( M _ { \mathrm { i m a g e } } )$ to the relative object contrast $( M _ { \mathrm { o b j e c t } } )$ for a given spatial frequency when the illumination is incoherent:<sup>209</sup>
$$
--[p192]-- Higher spatial frequencies have lower contrast values than lower spatial frequencies. As spatial frequencies increase, the MTF curve falls until it reaches zero. This represents the limit of the resolution for the given optical system, and the associated frequency is called the cutoff frequency.<sup>210</sup>
A concept that is related to MTF is the critical modulation transfer function (CMTF), which is a useful approximation for determining minimum modulation required for a photoresist.
--[p191]-- The modulation transfer function (MTF) is the spatial frequency response of an imaging system; it is the contrast at a given spatial frequency relative to low frequencies. It is useful for calculating the fraction of radiation transmitted through the optical system at a particular frequency.<sup>207</sup> Above all, it is used to characterize the resolution and performance of an imaging system.
--[p192]-- The minimum required modulation of a resist with (base 10) contrast g is expressed as<sup>211</sup>
$$
\mathrm { C M T F } = \frac { 1 0 ^ { 1 / r } - 1 } { 1 0 ^ { 1 / r } + 1 } .\tag{13:28}
$$
--[p191]-- Bowden, “The lithographic process: the physics,” in Introduction to Microlithography, 2nd ed., L.F. Thompson, C.G. Willson, and M.J. Bowden, Eds., p. 61, American Chemical Society, Washington, DC (1994).
