Repository: NARUTOBEST/semiconductor-knowledge-qa

# heldout 泛化集出题管线(v2,2026-10-01)

与 `pipeline/dev/` 平行、互不混放的 heldout 侧出题管线。
总协议见 `../protocol_v2.md`(v2:取消 source 隔离红线,全库遴选文档)。

## 本目录内容
| 文件 | 用途 |
|---|---|
| `fetch_material.py` | 从 Qdrant(16333 转发)抓取本 track 8 篇文档的真实 chunk 原文 |
| `draft_material/` | 8 篇素材 txt + 草稿 json(每篇 25 题,含 evidence 逐字摘录) |
| `build_datasets_heldout.py` | 草稿 -> `eval/qa_sets/v2_20261001/heldout_200.json` + 校验报告 |
| `_extract_result.py` | 出题 agent 结果恢复(从会话 transcript) |
| `_verify_acceptance.py` | evidence 溯源覆盖率校验(自动发现本目录全部草稿) |
| `_prompt_template.txt` | 出题 agent 提示词模板 |
| `acceptance_report.json` / `_acceptance_failures.txt` | AI 验收记录(heldout 侧) |
| `verify_log.md` | 人工核对清单(heldout 200) |

File: eval/pipeline/heldout/draft_material/12_先进封装材料.txt (part 34 of 34)
Healthcare will see significant changes in the next decade due to a variety of drivers, including economic pressure, demographic changes, patient-centered care, IT and technology advances. Healthcare is facing enormous and unprecedented cost pressure. Medicare faces bankruptcy in 10 years, even if the reimbursement is reduced by 10% each year. The population is aging with the baby boomers moving into their golden ages.

===== [p18-18] Chapter 15 Nanomaterials and Nanopackaging > 15.3.2.2 Carbon Nanotubes as Interconnects (8块) =====
--[p18]-- Alternatively, a catalyst layer is deposited under the interlayer dielectric, and is exposed by etching a hole in the dielectric. In both approaches, CNTs are then grown within the hole by CVD or by plasmaenhanced CVD (PECVD).
When interconnects and vias are further reduced in size to meet requirements for future ICs, CNT vias will offer still more advantages.
--[p18]-- Each layer is then separated by an inter-layer dielectric, generally porous $\mathrm { S i O } _ { 2 } \mathrm { o r } \mathrm { S i O } _ { 2 }$ doped with C or F to lower its dielectric constant [76]. These materials are rather weak mechanically and are thermally unstable above ${ \sim } 4 5 0 ^ { \circ } \mathrm { C }$ . As dimensions decrease for on-chip interconnects, the current density carried by each interconnect increases.
--[p18]-- Vias consisting of only one MWNT are conceivable, since multi-walled nanotubes can be produced with diameters from 5 to 100 nm; indeed, Infineon has demonstrated such a process [78].
To take full advantage of CNT ballistic conductivity, one must open the CNT ends after growth [82] to permit better wetting and contact by Sn/Pb, etc. CNT flip-chip electrical interconnection is also under study [83–86], with mmscale CNT clusters successfully developed as flip-chip ‘‘nano-bumps’’ [1, 87].
--[p18]-- 15.3.2.2 Carbon Nanotubes as Interconnects
There are two types of interconnects employed in microelectronic devices: horizontal and vertical. Horizontal interconnects link transistors in different locations on an integrated circuit; many layers of these horizontal interconnects (up to 12) can exist on a state-of-the-art circuit [75].
--[p18]-- Au and Ag incorporation into CNTs has also been studied for electrical contacts with minimal galvanic corrosion [88]. Metal and carbon loaded polymers have long been used for high-frequency con-ductors in electromagnetic shielding, and both carbon fibers and multi-walled CNTs have been studied in polymer matrices for the purpose [1, 89, 90]. CNT replacement of ICA metal filler, however, [92–94] does not even match the electrical conductivity of standard materials [91, 95].
--[p18]-- The International Technology Roadmap for Semiconductors (ITRS) predicts that in 2010 the current density will reach $5 { \times } 1 0 ^ { 6 } \mathrm { A } / \mathrm { c m } ^ { 2 } .$ , a value which can only be supported by CNTs, since they are capable of a current density of ${ \sim } 1 0 ^ { 9 } \mathrm { A / c m } ^ { 2 } \ : [ 7 7 ]$
--[p18]-- Carbon nanotubes are expected to offer a substantially higher resistance to electromigration than do copper lines. Thus, CNT connections between metallization layers may solve the problems of electromigration and heat removal. Researchers from Fujitsu and Infineon have investigated this area extensively [79–81]. In one approach, a hole is etched in the interlayer dielectric, and catalyst is deposited into the bottom of the hole; excess catalyst is removed from the top of the hole.
--[p18]-- Vertical interconnects pass through holes (vias) in the dielectrics to connect horizontal interconnects to the source, drain, or gate metallization of transistors. In existing microelectronic technology, the vias are fabricated from copper. Via regions are the most common source of failures in interconnect structures due to the high current densities and heterogeneous current distributions that cause electron-induced material transport (electromigration) [78].

===== [p17-17] Chapter 15 Nanomaterials and Nanopackaging > 15.3 Carbon Nanotubes (1块) =====
--[p17]-- 15.3 Carbon Nanotubes

===== [p216-216] Chapter 19 Digital Health and Bio-Medical Packaging > A (1块) =====
--[p216]-- A
ACAs/ACFs, 365
Adhesion, 35, 118, 135, 161, 164, 170, 171, 173, 230, 256, 263, 276, 279, 283, 287, 289, 291, 301, 309, 311, 314, 316, 341, 345, 350, 353, 355–356, 367, 376, 380, 381, 383, 384, 394, 398, 421, 424, 425, 431, 433, 481, 493, 506, 515, 553, 556, 564, 578, 584, 588, 590, 597, 610, 620, 624, 634, 635, 637, 647, 650, 661
Adhesives, 24, 28, 38, 52, 54, 127, 151, 256, 274, 275, 279, 365–368, 374, 376, 377, 379–394, 397, 407, 409, 421, 442, 505, 665, 668, 684
Advanced BGA / CSP, 407, 415–416
Ajinomoto Build-up Film (ABF), 243, 247
Anodic bonding, 51, 52, 56, 57–58
Aramid paper, 274, 284

===== [p195-195] Chapter 19 Digital Health and Bio-Medical Packaging > 19.4.2 Lead Connector (3块) =====
--[p195]-- In the mid 1980s, a joint IEC/ISO International Pacemaker Standards Working Group defined a formal international standard for lead connectors, IS-1 shown in Fig. 19.6.
However, this standard only defines connections for unipolar and bipolar brady pacing lead designs. The development of the implantable cardioverter defibrillators $\mathrm { ( I C D ^ { \prime } s ) }$ brought about the standardized DF-1 connection for high voltage lead connectors.
--[p195]-- Today, the pacing companies are working toward a new connector standard, IS-4, that would allow a reduced size lead connector with multiple connections. As one looks toward the future, there is opportunity to design connectors that eliminate the problems associated with improper insertion and allow the multiple connections that will be needed for multiple electrodes and sensors on the lead.
--[p195]-- 19.4.2 Lead Connector
Lead connection is often looked at as trivial; however, improper insertion of the lead into the pulse generator connector is one of the leading causes for reoperation. Lead connectors were not always standardized between the manufacturers. Several unique connector designs were introduced in the early 1980s. This meant the lead from one manufacturer could not be directly inserted into the pulse generator from another manufacturer without an adapter.

===== [p164-165] Chapter 18 LED and Optical Device Packaging and Materials > Silicone Chemistry (7块) =====
--[p164]-- The most common siloxane polymer is polydimethylsiloxane. In this structure the two methyl groups are attached to each silicone atom and the oxygen atoms join the silicone atoms in a chain. The diagram below shows their typical structure (Fig. 18.30).
--[p164]-- In HBLED packaging, hard resins and elastomers are preferred for optical lenses, whereas soft gels were used for encapsulating the chip and the wire-bonds inside the lenses that are more sensitive to stress. Dimethyl silicones, or dimethylpolysiloxanes, are the most common used silicone polymers. These types of polymers are typically the most cost effective to produce and generally yield good physical properties in silicone elastomers and gels.
--[p165]-- The chemical structure of dimethylpolysiloxanes shown below (Fig. 18.31) contains vinyl groups, which are commonly used in a platinum catalyzed addition reaction. All dimethylpolysiloxanes have a refractive index of 1.40, $2 5 ^ { \circ } \mathrm { C }$ at 598 nm.
Methyl phenyl silicone systems contain diphenyldimethylpolysiloxane copolymers.
--[p164]-- Silicone Chemistry
Silicones can be considered a ‘‘molecular hybrid’’ between glass and organic linear polymers. As shown in Fig. 18.28, when there is an absence of R groups, only oxygen attached to the silicon atom, the structure is essentially an inorganic glass (called a Q-type Si). If one oxygen is substituted for an R group (i.e. methyl, ethyl, phenyl, etc.) a resin or silsequioxane (T-type Si) material is formed. The silsequioxanes are more flexible than the Q-type materials.
--[p164]-- Finally, if two oxygen atoms are replaced by organic groups, a very flexible linear polymer (D-type Si) is obtained. The last structure shown (M-type Si) has three oxygen atoms replaced by R groups, resulting in a polymer chain terminating group. By varying the nature and number of R substituents in the molecular structure shown in Fig. 18.29, it is possible to control and tailor the optical and mechanical properties of the cured network [43].
--[p165]-- The phenyl functionality boosts the refractive index of silicone systems from 1.4 upwards to 1.6, depending on the concentration of phenyl groups inside the structure. Silicone polymers with diphenyl functionality are useful in biophotonic applications (e.g., intraocular lenses) where higher refractive index materials can be useful in creating a thin lens. The diagram below (Fig. 18.32) shows a typical structure for a methyl phenyl silicone.
--[p164]-- Different polysiloxanes can provide a variety of excellent elastomeric properties that can be chosen according to the specific application, i.e., temperature stability (115 to 2608C), fuel resistance, optical clarity (with refractive indexes as high as 1.60), low shrinkage (<2%), and low shear stress. For example, the hardness of silicone encapsulants can be varied from Shore D>60 (hard resins) to Shore A (elastomers) to Shore 00 (soft gels).

===== [p137-139] Chapter 18 LED and Optical Device Packaging and Materials > 18.1.3 Thermal and UV stable (Long Lifetime) Encapsulant Materials (9块) =====
--[p138]-- Thermal Yellowing | Thermal degradation of encapsulants induced by high junction temperature between LED die and leadframe | Modified epoxy resins or silicone based encapsulant Low thermal resistance
UV Yellowing | Photo degradation of encapsulants induced by UV radiation from LED dies and outdoor | substrate UV transparent or silicone based encapsulant
--[p139]-- Silicone is considered as another better choice for high power LEDs and outdoor applications because of its good thermal and UV resistance. But silicone suffers from several issues, such as poor physical properties, poor moisture resistance, dust abstracting, and the need for outer layer protection. To take advantage of the stable siloxane bond for better thermal and UV stability while keeping the benefits of epoxy resins, epoxidized silicone is a possible solution.
--[p139]-- Investigations were also being conducted into improving thermal and weathering resistance by curing silicone-containing epoxy derivative with anhydride [9]. But this application faces its own challenges.
--[p138]-- Stress/ Delamination | Failure of wire-bond and die attach caused by the CTE mismatch among encapsulant, LED die and leadframe | Low CTE and modulus encapsulants Excellent adhesion and CTE matching materials between
Lifetime | Only about 20,000 hours compared to the ideal 100,000 hours | the bonded surfaces Above-mentioned
The encapsulation of LEDs is a potting or molding process, frequently using thermosetting epoxy resins because of their overall properties and cost [5].
--[p138]-- To improve the weatherability of the encapsulant, thermal cationic polymerization of hydrogenated bisphenol-A glycidyl ether and its discoloration were studied [7]. Moreover, it is generally well know that the thermal and UV stability of epoxy systems can be further improved by adding the anti-oxidants and UV stabilizers or absorbers [8]. However, what types of additives and their concentrations should be used for the best performance strongly relies on the system.
--[p138]-- However, its UV resistance is not as good as that ofthe cycloaliphatic epoxy resins. To take advantages ofboth types of resins, a new formulation was reported, which blends the two types of resins. It was found that the new system outperforms both of the pure resin systems in terms of thermal aging performance, while the UV aging performance is kept similar to that of the cycloaliphatic epoxy system (Fig. 18.3).
--[p138]-- There are several types of epoxy resins that can be used, such as diglycidyl ether of bisphenol-A (BPA) and cycloaliphatic epoxy resins [6]. With the saturated structure, cycloaliphatic epoxy resins are expected to have better UV and weathering resistance, and thus can be used for encapsulating optical devices intended for outdoor applications. BPA epoxy resin is more inexpensive and thermally stable because of the phenyl groups in the main chains.
--[p137 [表]]-- For ultraviolet LEDs and outdoor applications, the materials should also be capable of resisting UV-induced yellowing and thus extended lifetime.
Table 18.2 Materials challenges and solutions for packaging high power LEDs
Challenges | Problems | Packaging Materials Solutions
Light Extraction | Refractive index mismatch between LED die and encapsulant | High refractive index encapslant Efficient lens/cup design
--[p137]-- 18.1.3 Thermal and UV stable (Long Lifetime) Encapsulant Materials
Opto-electronic devices, such as LEDs, have special needs for optically transparent encapsulant materials. The transmission must be stable during packaging and assembly, and during the life-time service. For example, the encapsulant materials must be sufficiently tough to resist possible thermal shock produced during the soldering of the chips onto the printed circuit board and the high temperature during the life-time service.

===== [p180-180] Chapter 18 LED and Optical Device Packaging and Materials > References (1块) =====
--[p180]-- References

===== [p38-38] Chapter 15 Nanomaterials and Nanopackaging > 15.4.4 Assembly and Packaging ofNanogenerator (1块) =====
--[p38]-- 15.4.4 Assembly and Packaging ofNanogenerator

===== [p22-22] Chapter 15 Nanomaterials and Nanopackaging > 15.3.5 Summary and Future Needs (2块) =====
--[p22]-- However, a number of materials and CNT process integration issues need to be addressed before a CNT technology platform can be developed, including growth of structurally perfect carbon nanotubes, chirality control ofcarbon nanotubes, and positioning ofcarbon nanotubes in predefined locations simultaneously. The barriers to CNT implementation in the packaging of microelectronic devices and ICs offer numerous opportunities for new developments and approaches.
Clearly, more effort is required in order to take CNT technologies from the research laboratory to high volume production.
--[p22]-- 15.3.5 Summary and Future Needs
Scaling of microelectronic devices has led to an interest in utilizing carbon nanotubes for electrical interconnects and thermal management approaches. Carbon nanotubes are also promising for vertical interconnects (for on-chip or packaging levels) and heat removal for microelectronics packaging. CNTs may be able to meet some of the ITRS projections for device interconnects and thermal requirements.

===== [p219-219] Chapter 19 Digital Health and Bio-Medical Packaging > T (2块) =====
--[p219]-- T
Thermal interface, 438–450, 454, 514, 515
Thermal resistance, 437, 438, 440, 441, 447, 450–455, 515, 619, 635, 644, 645, 646, 648, 670, 672, 673, 675, 676
Thermoplastic, 54, 55, 275, 276, 279, 330, 366, 367, 370, 376, 381, 386, 387, 388, 389, 390, 421, 424, 583, 667
Thermoset, 274, 275, 276, 278, 296, 323, 368, 370, 377, 381, 386, 388, 416, 426, 635, 661
Thin Film, 11, 42, 114, 136, 143, 160, 161, 284, 291, 388, 459, 462, 496–498, 505, 517, 550, 556, 557, 581, 582, 586, 588, 594, 597, 617, 620
--[p219]-- Thin film resistor, 459, 489, 490, 491, 495, 496, 497
Thinning, 14, 16, 28, 31, 32, 33, 39, 40, 219, 220, 222, 228, 229, 230, 233, 234–235, 239, 241, 255
Thru-silicon vias (TSVs), 1
Tin-silver-copper, 181, 205

===== [p170-170] Chapter 18 LED and Optical Device Packaging and Materials > 18.3.3 Optical Lens Materials (5块) =====
--[p170]-- 18.36) are commonly used for LED applications to ensure excellent optical properties and efficiency as well as longterm material stability and durability. When using thermoplastics, special attention must be paid to material specific properties, material behavior in the molding process, and the manufacturing and design of molds.
As discussed in earlier sections, silicone-based materials offer many advantages and are ideally suited for the HBLED market.
--[p170]-- 18.3.3 Optical Lens Materials
The choice of the optical lens material for LED packaging normally depends on the optical, mechanical, and environmental requirements set to the endproduct, total costs and manufacturing possibilities. The quality of a lens material is characterized by transmission and dispersion factor (so called Abbe factor), as well as their thermal and UV resistance. Glass is the best lens materials, but its cost is higher than other materials.
--[p170]-- Silicone lens fabrication can vary from a soft gel to a resin-based composition. Some small complex lenses have been fabricated using resin-based compositions for precision-molding applications. In this fabrication process, a lens mould-cup clamps down on the base LED package, into which the high-flow silicone material is injected and then thermally cured. Meanwhile, optical parts have been created using a variety of techniques such as casting, compression molding, and injection molding.
--[p170]-- Plastic materials can also be used, when developing a system with fewer requirements for optical precision, and when there is a need for good integration of the optical system to the rest of the mechanical structure. Suitable standard thermoplastic materials for lenses are acrylics (PMMA), polycarbonate (PC), polystyrene (PS), poly(styreneco-acrylonitrile) (SAN), and polyamide 12 (PA12). Among them, optical grade PMMA and high quality UL rated PC (Fig.
--[p170]-- Molding processes using multi-cavity moulds are ideal for high-volume, low-cost production of optical parts such as LED lenses. Molding with silicones also allows for designing unique optical elements and features for improved extraction of light from LED devices. Commercial fabrication of LED lenses has begun by various suppliers using the two-part addition curing silicone compositions [48].

===== [p3-3] References (1块) =====
--[p3]-- References

===== [p217-217] Chapter 19 Digital Health and Bio-Medical Packaging > F (1块) =====
--[p217]-- F
Films, 52, 53, 54, 96, 114, 136, 138, 154, 160, 274, 275, 276, 287, 377, 409, 415, 418, 421, 422, 425, 430, 431, 432, 433, 479, 484, 489, 490, 493, 494, 505, 508, 514, 563, 575, 590, 594
First-level interconnect, 113, 114, 307
Flame retardant, 193, 277, 339, 341, 345–346
Flip-chip, 77, 78, 307, 311, 318, 332
Fluxless soldering, 51, 52, 65–71
FR-4, 94, 95, 97, 102, 162, 274, 297, 316

===== [p218-218] Chapter 19 Digital Health and Bio-Medical Packaging > N (1块) =====
--[p218]-- N
Nanogenerator, 503, 523–527, 529, 533, 535, 536, 537
Nanopackaging, 503–537
Nanoparticle, 483–488, 504–506, 508–511, 515, 527, 528
Nanosolder, 503
Nanotechnology, 441, 453–454, 483, 503, 504, 518, 704, 705
Nanowire, 503, 506, 518–520, 527–535

===== [p157-157] Chapter 18 LED and Optical Device Packaging and Materials > 18.3.1.2 Liquid/Solid Epoxy Encapsulants for White LEDs (1块) =====
--[p157]-- 18.3.1.2 Liquid/Solid Epoxy Encapsulants for White LEDs

===== [p8-8] Chapter 15 Nanomaterials and Nanopackaging > 15.1 Nanopackaging: Nanotechnologies in Microelectronics Packaging (1块) =====
--[p8]-- 15.1 Nanopackaging: Nanotechnologies in Microelectronics Packaging

===== [p140-141] Chapter 18 LED and Optical Device Packaging and Materials > 18.2 Packaging Function (3块) =====
--[p141]-- The packaging process is described as follows: (1) The leadframe is cleaned and baked prior to use; (2) The blue LED chip is attached to the center of the reflector cup of the leadframe by using a conductive die attach adhesive; (3) The adhesive is cured at least for 45 minutes at 1758C; (4) Wire-bonding is done to electrically connect the LED die to the leadframe; (5) The silicone encapsulant mixed with a $\mathrm { Y A G } { : } \mathrm { C e } ^ { 3 + }$ phosphor is applied to fill the reflector cup of the leadframe to form a flat-top surface, and cured by heating; and (6) The optical lens is attached to the top surface of the encapsulant to make the with-lens type package.
--[p141]-- 18.4(a), a typical high power white LED package structure is comprised of a leadframe with a reflector cup, an LED die, a die attach adhesive, gold wires, and a silicone encapsulant mixed with phosphor material. For the lens-containing type LED package as shown in Fig. 18.4(b), an optically clear lens is added to the flat-top type package.
--[p140]-- 18.2 Packaging Function
A typical phosphor-based high power white LED package is a system that combines an LED chip, electrical and thermal connections (wire bond and die attach material), an optional reflector cup, a substrate, a phosphor-containing encapsulating material, and an optional optical lens. In such a case, the optical design and encapsulating material with phosphor for LED packaging play very important roles in determining LEDs performance.
As shown in Fig.

===== [p38-40] Chapter 15 Nanomaterials and Nanopackaging > 15.4.4.1 Surface Protection of ZnO Nanowire-Based Devices (7块) =====
--[p40]-- The quick degradation ofZnO NWs will seriously damage the performance and lifetime of the nanogenerator when it is required to work under water or in bio-fluids. Therefore, packaging the nanogenerator to achieve a good protection of the ZnO NWs without sacrificing their moving freedom is essential for the nanogenerator’s versatility in various working conditions.
--[p38]-- conducted a systematic study on the dissolving behavior of ZnO NWs in various solutions with moderate pH values, including deionized (DI) water $\mathrm { ( p H \approx 4 . 5 – 5 . 0 ) }$ , ammonia $\mathrm { ( p H { \approx } 7 . 0 { - } 7 . 1 , ~ 8 . 7 { - } 9 . 0 ) }$ , NaOH solution (pH 	 7.0–7.1, 8.7–9.0), and horse blood serum [140].
The first study was conducted to investigate how an individual ZnO wire interacted with DI water with $\mathrm { p H } \approx 4 . 5 – 5 . 0$ .
--[p40]-- This study showed that the ZnO wires can survive in the fluid for a few hours before they eventually degrade into mineral ions. It indicates that the NWs need to be protected if it will be directly interfacing with liquid. For nanogenerator application, the ZnO NWs are required to be stable and robust, and are expected to last for a long time.
--[p39]-- 15.18c–d shows the SEM images of a ZnO wire dipped in pure horse blood serum for 1 and 6 h, respectively. The dissolving rate was much slower than those of the aqueous solutions. The surface ofZnO wire only turned to be slightly rough after one hour immersing in horse blood serum, but the hexagonal shape could still be clearly distinguished (Fig. 15.18c). After 6 hours in the horse blood serum, 2/3 of the ZnO wire was dissolved and the shape became irregular (Fig. 15.18d).
--[p38]-- 15.4.4.1 Surface Protection of ZnO Nanowire-Based Devices
The operation principle of nanogenerator is to convert mechanical vibration energy into electricity, which allows it to work under a large variety of conditions, such as in liquid or even inside human body. However, it is also required that ZnO NWs can remain stable and functioning under harsh conditions. In order to investigate the stability of ZnO NWs in liquid and bio-fluid, Zhou et al.
--[p39]-- In addition, the thickness of the wire was reduced to only 200 nm and the wire shape was not hexagonal anymore, indicating anisotropic etching around the wire. Ammonia and NaOH solution also showed a very similar dissolving phenomenon.
The interaction of ZnO wires with pure horse blood serum $\mathrm { ( p H \approx 8 . 5 ) }$ was studied to assess the bio-fluid compatibility of the ZnO NWs. Fig.
--[p39]-- Figure 15.18a shows a SEM image of a big ZnO wire (ca. 1 mm in thickness). It has a hexagonal cross-section with very smooth side surfaces. A droplet of DI water was then applied on top of the entire ZnO wire. After covering by the DI water for about 30 min, the ZnO wire was intensively etched showing very rough and irregular surfaces (Fig. 15.18b).

===== [p9-10] Chapter 15 Nanomaterials and Nanopackaging > 15.1.2.1 Nanoparticle Fabrication and Properties (5块) =====
--[p9]--  Sintering: The thermally activated surface self-diffusion process drives net diffusion away from convex surfaces of high curvature [5], and into concave surfaces, yielding low temperature bonding between nanoparticles in contact  Coulomb block, or blockade: An external field or thermal source of electrostatic energy is required to charge an individual nanoparticle; this effect is the basis of single-electron transistor operation [11]
--[p10]--  Single grain structures, such as nanoparticles, may achieve theoretical maximum mechanical strengths [12]
 Nanoparticles one to two orders smaller than the wavelength of visible light provide unique optical scattering properties [13], and absorption peaks which ‘‘color’’ thin films or suspensions of such nanoparticles.
--[p9]-- 15.1.2.1 Nanoparticle Fabrication and Properties
The nanoparticle fabrication technique to be selected will depend primarily of the intended function. Noble metal nanoparticles, for example, have been fabricated by an ‘‘eco-friendly’’ ultrasonic processing technique [1, 2], and Ag/ Cu with ‘‘polyol’’ [3]. Alternatively, a pre-cursor may be used, e.g. $\mathrm { A g N O } _ { 3 }$ for Ag nanoparticles, and there are techniques to control the particle shapes, e.g.
--[p9]-- The enhanced chemical activities of nanoparticles, which make them effective as catalysts, are due to the high surface-to-volume ratio, and hence to the high proportion of unsatisfied chemical bonds. In addition, other physical property changes [1] include:
 Melting point depression: The melting points of small metal nanoparticles drop significantly with decreasing size [1, 9] at dimensions under 5 nm [10]
--[p9]-- spherical, cubic, or wires [1, 4]. Nanoparticles tend to cluster into aggregates, and so the crucial step is often the use of a dispersant to counter this tendency [1, 10, 14]. The thermal or sputter evaporation of metals and condensation on an insulating substrate will also yield a surface distribution of nanoparticles [1, 5, 6–8].

===== [p22-22] Chapter 15 Nanomaterials and Nanopackaging > 15.4 Nanogenerators: Principle, Fabrication and Packaging (1块) =====
--[p22]-- 15.4 Nanogenerators: Principle, Fabrication and Packaging

===== [p141-141] Chapter 18 LED and Optical Device Packaging and Materials > 18.2.1 Encapsulation and Protection (4块) =====
--[p141]-- Moreover, the LED chip bond pad areas are etched out for interconnect and need protection as well. That is why LED devices need encapsulating materials to shut out these external influences and serve to protect LED chips, as well as to enhance their reliability and lifetime [13].
--[p141]-- 18.2.1 Encapsulation and Protection
One of the purposes of using encapsulants in LED packaging is to protect LED chip and gold wire from an adverse environment and increase their long-term reliability. However, the ultimate goal of LED encapsulation is to ensure the device’s reliability and increase the production yield with the lowest cost [12].
--[p141]-- The diffusion rate of moisture depends on the encapsulant material and is a function of the diffusive encapsulant thickness and exposure time. Polymer materials, such as epoxies and silicones, which are commonly used in optoelectronic device encapsulation applications are a few orders of magnitude more permeable to moisture than glass and metals. Silicone materials, which have the highest moisture transient penetration rate in most polymers, nevertheless are one of the best device encapsulants.
--[p141]-- Moisture and dust in the air are direct causes of semiconductor device defects, in addition to vibration, shock, contaminants, and hostile environmental conditions such as severe thermal cycling. Lighting and magnets can also cause malfunctions. Among them, moisture is the major source of corrosion for LED chip. Electro-oxidation and metal migration are associated with the presence of moisture.

===== [p185-185] Chapter 19 Digital Health and Bio-Medical Packaging > 19.2 Healthcare Trends – Opportunities/Challenges on Medical Devices and Electronic Packaging (1块) =====
--[p185]-- 19.2 Healthcare Trends – Opportunities/Challenges on Medical Devices and Electronic Packaging

===== [p200-200] Chapter 19 Digital Health and Bio-Medical Packaging > 19.5 Implantable Biomedical Sensors (1块) =====
--[p200]-- 19.5 Implantable Biomedical Sensors

===== [p139-140] Chapter 18 LED and Optical Device Packaging and Materials > 18.1.4 Stress/Delamination (3块) =====
--[p140]-- Nano-sized silica fillers can be incorporated into epoxy systems to lower the CTE while keeping the transmission loss at minimum [10]. The addition of the nano filler also increases the toughness and thermal conductivity of the system, resulting in a much better thermal cycling performance.
--[p139]-- 18.1.4 Stress/Delamination
A CTE mismatch between bonded parts and the bonding solder introduces stresses during temperature cycling in the manufacturing process, which can cause delamination between the bonded surfaces. Sometimes, inappropriate solder and process control can lead to a short circuit in the device. Because of relatively high wettability, solders can overflow a specified region of contacts and create a short.
--[p139]-- It is well known that curing of epoxy resins is accompanied by shrinkage and development of internal stress. In fact, the larger the difference between thermal expansion coefficients of the resin and the substrate materials is, the higher the internal stress is, which may cause device failure during processing or reduce LED’s reliability. In order to reduce the internal stress, the Young’s modulus and the thermal expansion coefficient of the encapsulant must be decreased.

===== [p102-102] Chapter 16 Wafer Level Chip Scale Packaging > References (1块) =====
--[p102]-- References

===== [p185-185] Chapter 19 Digital Health and Bio-Medical Packaging > 19.2.2.1 Economic Pressure (1块) =====
--[p185]-- 19.2.2.1 Economic Pressure
The reimbursements for medical devices have been on a steady decline in an attempt to reduce healthcare cost. This puts downward pricing pressure on device manufacturers who must reduce costs and improve efficiency. As patients start to cover more of the cost of their medical care out of their own pockets, they also demand therapies and devices with better quality and lower cost.

===== [p186-186] Chapter 19 Digital Health and Bio-Medical Packaging > 19.2.2.3 Patient-Centered Care (4块) =====
--[p186]-- Battery longevity is an important concern for the patients. When the battery is depleted, not only do patients have to pay for a replacement device, they often have to undergo the surgical procedures again to take out the existing device and put in the new one. This increases patient cost, inconvenience, and potential risks of infection. Therefore, an ongoing challenge is to increase battery capacity, reduce energy consumption, while simultaneously decreasing the size of the implantable device.
--[p186]-- For the same reason, patients do not want to be concerned with the interaction of their devices with their environment, therefore demanding the devices to be MRI (Magnetic Resonance Imaging) safe and electromagnetic compatible. The globalization and diversification of the patient population also made customization increasingly important to satisfy the needs of various cultures and geographies.
Most implantable devices are battery-powered.
--[p186]-- 19.2.2.3 Patient-Centered Care
Patients will be more involved and empowered in managing their own health. The slow shift to consumer-driven, patient-centered healthcare will make meeting patient needs a critical success factor. Miniaturization is a top requirement for patients who would prefer minimum interference to their daily life.
--[p186]-- The aging baby boomer population will put high demand in hospital availability and compete for the limited clinician time. Patients are also less tolerant of driving for hours for a routine follow-up. Therefore remote patient management is being embraced by both clinicians and patients alike.

===== [p213-213] Chapter 19 Digital Health and Bio-Medical Packaging > References (1块) =====
--[p213]-- References

===== [p207-207] Chapter 19 Digital Health and Bio-Medical Packaging > 19.6 Chip-Based Point of Care Sensors: Opportunities and Challenges (1块) =====
--[p207]-- 19.6 Chip-Based Point of Care Sensors: Opportunities and Challenges

===== [p154-154] Chapter 18 LED and Optical Device Packaging and Materials > Casting/Dispensing/Potting Processes for LED Packaging (1块) =====
--[p154]-- Casting/Dispensing/Potting Processes for LED Packaging
In casting/dispensing/potting processes, liquid epoxy encapsulants are used. Casting process is commonly used for encapsulating the lamp type LEDs. During the process, the semi-packaged LED (chip/gold wire/leadframe) is
placed inside the module case, which is filled with well-mixed liquid encapsulant. The LED is released from the module case after the encapsulant is completely cured (Fig. 18.19).

===== [p42-42] Chapter 15 Nanomaterials and Nanopackaging > 15.4.5 Summary (4块) =====
--[p42]-- 15.4.5 Summary
The piezoelectric nanogenerators are built on vertically aligned ZnO NWs. The operation principle relies on the piezoelectric potential generated on a bent ZnO NW. The rectifying effect of the Schottky junction between the metal electrode and ZnO crystal can selectively accumulate and release charging, resulting a continuous mechanical-to-electric energy conversion.
--[p42]-- The nanogenerator can convert small mechanical vibration energy and hydraulic energy into electricity under various circumstances, such as under ground, in water, or even inside human body. The application and the energy conversion efficiency largely depend on the fabrication and packaging techniques.
--[p42]-- Upon addressing these crucial challenges, the nanogenerators can potentially become a new self-powered technology for lifetime unattended sensor systems, battery-free electronics, and even in-situ, real-time, and implantable biological devices.
--[p42]-- In general, majority of the NWs (ideally one hundred percent) need to be involved in power generation and all the NWs have to be well isolated from the corrosive surroundings but still remain good moving freedom. This requires a high dimensional uniformity of the NWs as well as a perfect positioning and alignment of the top electrode on the NW arrays.

===== [p146-146] Chapter 18 LED and Optical Device Packaging and Materials > 18.2.4 Electrical Connections (2块) =====
--[p146]-- A separate metal pin is connected to the bond-pad on the top of LED chip by wire bond and acts as second electrode, which allows signals to be sent to LEDs from the outside.
--[p146]-- 18.2.4 Electrical Connections
If LED chips are simply encapsulated in the packaging material to protect them from the external environment, they will be unable to exchange signals with the outside. For the LED packaging, LED die is attached to the metal lead frame by the solder or silver paste (conductive die attach adhesive), so that the lead frame can act as electrical contact to the outside.

===== [p172-172] Chapter 18 LED and Optical Device Packaging and Materials > 18.3.5 PCB Materialsfor High Power LED (4块) =====
--[p172]-- For LED light emitting efficiency, only fifteen to twenty percent of input power has been transferred to light, and the rest of it is converted to heat. Therefore, if the heat can’t be dissipated into environment, LED reliability and lifetime will be a big issue. Figure 18.39 shows the effect of junction temperature to the relative light intensity, and typical life expectancy of LEDs. At high junction temperature, the light output and lifetime are decreased linearly.
--[p172]-- 18.3.5 PCB Materialsfor High Power LED
Due to the development of high power LED packaging and materials, high-flux LED modules also grow rapidly. As shown in Fig. 18.38, flux per package has doubled every 24 months for more than 30 years. High-power chip and packaging technology has introduced an inflection point. The LED development has also been challenged by the heat dissipation.
--[p172]-- Thus, reducing LED junction temperature is very important. Thermal management at package is to dissipate heat to the environment. A schematic diagram of typical single-chip LED package is shown in Fig. 18.40. It includes optical lens, LED chip, transparent encapsulant, phosphor, and heat sink slug. The process is to attach LED chip on a heat sink by the solder or the silver paste. Reducing thermal resistance by the heat sink slug is the most popular LED packaging module.
--[p172]-- This LED packaging module is used by Lumileds, Osram, Cree, and Nicha. The LED module can be packaged on a substrate to form a light bar, light matrix, and light circle. For the applications such as mini projector and car head light, they need several thousand lumens and always use multi-chip LEDS package and chip on board (COB). By using COB package, thermal resistance of substrate material plays an important role in heat dissipation issue [54–58].

===== [p128-128] Chapter 17 Microelectromechanical Systems and Packaging > References (1块) =====
--[p128]-- References

===== [p9-9] Chapter 15 Nanomaterials and Nanopackaging > 15.1.2 Nanoparticles (1块) =====
--[p9]-- 15.1.2 Nanoparticles

===== [p217-217] Chapter 19 Digital Health and Bio-Medical Packaging > I (1块) =====
--[p217]-- I
ICAs, 365, 366, 379–398
Impact performance, 365, 390, 391, 397–398
Implantable devices, 681, 683
Input/Output, 77, 122, 308
Interconnect, 1, 7, 9, 28, 31, 41, 53, 61, 71, 79, 80, 83, 85, 88, 89, 92–95, 100–106, 113, 114, 115, 117, 118, 119, 127, 132, 168, 174, 243, 245, 247, 307, 308, 312, 316, 322, 324, 390, 393, 492, 506, 513, 552, 566, 567, 612, 639
Interconnection of stacked and thinned ICs, 113

===== [p176-176] Chapter 18 LED and Optical Device Packaging and Materials > 18.3.5.4 Ceramic Substrate $( \mathbf { A l _ { 2 } O _ { 3 } } / \mathbf { A l N } )$ (1块) =====
--[p176]-- 18.3.5.4 Ceramic Substrate $( \mathbf { A l _ { 2 } O _ { 3 } } / \mathbf { A l N } )$
Ceramic substrates are electrical insulators without extra dielectric layers. They have good thermal conductivities and compatible coefficient of thermal expansion (CTE) with LED chips, Si substrate, or sapphire. For example, AlN and SiC have thermal conductivities about 170230 W/mK and CTE around 3.55 ppm/K (Table 18.4). Ceramic substrates are suitable for high power LEDs and use under high temperatures.
However, due to their high cost, ceramic substrates often apply in the small scale of substrates.

===== [p218-218] Chapter 19 Digital Health and Bio-Medical Packaging > Q (1块) =====
--[p218]-- Q
Quality factor, 392, 459, 460, 461, 464, 469, 473, 474, 475, 476, 477, 707

===== [p217-217] Chapter 19 Digital Health and Bio-Medical Packaging > H (1块) =====
--[p217]-- H
High density interconnect (HDI), 243, 247, 253–256, 567
High temperature and high frequency bonding, 113

===== [p51-51] Chapter 16 Wafer Level Chip Scale Packaging (2块) =====
--[p51]-- Chapter 16 Wafer Level Chip Scale Packaging
Michael Topper ¨
Abstract Wafer Level Packaging (WLP) based on redistribution is the key technology which is evolving to System in Package (SiP) and Heterogeneous Integration (HI) by 3-D packaging using Through Silicon Vias (TSV). Materials and process technologies are key for a reliable WLP. It is not only the choice for the right polymer or metal but the interfaces could be even more critical like under bump metallurgy or the adhesion ofpolymers.
--[p51]-- This chapter focuses on the materials and processes for WLP which are the basic for all new 3-D integration technologies.
Keywords Wafer level packaging - WL-CSP - Redistribution - Bumping - Thin film - Polymers - Photo-resists - Adhesion - BCB - PI - UBM

===== [p217-217] Chapter 19 Digital Health and Bio-Medical Packaging > L (2块) =====
--[p217]-- Leads, 59, 60, 89, 90, 141, 159, 172, 222,   
238, 250, 255, 278, 293, 321, 322, 328,   
355, 357, 441, 442, 461, 475, 477, 484,   
507, 526, 551, 557, 579, 637, 644, 669,   
684, 686, 690, 691, 692
Light emitting diode (LED), 608, 619, 629, 630, 675–677, 703
Low dielectric constant, 53, 55, 161, 243, 267, 309, 375, 583, 584
Low-K ILD, 317
Low stress, 35, 317, 346, 358, 360, 361, 407, 411, 414, 415, 420, 434
--[p217]-- L
Laser, 11, 58, 65, 114, 128, 145, 146, 236, 237, 238, 239, 247, 253, 254, 263, 266, 267, 268, 269, 270, 273, 366, 386, 512, 559, 613, 616, 617, 618, 632, 707
LCP, 55, 256, 274, 275, 276, 279, 294, 297, 299, 300, 496–497
Lead-free, 92, 182–185, 188, 189, 192, 195,   
197, 199, 200, 201–205, 208, 210, 211, 212,   
259–261, 265, 277, 279, 286, 293, 315, 316,   
317, 319, 321, 332, 341, 349, 354, 368, 372,   
379, 390, 411, 412, 506, 507, 508, 562, 567,   
570, 572

===== [p133-133] Chapter 18 LED and Optical Device Packaging and Materials > 18.1 Background (1块) =====
--[p133]-- 18.1 Background

===== [p217-217] Chapter 19 Digital Health and Bio-Medical Packaging > E (2块) =====
--[p217]-- Epoxy resin, 52, 255, 269, 277, 278, 294, 310, 344, 345, 348, 353, 354, 355, 357, 368, 382, 394, 396, 407, 412, 413, 421, 422, 423, 424, 426, 433, 515, 572, 635, 648, 649, 650, 651
--[p217]-- E
Electrically conductive adhesives (ECAs), 365–398, 505, 668
Electrodeposited copper, 100, 274
Electronic packaging, 52, 58, 60, 61, 62, 308, 323, 407–409, 411, 415, 547, 575, 650, 668, 681, 682–683, 689
Embedded capacitor, 459, 480, 481, 484, 488, 497
Embedded resistor, 274
Encapsulant, 87, 89, 309, 629, 632, 634–638, 640, 646–652, 655, 658–661, 664, 666, 670, 675
Epoxies, 52, 53, 196, 275, 276, 277, 298, 376, 377, 398, 442, 581, 638
Epoxy molding compounds (EMCs), 325, 339, 341–346, 408, 418

===== [p218-218] Chapter 19 Digital Health and Bio-Medical Packaging > R (1块) =====
--[p218]-- R
Redistribution, 87–88, 89, 162, 245, 263, 269, 301, 313, 317, 325, 327, 377, 547–552, 581, 583, 589, 590, 594
Reinforcement, 274
Reliability, 119, 128, 150–155, 181, 201–213, 303–306, 312–315, 376, 379, 415, 418–434, 603, 623, 674–677
Rheology, 196, 393, 437
Rolled annealed copper, 274, 289

===== [p32-32] Chapter 15 Nanomaterials and Nanopackaging > 15.4.3 Aligned Growth ofZnO Nanowire Arrays (2块) =====
--[p32]-- 15.4.3 Aligned Growth ofZnO Nanowire Arrays
Aligned ZnO NW arrays are the fundamental building blocks of the nanogenerators. Vapor-Liquid-Solid (VLS) process has been recognized as a simple but very efficient self-assembly technique for growing aligned NWs with controlled size, orientation and distribution. The quality of aligned NWs directly determines the energy conversion efficiency of the nanogenerator.
--[p32]-- Therefore, growing the aligned ZnO NWs with uniform length, size and ordered distribution is essential to achieve high output nanogenerator. In general, the crystal structure of the substrate controls the NW’s growth direction; the catalyst controls the NW’s distribution; and the vapor concentration controls the NW’s quality, which includes the height, size uniformity, surface smoothness, and even defects density.
In this section, the growth technique and mechanisms of aligned ZnO NWs will be reviewed.

===== [p193-193] Chapter 19 Digital Health and Bio-Medical Packaging > 19.4 Leads in Medical Devices (1块) =====
--[p193]-- 19.4 Leads in Medical Devices

===== [p219-219] Chapter 19 Digital Health and Bio-Medical Packaging > Z (1块) =====
--[p219]-- Z
Zinc oxide, 503, 518

===== [p105-105] Chapter 17 Microelectromechanical Systems and Packaging (3块) =====
--[p105]-- MEMS reliability as showstopper can be removed, and there is a great opportunity to apply MEMS and packaging technologies to develop fully integrated micro/nanosystems in the future.
Keywords Microelectromechanical systems - MEMS - Packaging - System integration - Reliability
--[p105]-- The relationship between MEMS and packaging, however, is not limited to packaging of MEMS devices. MEMS devices can in fact be used to enhance packaging technologies for microelectronic, optoelectronic and RF systems. In addition, packaging technologies can be applied to fabricate MEMS devices. Therefore, packaging and MEMS technologies are essential to integrate sensors and actuators with other components on a single system platform.
--[p105]-- Chapter 17 Microelectromechanical Systems and Packaging
Y.C. Lee
Abstract Microelectromechanical systems (MEMS) technology enables us to create different sensing and actuating devices integrated with microelectronic, optoelectronic, radio frequency (RF), thermal, and mechanical devices for advanced microsystems. In all these systems that demand low cost and small size, MEMS packaging is usually a major consideration.

===== [p219-219] Chapter 19 Digital Health and Bio-Medical Packaging > U (1块) =====
--[p219]-- U
UBM, 66, 72, 314, 385, 516, 547, 552,553, 554, 556, 557, 559, 560, 566, 574,575, 589, 590
Underfill, 24, 77, 80, 90, 91, 92, 94, 102, 103, 106, 109, 119, 158, 168, 258, 261, 309–332, 369, 385, 387, 388, 389, 548, 566

===== [p55-55] Chapter 16 Wafer Level Chip Scale Packaging > 16.3 Materials and Processes for Bumping and Redistribution Technology (1块) =====
--[p55]-- 16.3 Materials and Processes for Bumping and Redistribution Technology
There are different possibilities to classify materials for WLP. One principal difference is whether they are used as permanent or auxiliary materials. The interaction between the materials and the processing equipment is essential from the reliability point of view (Fig. 16.3).
In the following sections the focus will be on metals, photo-resists and polymers for wafer bumping and redistribution.

===== [p43-43] Chapter 15 Nanomaterials and Nanopackaging > References (1块) =====
--[p43]-- References

===== [p128-128] Chapter 17 Microelectromechanical Systems and Packaging > 17.6 Conclusions (3块) =====
--[p128]-- 17.6 Conclusions
Several cases have been presented for packaging of MEMS, MEMS for packaging and packaging for MEMS. With movable parts, MEMS possesses a special packaging problem, which is solved by wafer-level capping. With movable parts, MEMS also provides novel solutions to enhance advanced packaging technologies. In addition, packaging technologies can be used to fabricate MEMS devices. MEMS and packaging have an interesting and stimulating relationship.
--[p128]-- It is essential to understand this relationship and apply both MEMS and packaging technologies properly in various systems.
In the 21st century, there is a golden opportunity to fully integrate sensors and actuators with microelectronic, optoelectronic and RF components on a single system platform. Packaging and MEMS technologies are essential to the integration on such a platform. Reliability is a showstopper for MEMS and NEMS to be integrated.
--[p128]-- With knowledge and technology to be established, the reliability barrier can be removed. We expect to see many novel integrated MEMS/NEMS systems to be developed and manufactured in the future.
Acknowledgments The author is supported by the DARPA Center on Nanoscale Science and Technology for Integrated Micro/Nano-Electromechanical Transducers (iMINT) through the DARPA S&T Fundamental Program (HR0011-06-1-0048).
He is also supported by the DARPA Micro Cryogenic Cooling (MCC) Program (NBCHC060052).

===== [p23-23] Chapter 15 Nanomaterials and Nanopackaging > 15.4.2 Nanogeneratorfrom ZnO Nanowires (1块) =====
--[p23]-- 15.4.2 Nanogeneratorfrom ZnO Nanowires
