Repository: NARUTOBEST/semiconductor-knowledge-qa

# heldout 泛化集出题管线(v2,2026-10-01)

与 `pipeline/dev/` 平行、互不混放的 heldout 侧出题管线。
总协议见 `../protocol_v2.md`(v2:取消 source 隔离红线,全库遴选文档)。

## 本目录内容
| 文件 | 用途 |
|---|---|
| `fetch_material.py` | 从 Qdrant(16333 转发)抓取本 track 8 篇文档的真实 chunk 原文 |
| `draft_material/` | 8 篇素材 txt + 草稿 json(每篇 25 题,含 evidence 逐字摘录) |
| `build_datasets_heldout.py` | 草稿 -> `eval/qa_sets/v2_20261001/heldout_200.json` + 校验报告 |
| `_extract_result.py` | 出题 agent 结果恢复(从会话 transcript) |
| `_verify_acceptance.py` | evidence 溯源覆盖率校验(自动发现本目录全部草稿) |
| `_prompt_template.txt` | 出题 agent 提示词模板 |
| `acceptance_report.json` / `_acceptance_failures.txt` | AI 验收记录(heldout 侧) |
| `verify_log.md` | 人工核对清单(heldout 200) |

File: eval/pipeline/heldout/draft_material/11_Chemistry_Lithography.txt (part 35 of 53)
By convention, the MTF is normalized to unity at zero spatial frequency. At low spatial frequencies, the MTF is close to 1.0 (100%); it generally falls as the spatial frequency increases, until it reaches zero.

===== [p160-162] Chapter 13 Optical Lithography > 13.3.4.1.1.3 PHOTOCHEMICAL OXIDATION OF SULFUR DIOXIDE BY OZONE ANDHYDROXYL RADICAL (13块) =====
--[p160]-- \mathrm { O } ( ^ { 1 } \mathrm { D } ) + \mathrm { H } _ { 2 } \mathrm { O } ( 1 ) \ \longrightarrow \ 2 \mathrm { H O } ^ { \cdot }\tag{½13:36}
$$
<sup>119</sup>ibid., p. 156.
<sup>120</sup>ibid., p. 160.
--[p160]-- { \bf O } _ { 2 } + h \nu ( 1 9 3 \ \mathrm { n m } ) \ \longrightarrow \ { \bf O } ( ^ { 3 } { \bf P } ) + { \bf O } ( ^ { 3 } { \bf P } ) ,\tag{½13:33}
$$
$$
\mathrm { O } ( ^ { 3 } \mathrm { P } ) + \mathrm { O } _ { 2 } \longrightarrow \mathrm { O } _ { 3 } .\tag{½13:34}
$$
--[p162]-- (B) The elementary reactions in the reaction mechanism represent the various reactions involved in the oxidation of $\mathrm { S O } _ { 2 } \mathrm { t o } \mathrm { H } _ { 2 } \mathrm { S O } _ { 4 }$ in three main reaction pathways, namely, (i) direct oxidation of $\mathrm { S O } _ { 2 }$ , (ii) metal-ion-catalyzed oxidation of $\mathrm { S O } _ { 2 }$ to ${ \mathrm { H } } _ { 2 } { \mathrm { S O } } _ { 4 } ,$ and (iii) photochemical oxidation of $\mathrm { S O } _ { 2 }$ to $\mathrm { H } _ { 2 } \mathrm { S O } _ { 4 }$ by means of oxidants such as hydroxyl radical and ozone. Once formed, the $\mathrm { H } _ { 2 } \mathrm { S O } _ { 4 }$ will react readily with $\mathrm { N H } _ { 3 }$ to form the ammonium sulfate haze crystals.
--[p162]-- All three of these reaction pathways are operative in the DUV (193-nm and 248-nm) exposure tools, and the interplay between them as they react with photons and ultimately with $\mathrm { N H } _ { 3 } .$ , as well as the concentration of the reactants at each point in time, are responsible for the progressive growth nature of these haze crystals.
--[p160]-- \mathrm { O } _ { 3 } + h \nu ( 1 9 3 \mathrm { n m } ) \longrightarrow \mathrm { O } ( ^ { 1 } \mathrm { D } ) + \mathrm { O } _ { 2 } ( ^ { 1 } \Delta _ { \mathrm { g } } ) .\tag{½13:35}
$$
$\mathrm { O } ( ^ { 1 } \mathrm { D } )$ reacts efficiently when it collides with a water molecule to form a highly important transient in atmospheric chemistry, the hydroxyl radical $_ \mathrm { H O ^ { \bullet } }$ (Reaction [13.36]): 120
$$
--[p161]-- \mathrm { H O S O } _ { 2 } + \mathrm { O } _ { 2 } \implies \mathrm { H O } _ { 2 } + \mathrm { S O } _ { 3 } .\tag{½13:38}
$$
The $\mathrm { S O } _ { 3 }$ generated in Reaction [13.38] is then easily oxidized to sulfuric acid (Reaction [13.39]),
$$
\mathrm { S O } _ { 3 } + \mathrm { H } _ { 2 } \mathrm { O } \longrightarrow \mathrm { H } _ { 2 } \mathrm { S O } _ { 4 } .\tag{½13:39}
$$
--[p162]-- This explains why we see these crystals only on the chrome side of binary masks or on the metallic structures of embedded masks, and not on the pellicle side.
(E) Reactions [13.33]–[13.39] make up the photochemical pathways for the oxidation of $\mathrm { S O } _ { 2 }$ to $\mathrm { H } _ { 2 } \mathrm { S O } _ { 4 }$ mediated by hydroxyl radical and ozone, which are generated from the interaction of the exposure light with moisture and oxygen, respectively, in the exposure chamber.
--[p160]-- 13.3.4.1.1.3 PHOTOCHEMICAL OXIDATION OF SULFUR DIOXIDE BY OZONE ANDHYDROXYL RADICAL
The photochemical generation of ozone in the exposure chamber involves the 193-nm light dissociation of molecular oxygen in the air to ground-state atomic oxygen species $\mathrm { O } ( ^ { 3 } \mathrm { P } )$ (Reaction [13.33]), which in turn reacts with molecular oxygen to form ozone (Reaction [13.34]):
$$
--[p161]-- It should be pointed out that the various pathways that lead to the oxidation of $\mathrm { S O } _ { 2 }$ are coupled by common products and reactants that can directly and indirectly influence the rates of reaction by other pathways. Shown in Fig. 13.16 is a schematic of the reaction mechanism that may lead to the formation of ammonium sulfate in the exposure tool, the main elementary reactions of which are shown in Reactions [13.30]–[13.39].
--[p161]-- The HO radical reacts efficiently with $\mathrm { S O } _ { 2 }$ in the presence of a third body, M, such as the exposure reticle or exposure lens to form the free radical ${ \mathrm { H O S O } } _ { 2 } .$ , an unstable and highly reactive molecule (Reaction [13.37]), which reacts with oxygen to form $\mathrm { S O } _ { 3 }$ (Reaction [13.38]):
$$
\mathrm { H O ^ { * } + S O _ { 2 } ( + M ) } \longrightarrow \mathrm { H O S O _ { 2 } ( + M ) } ,\tag{½13:37}
$$
$$
--[p160]-- The photodecomposition of ozone may form electronically excited oxygen atoms, $\mathrm { O } ( { } ^ { 1 } \mathrm { \bar { D } } )$ , and excited molecular oxygen with absorption of the 193-nm radiation (Reaction [13.35]). The $\mathrm { O } ( ^ { 1 } \mathrm { D } )$ species formed in Reaction [13.35] is much more reactive than the ground-state oxygen atoms $[ \mathrm { O } ( ^ { 3 } \mathrm { P } ) ]$
$$
--[p161]-- A few of the notable facts about these pathways are summarized below.
(A) Reaction [13.29] is the overall haze formation reaction, which is a neutralization reaction between the sulfuric acid and ammonia to form ammonium sulfate crystals.
--[p162]-- (C) Reactions [13.30] and [13.31] make up the pathway that involves direct gas-phase oxidation of $\mathrm { S O } _ { 2 }$ to $\mathrm { H } _ { 2 } \mathrm { S O } _ { 4 }$
(D) Reaction [13.32] makes up the pathway that involves the mask metalliccomponent-catalyzed solution phase oxidation of $\mathrm { S O } _ { 2 }$ to $\mathrm { H } _ { 2 } \mathrm { S O } _ { 4 }$ .

===== [p350-351] Advanced Resist Processing and Resist Resolution Limit Issues > Afterword (7块) =====
--[p350]-- We started off by exploring the events that led to the invention of lithography, and from there we wandered farther afield in search of its chemical and optical origins. There we discovered a long chain of connected roads, built with physical and chemical ideas and concepts, spanning over 3000 years, stretching all the way back to the Greek era, through the scientific revolutions of the eighteenth and nineteenth centuries, that made possible the invention and development of lithography.
--[p350]-- Afterword
Here, on the level sand, Between the sea and land, What shall I build or write Against the fall of night?
Tell me of runes to grave That hold the bursting wave, Or bastions to design For longer date than mine.
A.E. Housman, from “Smooth Between Sea and Land”
We have come to the end of our long journey of exploration of the role of chemistry in lithography. Our journey has led us to many important destinations that mark the trail of the story of lithography.
--[p351]-- If through the course of this book, you, dear reader, have gained a better appreciation of the important role of chemistry in mediating lithography, then the efforts that have gone into writing it have been well worth it.
--[p350]-- We went a step further and explored each major lithographic technology in depth, examining the chemical and physical basis of their imaging mechanisms, and highlighting in the process how each imaging mechanism is made possible by the successful marriage between chemistry and optics.
--[p350]-- Finally, we examined the main approaches of advanced resist processing and resolution limit issues of resists in the context of the trade-offs between resolution, line edge roughness, and sensitivity.
I have enjoyed being your guide through this journey. I hope you have enjoyed it as well.
--[p350]-- Next, we explored the evolution of lithography into the myriad strands that are practiced today, aided in large part by advancements in chemistry and physics, especially optical physics. In particular, we explored the roles of chemicals in lithographic patterning.
--[p350]-- In addition, we examined how lithography is implemented in the fabrication of IC devices, using as an illustrative example the case of a complementary metal-oxide semiconductor device built from a 90-nm technology node inverter. This semiconductor device uses transistors to mediate computational functions in microprocessors used in computers that have done so much to enhance our modern lives.

===== [p341-341] Advanced Resist Processing and Resist Resolution Limit Issues > 17.4.2.1 Base quenchers (8块) =====
--[p341]-- The enhanced chemical contrast at the feature edge translates into enhanced development contrast between the exposed and the unexposed areas of the film; the result is a much sharper edge (lower LER) than would otherwise be the case.
<sup>50</sup>D. He and F. Cerrina, “Process dependence of roughness in a positive tone chemically amplified resist,” J. Vac. Sci. Technol. B. 16(6), 3748 (1998).
<sup>51</sup>T. Itani, H. Yoshino, S. Hashimoto, M. Yamana, N. Samoto, and K.
--[p341]-- Okazaki, “Correlation of nano edge roughness in resist patterns with base polymers,” Jpn. J. Appl. Phys. 32, 6065 (1993); T. Itani, H. Yoshino, S. Hashimoto, M. Yamama, N. Samoto, and K. Kasama, “Polymer structure effects on dissolution characteristics and acid diffusion in chemically amplified deep ultratviolet resists,” J. Vac. Sci. Technol. B. 15(6), 2541 (1997).
<sup>54</sup>J.M. Hutchinson, “Shot noise impact on resist roughness in EUV lithography,” Proc. SPIE 3331, 531 (1998); N. Rau, F.
--[p341]-- SPIE 3999, 264 269 (2000), A.R. Pawloski, A. Acheta, I. Lalovic, B.M. LaFontaine, and H.J. Levinson, “Characterization of line edge roughness in photoresist using an image fading technique, Proc. SPIE 5376, 414 425 (2004); M.I. Sanchez, W.D. Hinsberg, F.A. Houle, J.A. Hoffnagle, H. Ito, and C. Nguyen, “Aerial image contrast using interferometric lithography: effect on line edge roughness,” Proc. SPIE 3678, 160 171 (1999).
<sup>56</sup>W.
--[p341]-- Lawrence, “Spatial frequency analysis of line edge roughness in nine chemically related photo resists,” Proc. SPIE 5039, 713 724 (2003); R. Brainard, P. Trefonas, J.H. Lammers, C.A. Cutler, J.F. Mackevich, A. Trefonas, and S.A. Robertson, “Shot noise, LER and quantum efficiency of EUV photoresists,” Proc. SPIE 5374, 74 85 (2004).
--[p341]-- It is a measure of the molecular weight distribution of a polymer, with very tight and narrow distribution associated with a uniform distribution of similarly sized polymers, having a polydispersity of 1.0, while polymers with larger polydispersisty values (greater than 1.0) have broader molecular weight distributions, comprised of polymers with varying molecular weight sizes. <sup>53</sup>T. Yoshimura, H. Shiraishi, J. Yamamoto, and S.
--[p341]-- Stratton, C. Fields, T. Ogawa, A. Neureuther, R. Kubena, and G. Willson, “Shot noise and edge roughness effects in resists patterned at 10 nm exposure,” J. Vac. Sci. Technol. B. 16(6), 3784 (1998).
<sup>55</sup>W. Lawrence, “Spatial frequency analysis of line edge roughness in nine chemically related photo resists,” Proc. SPIE 5039, 713 724 (2003); T. Azuma, K. Chiba, M. Imbeppu, D. Kawamura, and Y. Ohnishi, “Line edge roughness of chemically amplified resists,” Proc.
--[p341]-- Kasama, “Acid and base diffu sion in chemically amplified DUV resists,” Microelectron. Eng. 35, 149 (1997); T. Itani, H. Yoshino, and S. Hashimoto, “Photoacid bulkiness effect on dissolution kinetics in chemically amplified deep ultraviolet resists,” J. Vac. Sci. Technol. B. 13(6), 3026 (1995).
<sup>52</sup>Polydispersity of a polymer is the ratio of its weight average molecular weight to its number average molecular weight.
--[p341]-- 17.4.2.1 Base quenchers
The addition of base quenchers to resists has been shown to improve LER at the expense of photospeed<sup>56</sup> (see Fig. 17.28). This stems from the neutralization reaction between the photoacid and the base quencher within the exposed area, resulting in the increase in the photogenerated acid concentration gradient, as well as chemical contrast at the feature edge.

===== [p147-149] Chapter 13 Optical Lithography > 13.3.1 UV absorption properties of typical gases in lithographic exposure tools (9块) =====
--[p148]-- Legend: CVD (chemical vapor deposition), CMP (chemical mechanical polishing), HMDS (hexamethylene disilazane), TMAH (tetramethyl ammonium hydroxide), NMP (N-methyl pyrilldone), ARC (antireflection coating), RIE (reactive-ion etching), EPI (epitaxial), HEPA (high-efficiency particulate air), ULPA (ultralow-penetration air)
--[p148]-- Molecular bases | Ammonia | CVD, HMDS, CMP slurries, wafer cleaning processes, TiN and Si₃N₄ films deposition, | lines Neutralizes photoacids in resists, reacts with molecular acids to form haze
Amines | TMAH decomposition Resist strippers
Molecular | Amides Phthalates, organophosphates, | NMP, dimethyl acetaminde, polyimides Outside air, air filters, sealants, adhesives, | Delaminates resist and ARC films
--[p147]-- The Schumann-Runge band (180–210-nm) and continuum (,180-nm) regions dominate the photochemistry of molecular oxygen around 193 nm (of ArF exciplex laser) and 157 nm (of $\mathrm { F } _ { 2 }$ excimer laser), respectively.
The absorption coefficient of oxygen at 193.1 nm was reported to be $0 .
--[p147 [表]]-- Bernard, “Impact of photoinduced species in O containing gases on lithographic patterning at 193 nm wavelength,” Proc. SPIE 4691, 746 (2002).
<sup>91</sup>N. Washida, Y. Mori, and I. Tanaka, “Quantum yield of ozone formation from photolysis of the oxygen molecule at 1849 and 1931 A<sup>˚</sup> ,” J. Chem. Phys. 54(3), 1119 1122 (1970).
Table13.4Arbornemoecuarcontamnantsntheceanroom.
Class | Contaminant | Source | Effects
--[p147]-- 13.3.1 UV absorption properties of typical gases in lithographic exposure tools
Figure 13.12 shows the UV absorption profile of typical gases found $( \mathrm { O } _ { 2 } , \mathrm { H } _ { 2 } \mathrm { O } )$ and formed $( \mathbf { O } _ { 3 } )$ in the ambient environment of exposure tools.
--[p149]-- Although the absorption cross section of oxygen at 193 nm is relatively small $( \sim 1 0 ^ { - 2 3 } \mathrm { c m } ^ { 2 } )$ , since it comprises 21% of air, its overall effect in the attenuation of photons and the production of reactive excited-state species is quite significant. Its contribution to absorption shows a marked increase from 200 nm to 180 nm and a marked decrease from 200 nm to 250 nm in the Herzberg continuum, where the ozone absorption becomes significant.
--[p148]-- Molecular acids | Fluorides, chlorides, bromides, sulfates, phosphates, nitrogen/oxygen compounds | Etch chambers, diffusion furnaces, CVD processes, buffered oxide etch, wet benches using HCl, HF | Forms haze crystals on reticles, wafers, and exposure tool optical elements, causes corrosion of Al and Cu metal
--[p147]-- 0 1 8 6 \mathrm { c m } ^ { - 1 } \mathrm { a t m } ^ { - 1 }$ , while the quantum yield of ozone formation at 193.1 nm by decomposition of excited oxygen molecules was reported to be 0.3 between 300 and 1300 torr.<sup>91</sup> The low bond strength of ozone and its large absorption coefficient in the Hartley band readily permit production of excited oxygen atoms and molecules at 193 nm.
<sup>90</sup>U. Okoroanyanwu, P. Kunze, K. Al Shamery, J. Romero, and J.
--[p148]-- condensables Molecular | silicones, siloxanes Boron, phosphorus, | flame retardants, FOUPs, gaskets Outside air, degradation of HEPA and ULPA | Causes unwanted n- and p-doping
dopants | organophosphates, arsenic, antimony | filters, exhaust from RIE, EPI, and CVD processes Cross-contamination of wafers, plastic | of wafers
Organometallic compounds | additives containing organotin, organobismuth compounds, corroding ductwork

===== [p357-357] Advanced Resist Processing and Resist Resolution Limit Issues > D (10块) =====
--[p357]-- degrees of freedom, 122   
dehydrogenation, 348   
deionized water, 189   
dendrimers, 241   
Dennard’s scaling rules, 155   
DEPICT, 554   
depolymerization, 286   
chemical amplification resists based   
on, 387–389   
deprotection, 5, 286   
deprotection kinetics, 493   
deprotection temperature, 369   
depth of focus, 674   
desensitizing gums, 142   
desilylation, 351   
developer selectivity, 360   
developers, 181   
metal-ion-free (MIF), 504   
development, 504–511
--[p357]-- diazonium salts, 287   
diazopiperidine dione, 317   
diazopyrazolidine dione (DPD), 317   
diazoresin, 233   
diazotetramic acid, 317   
diazotization, 292   
dichlorosilane gases, 776   
dichromate resists, 208   
dichromated gelatin, 209   
dielectric constant, 53, 409   
dielectric material, 53   
dielectric optical coatings, 658   
Diels-Adler reaction, 367   
diethylene glycol dialkyl ether, 191   
diethylene glycol monobutyl ether, 191   
diethylene glycol monoethyl ether, 191
--[p357]-- D
daguerreotype process, 17, 25   
dampening solutions, 455   
dark reaction, 211   
dark-field mask, 620   
debris-mitigation schemes, 718, 737   
decompaction, 652   
decomposition temperature, 369   
deep ultraviolet (DUV), 183   
deep ultraviolet (DUV) lithography, 792   
defectivity control, 422   
defects, 473   
definite proportions, law of, 110   
degree of coherence, 616–617   
degree of crystallinity, 477   
degree of polymerization, 272   
degree of spectral purity, 163
--[p357]-- dissolution inhibition behavior 183   
dissolution inhibition resists, 286–292   
dissolution inhibitor, 293   
dissolution properties, 507   
dissolution rates, 308   
distillation, 97   
di-tert-butyl dicarbonate, 352   
di-tert-butyl peroxide, 351   
di-tert-butyl peroxide initiators, 365   
di(tert-butylphenyl) iodonium   
perfluorobutanesulfonate (nonaflate)   
(DTBPIONf), 340   
Döbreiner’s triads, 125   
dose to clear, 577   
dosimetry, 411   
double patterning, 794, 797
--[p357]-- chemical, 506–507   
physical, 507   
puddle, 505   
resist, 505–506   
development models, 589–599   
development rate r, 576   
development rate monitor (DRM), 552   
develop-processed-induced defects, 688   
device miniaturization, 153   
device technology node, 463   
dewetting, 474   
di(α-methylbenzene)ether, 245   
diacetone alcohol, 185   
dialkyldisulfides, 177   
dialkylphenacylsulfonium salts, 279   
diaryiodonium sulfonates, 340   
diazo compounds, light-sensitive, 141
--[p357]-- diffraction, 42   
diffraction limitations, 30   
diffraction order, 713   
diffraction patterns, 559   
diffraction-limited system, 94   
diffusion, 772   
case II, 512   
diffusion barrier, 783   
diffusion coefficient, 478, 580   
diffusion lengths, 502, 823   
diffusion promoter, 795   
digital waterless plates, 141   
diglyme, 185   
Dill model, 552   
Dill papers, 551   
Dill parameters A, B, and C, 552   
dimethyl formamide, 190   
dimethylsilyldimethylamine,   
(DMSDMA), 393, 794
--[p357]-- diode-pumped fiber laser, 717   
diodes, 147, 767   
dioxane, 190   
dioxycyclopentadiene, 275   
dip coating, 468   
diphenyl hexafluoroarsenate, 387   
diphenylbenzofuran, 270   
diphenyliodonium hexafluoroarsenate,   
389   
dipolar interaction, 400   
dipole, oscillating, 400   
dipole radiation, 705   
dipole resonance transfer, 400   
dipole-dipole interactions, 135   
dipotassium hexachloroiridate, 369   
dip-pen lithography, 175   
Dirac delta function, 823
--[p357]-- diazo plates, 141   
diazo resists, 233–234   
diazo-Meldrum’s acid, 316   
diazo-Meldrum’s acid-based resists,   
316–317   
diazonaphthoquinone (DNQ), 182   
chemistry of, 292   
photolysis of, 296   
diazonaphthoquinone (DNQ) ballast   
compounds, 294   
diazonaphthoquinone (DNQ) sensitizer,   
118   
diazonaphthoquinone-4-sulfonate, 292   
diazonaphthoquinone-5-sulfonate, 290,   
292   
diazonaphthoquinone/novolak, 145   
diazonaphthoquinone/novolak resists,   
286–292
--[p357]-- double-exposure techniques, 797   
drain, 769
DRAM (dynamic random access memory), 150
electron, 5, 127
dry ArF (193-nm) lithography, 678–692
— Auger, 415
— discovery of, 61–62
dry etching, 151, 545–546
— low-energy, 415
dry resists, 280–282
— outer-shell, 5
drying stimulators, 194
— secondary, 415
dual damascene processes, 429, 773, 784
— thermalization distance of, 417   
— valence, 127
dualistic theory, 113–115
electron acceptor, 398
DUV (deep ultraviolet), 183
electron affinities, 398
dwell time, 749
electron donor, 398
dynamic random access memory (DRAM), 150
electron microscopy, 80
electron optical column, 746
--[p357]-- direct oxidation of sulfur dioxide, 642   
direct photoexcitation processes, 727   
direct-current (DC) magnetron   
sputtering, 713   
directed self-assembly lithography, 177   
directed valencies, theory of, 132   
discharge-produced plasma (DPP)   
sources, 716, 718–719   
discrete electronic components, 147   
discrete transistors, limits of, 147   
disjoining pressure, 475   
dispersion relation, 475   
dissociative electron attachment (DEA),   
418

===== [p41-44] 11.16.1.3 The critical deprotonation model (15块) =====
--[p41]-- According to this model, during development in aqueous base developer, water and OH<sup>2</sup> ions of the base simultaneously enter the novolac film matrix, deprotonating some of the phenolic groups of the resin, and forming phenolates.
--[p41]-- 11.16.1.3 The critical deprotonation model
Huang et al.<sup>195</sup> postulated the critical deprotonation model as a way to resolve the difficulties of the Garza model, as long as the assumption is made that the ratedetermining event in novolac dissolution is the last step, namely, the detachment of the hydrated novolac molecule from the matrix.
--[p42]-- Using the observed dissolution rate R (200 $\mathring \mathrm { A } / \mathrm { s } \big )$ and an estimated penetration width d of 20–100 $\mathring \mathrm { A } .$ , the authors have estimated the diffusion coefficient of the cations in novolac resins to be on order of
$$
D = R d = 4 \times 1 0 ^ { 1 3 } \mathrm { t o } 2 \times 1 0 ^ { 1 2 } \mathrm { c m } ^ { 2 } / \mathrm { s } .\tag{11:32}
$$
--[p41]-- The equilibrium constant K for the specific case of the deprotonation reaction on NaOH developer is given by<sup>197</sup>
<sup>193</sup>C.M. Garza, C.R. Szmanda, and R.L. Fischer, Jr., “Resist dissolution kinetics and submicron process control,” Proc. SPIE 920, 321 (1988).
<sup>194</sup>A. Reiser, Photoreactive Polymers: The Science and Technology of Resists, p. 218, John Wiley & Sons, Hoboken, NJ (1989).
<sup>195</sup>J. P. Huang, T.K. Kwei, and A.
--[p42]-- When expressed in terms of the diffusion flux, these authors arrive at an equation for the diffusion coefficient as a function of fractional depth $x ^ { \prime }$ into the penetration zone that is expressed in the form<sup>201</sup>
$$
D = D _ { 0 } ( 1 - x ^ { \prime } ) ^ { n / ( n + 1 ) } .\tag{11:34}
$$
<sup>197</sup>A. Reiser, Photoreactive Polymers: The Science and Technology of Resists, p. 218, John Wiley & Sons, Hoboken, NJ (1989).
<sup>198</sup>J. P. Huang, T.K. Kwei, and A.
--[p41]-- It is the last critical deprotonation step that makes possible the transfer of polymer into the solvent, resulting in dissolution.<sup>196</sup>
It must be emphasized that a critical deprotonation must be reached before the detachment of the hydrated novolac molecule from the matrix, suggesting that the deprotonation equilibrium between phenol and developer base controls the concentration of the deprotonated species $P _ { n - 1 }$ , which is just one deprotonated step away from dissolution.
--[p42]-- R = k _ { \mathrm { d } } [ P _ { n } \mathbf { \Gamma } _ { 1 } ] [ \mathrm { N a O H } ] = k _ { \mathrm { d } } K [ \mathrm { N a O H } ] ^ { n } ,\tag{11:31}
$$
where $k _ { \mathrm { d } }$ is the rate constant of the dissolution rate.
Furthermore, the state of critical deprotonation involves a multistage acid-base equilibrium, comprising very fast processes that are diffusion limited, even in fluid solution.
--[p42]-- The rate of phenolate formation in the penetration zone in this case is determined by the rate of supply of the reactants. Consequently, the rate of dissolution of the resin, which is dependent on the deprotonation process, is controlled by the diffusion of the developer into the polymer matrix.<sup>198</sup>
Huang, Kwei, and Reiser<sup>199</sup> have estimated the diffusion coefficient of some cations from the dissolution rate and the width of the penetration zone.
--[p42]-- These authors<sup>200</sup> have also constructed a model for the diffusion coefficient in terms of the base concentration in the penetration zone D(c) as
$$
D ( c ) = a ( c - c ^ { \prime } ) ^ { n } ,\tag{11:33}
$$
where c is the concentration of the developer, $c ^ { \prime }$ is the critical concentration of the developer below which no dissolution occurs, and n is a numerical exponent.
--[p44]-- All of the above results, which show the cation transport to be the ratedetermining step, are also corroborated by results of the investigations on the effect of added neutral salts (such as NaCl and NaOH) to the developer solution, as reported by Hinsberg and Guttierez.<sup>204</sup> Above a certain threshold, the rate of increase of the dissolution speed is greatly lowered, indicating the saturation of cation transport, a regime in which the dissolution rate is limited by the deprotonation step.<sup>205</sup>
--[p41]-- The phenolate ions in the diffusion channels bind the water molecules via coordination; the charge of the polymer-bound phenolates is balanced by those of the cations of the developer base. During the early stages of these processes, the deprotonated novolac segments remain attached to the polymer matrix. Only when a sufficient number of novolac segments have been converted to phenolate, can the ionomeric molecule detach itself from the polymer matrix.
--[p41]-- Reiser, “Molecular mechanism of positive novolac resists,” Proc. SPIE 1086, 74 (1989); “On the dissolution of novolak in aqueous alkali,” Macromolecules 22, 4106 (1989).
<sup>196</sup>ibid.
$$
K = { \frac { [ P _ { n } \mathbf { \Gamma } _ { 1 } ] } { [ \mathrm { N a O H } ] ^ { n } \mathbf { \Gamma } ^ { 1 } } } .\tag{11:30}
$$
They reported that the dissolution rate is determined by the kinetics of the last step:
$$
--[p43]-- A similar treatment yields an improved equation for the experimentally observed supralinear dependence of dissolution on the base concentration (see Fig. 11.39).
<sup>202</sup>ibid. <sup>203</sup>ibid.
--[p41]-- As the water and the OH<sup>2</sup> ion penetrate into the film, with the cation of the base following the $\mathrm { O H } ^ { - }$ ion, a thin penetration zone is formed by these species; this zone is equivalent to the gel layer observed in conventional polymer dissolution. A diffusion path is thus defined by a succession of hydrophilic sites (the phenolate sites), and the developer proceeds deeper into the film as through a set of diffusion channels.
--[p42]-- Reiser, “Molecular mechanism of positive novolac resists,” Proc. SPIE 1086, 74 (1989); “On the dissolution of novolak in aqueous alkali,” Macromolecules 22, 4106 (1989).
<sup>199</sup>ibid.
<sup>200</sup>ibid.
<sup>201</sup>ibid.
Figure 11.38 shows the collapse of the diffusion coefficient at the polymer-gel interface (at $x ^ { \prime } = 1 )$ .

===== [p100-107] 12.9.1 Adapting exposure kinetics of chemical amplification resists to the Dill equations (45块) =====
--[p102]-- The full accounting of these scenarios in the exposure models of chemical amplification resists is outlined below. First, the diffusion equation is used, which in one dimension takes the form<sup>109</sup>
$$
\frac { \partial H } { \partial t ^ { \prime } } = \frac { \partial } { \partial x } \left( D _ { \mathrm { H } } \frac { \partial H } { d x } \right) ,\tag{12:89}
$$
where $D _ { \mathrm { H } }$ is the diffusivity of acid in the photoresist. The solution to Eq.
--[p105]-- where $B _ { 0 }$ is the base concentration at the top of the resist film (which, according to Henry’s law, is directly proportional to the concentration of base in the atmosphere), z is the depth into the resist (with $z \_ { 0 }$ being at the top of the film), and $\mathbf { \sigma _ { \mathbf { B } } }$ is the diffusion length of the base in the resist. The assumption of constant diffusivity implies that the diffusion length follows a square root dependence on the delay time.
--[p106]-- <sup>122</sup>C.A. Mack, “Optical lithography modeling,” in Microlithography: Science and Technology, J.R. Sheats & B.W. Smith, Eds., p. 137, Marcel Dekker, New York (1998). <sup>123</sup>ibid., p. 139.
<sup>124</sup>F.P. Incropera and D.P. DeWitt, Fundamentals of Heat and Mass Transfer, 3rd ed., John Wiley & Sons, Hoboken, NJ (1990).
<sup>125</sup>C.A. Mack, “Optical lithography modeling,” in Microlithography: Science and Technology, J.R. Sheats and B.W. Smith, Eds., pp.
--[p101]-- A postexposure bake step is applied to thermally induce a set of chemical reactions, which ultimately lead to the transformation of the solubility properties of resist resin relative to the unexposed part. These reactions may be the activation of a cross-linking agent for a negative resist or the deprotection of the polymer resin for a positive resist.
--[p101]-- (12.82) can be solved for the concentration of reacted sites, X, as
$$
X = M _ { 0 } - M = M _ { 0 } ( 1 - e ^ { \ K _ { \mathrm { a m p } } H ^ { n } t ^ { \prime } } ) .\tag{12:86}
$$
<sup>106</sup>D. Seligson, S. Das, H. Gaw, and P. Pianetta, “Process control with chemical amplification resists using deep ultraviolet and x ray radiation,” J. Vac. Sci. Technol. B 6(6), 2303 2307 (1988).
<sup>104</sup>C. A. Mack, “Optical lithography modeling,” in Microlithography: Science and Technology, J.R.
--[p105]-- where $z \_ { 0 }$ is the top of the resist, $K _ { \mathrm { e v a p } }$ is the evaporation rate constant, and $h _ { \mathrm { a i r } }$ is the acid concentration in the atmosphere just above the photoresist surface. Because the PEB takes place in a PEB oven with enough airflow to eliminate any buildup of evaporated acid above the resist, $h _ { \mathrm { a i r } } \quad 0$ . If $K _ { \mathrm { e v a p } }$ is negligible, then the top boundary of the resist is treated as being impermeable.
--[p107]-- where $k _ { \alpha }$ is the neutralization reaction coefficient modeled by an Arrhenius temperature relation:
$$
k _ { \alpha } = A _ { \alpha } \exp \left( - \frac { E _ { \alpha } } { R T } \right)\tag{12:100}
$$
and $[ \operatorname { A c i d } ] _ { t }$ and $[ Q ] _ { t }$ are the acid and quencher concentrations, respectively, at time t. It should be pointed out that the difference between the acid and quencher concentrations remains constant during the PEB as
$$
--[p103]-- The connection between diffusivity and the extent of chemical amplification stems from the fact that as the amplification reaction proceeds in the specific case of positive resists based on protection group chemistry, the deprotection events of polymers generate volatile species that leave the film, resulting in a decrease in film thickness and an increase in free volume. An increase in free volume within the film makes it easier for the acid to diffuse through it.
--[p106]-- s = \frac { S } { G _ { 0 } } .\tag{12:97}
$$
The assumption is made that one trap site reacts with one acid molecule, such that the rate of acid trapping in the substrates is therefore expressed $\mathrm { a s } ^ { 1 2 3 }$
$$
\left. \frac { \partial h } { \partial t ^ { \prime } } \right| _ { z = D } = - K _ { \mathrm { t r a p } } h ( D , t ) s .\tag{12:98}
$$
--[p106]-- Furthermore, another acid-loss mechanism occurring during PEB, and one that can in principle also occur during the time between exposure and PEB, is base contamination from the substrate, as has been reported on TiN and $\mathrm { S } _ { x } \mathrm { N } _ { y }$ substrates and exemplified by a foot at the bottom of the profile.<sup>121</sup> The nitrogen in these substrates acts as trapping sites for acid molecules, effectively resulting in the reduction of the desired amplification reactions, development rate, and consequently, resist footing.
The kinetics of the substrate-induced acid loss depends on the concentration of the acid trap sites at the substrates S, which is expressed relative to the initial concentration of the PAG as<sup>122</sup>
$$
--[p107]-- [ \mathrm { A c i d } ] _ { t } - [ Q ] _ { t } = [ \mathrm { A c i d } ] _ { 0 } - [ Q ] _ { 0 } ,\tag{12:101}
$$
where $[ \mathrm { A c i d } ] _ { 0 }$ and $[ Q ] _ { 0 }$ are the initial acid and quencher concentrations before PEB. Solving Eqs. (12.99) and (12.101), we get the acid concentration as a function of the PEB time,
$$
--[p103]-- where $D _ { 0 }$ is a general diffusivity, A is the Arrhenius constant, R is the universal gas constant, $E _ { \mathrm { A } }$ is the activation energy, and T is temperature.
--[p103]-- While the variation of T with bake time is used in the full treatment of amplification reaction in some lithographic simulators, in others, the simplifying assumption is made that the temperature of the resist remains zero (low enough for no diffusion or reaction to occur) until the start of the PEB, at which time it immediately rises to the final PEB temperature, and stays constant for the duration of the bake, before instantly falling back to zero.<sup>111</sup>
--[p100]-- Mack, “Optical lithography modeling,” in Microlithography: Science and Technology, J.R. Sheats and B.W. Smith, Eds., pp. 147, Marcel Dekker, New York (1998); C.A. Mack, Fundamen tal Principles ofOptical Lithography: The Science ofMicrofabrication, pp. 210 212, John Wiley & Sons, Hoboken, NJ (2007).
<sup>103</sup>These resist systems as well as their imaging mechanisms are covered in depth in Chapter 7.
--[p105]-- where the lowercase symbols are the normalized concentrations relative to the initial photoacid generator concentration. 118
As for acid losses during PEB, a few mechanisms have been identified. One mechanism involves trapping of the acid at certain sites as the acid diffuses through the polymer, rendering the acids unusable for further amplification.
--[p104]-- In the severest form of acid loss, there is a formation of an insoluble skin, referred to as “T-top,” during development. For negative resists, the top portion of the line is not insolublized, and film thickness is lost from the top portion during development.<sup>116</sup>
The effects of acid loss due to atmospheric-based contaminants are accounted for in standard lithographic simulators in a simple way.
--[p101]-- G = G _ { 0 } e ^ { \mathrm { \large ~ \displaystyle { \cal ~ C I t } ~ } } ,\tag{12:83}
$$
where $G _ { 0 }$ is the initial concentration of the PAG. The acid concentration H is determined as
$$
H = G _ { 0 } - G = G _ { 0 } ( 1 - e ^ { \ C I t } ) .\tag{12:84}
$$
Exposing the resist to an aerial image $I ( x )$ produces an acid latent image H(x).
--[p102]-- Mack, “Optical lithography modeling,” in Microlithography: Science and Technology, J.R. Sheats and B.W. Smith, Eds., p. 135, Marcel Dekker, New York (1998). <sup>108</sup>ibid.
<sup>109</sup>ibid.
Equation (12.89) can be readily solved if the diffusivity of the acid in the resist is known. In reality, diffusivity depends on temperature and is intimately related to the extent of amplification.
--[p104]-- Two basic acid-loss processes have been identified, namely, those that occur between exposure and PEB and those that occur during the PEB. Acid losses occurring between exposure and PEB lead to delay time effects, exemplified by the diffusion of atmospheric-based contaminants into the top surface of the resist, resulting in neutralization of the acid there, accompanied by reduced amplification reaction for positive resists.
--[p106]-- The finite difference method<sup>124</sup> is often employed to solve these equations, in a way that approximates the differential equations by difference equations. By marching through time and solving for all space at each time step, the final solution is reached after the final time step. The accuracy of the solution depends on the size of the time step, i.e., small time steps give more accurate results.
--[p102]-- In effect, the PEB amplifies the latent image m(x), corresponding to an exposed latent image $h ( x )$ , which in turn results from the aerial image $I ( x )$ I(x).<sup>108</sup> Note that n is generally assumed to be equal to 1.0.
As stated above, the acid concentration in reality is not locally constant; the acid diffuses during the bake and is also involved in various acid-loss mechanisms.
--[p102]-- This condition necessitates the use of reaction-diffusion equations to accurately model this system. However, the assumption that H is constant is not without merit, for it is valid under certain conditions. Besides, it helps to simplify the problem.
For the ease of calculation, the concentrations of the acid-reacted and unreacted sites are normalized to some initial values, yielding their corresponding values for $h , x ,$ and $m \ : { \mathrm { a s } } ^ { 1 0 7 }$
$$
--[p106]-- 139, Marcel Dekker, Hoboken, NJ (1998).
neutralization reaction as follows:
$$
\mathrm { A c i d } + Q  \mathrm { A c i d - Q u e n c h e r ~ S a l t } + \mathrm { H } _ { 2 } \mathrm { O } .\tag{½12:2}
$$
The acid and the quencher concentrations during this process are described by the following differential equation:
$$
\frac { \partial } { \partial t } [ \mathrm { A c i d } ] _ { t } = - k _ { \alpha } [ \mathrm { A c i d } ] _ { t } [ Q ] _ { t } ,\tag{12:99}
$$
--[p101]-- The reaction is catalyzed by the acid, which is not consumed by the reaction, and so the acid concentration remains fairly constant during the course of the reaction. Also, one acid molecule can participate in many of these resin-transformational reactions, so much so that catalytic chain length<sup>105</sup> of the order of hundreds is not uncommon. Hence, these reactions are described as chemical amplification reactions.
--[p105]-- If, however, $K _ { \mathrm { e v a p } }$ is very large, in which case evaporation is much faster than the rate of acid diffusion, the effect is to reduce the surface concentration of the acid in the resist to zero. 120
<sup>118</sup>ibid., p. 138.
<sup>119</sup>ibid.
<sup>120</sup>ibid.
--[p102]-- (12.89) involves the initial condition being the initial acid distribution within the film $H ( x , 0 )$ , and these two boundary conditions: (i) the boundary at the wafer surface is assumed to be impermeable, hence no diffusion of the acid into the wafer occurs, and (ii) the top surface of the resist is assumed to be impermeable to acid; hence, acid loss through evaporation is not allowed.
<sup>107</sup>C.A.
--[p103]-- (12.85) and (12.89) constitute the reaction-diffusion equations that must be solved simultaneously in order to describe the exposure kinetics of chemical amplification resist systems.<sup>110</sup>
The temperature dependence of diffusivity is accounted for in lithographic simulators in terms of the Arrhenius expression:
$$
D _ { 0 } ( T ) = A e ^ { \mathrm { \large ~ \left( E _ { A } / R T \right) } } ,\tag{12:90}
$$
--[p104]-- where $D _ { 0 }$ stands for the diffusivity of the acid in completely unreacted resist, $D _ { \mathrm { f } }$ is the diffusivity of the acid in resist that has completely reacted, and x is the normalized reacted sites on the resist polymer.
Another common way to express the concentration dependence of diffusivity is the Fujita-Doolittle equation, which takes the form<sup>114</sup>
$$
D _ { \mathrm { H } } = D _ { 0 } e ^ { \alpha x / ( 1 + \beta x ) } ,\tag{12:92}
$$
