Repository: NARUTOBEST/semiconductor-knowledge-qa

# heldout 泛化集出题管线(v2,2026-10-01)

与 `pipeline/dev/` 平行、互不混放的 heldout 侧出题管线。
总协议见 `../protocol_v2.md`(v2:取消 source 隔离红线,全库遴选文档)。

## 本目录内容
| 文件 | 用途 |
|---|---|
| `fetch_material.py` | 从 Qdrant(16333 转发)抓取本 track 8 篇文档的真实 chunk 原文 |
| `draft_material/` | 8 篇素材 txt + 草稿 json(每篇 25 题,含 evidence 逐字摘录) |
| `build_datasets_heldout.py` | 草稿 -> `eval/qa_sets/v2_20261001/heldout_200.json` + 校验报告 |
| `_extract_result.py` | 出题 agent 结果恢复(从会话 transcript) |
| `_verify_acceptance.py` | evidence 溯源覆盖率校验(自动发现本目录全部草稿) |
| `_prompt_template.txt` | 出题 agent 提示词模板 |
| `acceptance_report.json` / `_acceptance_failures.txt` | AI 验收记录(heldout 侧) |
| `verify_log.md` | 人工核对清单(heldout 200) |

File: eval/pipeline/heldout/draft_material/11_Chemistry_Lithography.txt (part 36 of 53)
--[p103]-- The concentration dependence of diffusivity is accounted for with a number of different models. The diffusivity behavior has been variously described as constant<sup>112</sup> or either linearly or exponentially dependent on concentration.<sup>1</sup> 13 The simplest of these models expresses diffusivity as a function of the extent of the amplification reaction. It assumes a linear relationship between diffusion
<sup>110</sup>C.A.
--[p102]-- h = \frac { H } { G _ { 0 } } , x = \frac { X } { M _ { 0 } } , m = \frac { M } { M _ { 0 } } .\tag{12:87}
$$
Equations (12.84) and (12.86) are thus transformed into
$$
h = 1 - e ^ { C I t } ,\tag{12:88a}
$$
$$
m = 1 - x = e ^ { \mathrm { \Large ~ \alpha h } ^ { n } } ,\tag{12:88b}
$$
where a represents a lumped “amplification” factor equal to $G _ { 0 } ^ { n } K _ { \mathrm { a m p } } t ^ { \prime }$ .
--[p105]-- The amount of evaporation depends on the size of the acid and the degree of its interaction with the resist polymer. A small acid such as trifluoroacetic acid may have appreciable evaporation during PEB. The evaporation rate is expressed as
$$
\left. \frac { \partial h } { \partial t ^ { \prime } } \right| _ { z = 0 } = - K _ { \mathrm { e v a p } } [ h ( 0 , t ) - h _ { \mathrm { a i r } } ( 0 , t ) ] ,\tag{12:96}
$$
--[p104]-- The assumption is made that the concentration of the base contaminant in contact with the top of the resist remains constant, such that the diffusion equation can be solved for the concentration of the base B as a function of depth into the resist $\mathrm { a s } ^ { 1 1 7 }$
$$
B = B _ { 0 } \mathrm { e r f c } \biggl ( \frac { z } { \sqrt { 2 \sigma _ { \mathrm { B } } } } \biggr ) ,\tag{12:93}
$$
--[p101]-- The exposure reaction of chemical amplification resist systems is assumed to follow first-order kinetics, which can be represented $\mathrm { { a s } ^ { 1 0 4 } }$
$$
\frac { \partial G } { \partial t } = - C I G ,\tag{12:82}
$$
where G is the concentration of PAG at time t, I is the exposure intensity, and C is the exposure rate constant. Under constant intensity conditions, the rate equation can be solved for G to yield
$$
--[p103]-- Furthermore, given that the temperature of the resist changes with time during PEB, the diffusivity will invariably be time dependent as well. Given that the acid concentration within the film is time and position dependent, in standard lithographic simulators, the diffusivity equation in Eq. (12.89) is determined as part of the solution to Eq. (12.89) by an iterative method. The set of Eqs.
--[p105]-- In the situation where the amount of these traps greatly exceeds the concentration of the acid, the resulting acid-loss rate is assumed to follow first-order kinetics as
$$
\frac { \partial h } { \partial t ^ { \prime } } = - K _ { \mathrm { l o s s } } h ,\tag{12:95}
$$
where $K _ { \mathrm { l o s s } }$ is the acid-loss reaction rate constant.<sup>119</sup>
Another mechanism for acid loss occurring during PEB is evaporation from the top of the resist.
--[p101]-- To model the amplification reaction, we let M be the concentration of some reactive site within the resist resin; these sites react according to some unknown order in H and first order in $M \cdot$ 106
$$
\frac { \partial M } { \partial t ^ { \prime } } = - K _ { \mathrm { a m p } } M H ^ { n } ,\tag{12:85}
$$
where $K _ { \mathrm { a m p } }$ is the rate constant of the amplification reaction. Under the assumption that H is constant, Eq.
--[p105]-- Given that the photogenerated acid used in lithography is a strong acid, it is assumed that all of the base contaminants will react with acid if there is sufficient acid present. This implies that the acid concentration at the beginning of the PEB $H ^ { * }$ can be related to the acid concentration after exposure H by
$$
H ^ { * } = H - B \quad { \mathrm { o r } } \quad h ^ { * } = h - b ,\tag{12:94}
$$
--[p101]-- Sheats and B.W. Smith, Eds., p. 133, Marcel Dekker, New York (1998).
<sup>105</sup>Catalytic chain length refers to the average number of amplification chemical events caused by one acid molecule.
It should be pointed out that although H is not consumed by the reaction, its value is not locally constant because diffusion during PEB and evaporation (as well as unwanted side reactions involving the acid, i.e., all acid loss mechanisms) may induce local variations in the concentration of H.
--[p103]-- Mack, “Optical lithography modeling,” in Microlithography: Science and Technology, J.R. Sheats and B.W. Smith, Eds., p. 136, Marcel Dekker, New York (1998). <sup>111</sup>ibid.
<sup>112</sup>Y. Yoshimura, Y. Nakayama, and S. Okazaki, “Acid diffusion effect on nanofabrication in chemi cal amplification resist,” J. Vac. Sci. Technol. B 10, 2615 2619 (Nov. Dec. 1992).
<sup>113</sup>J. Byers et al. “Characterization and modeling of a positive amplified resist,” Proc. SPIE 2438, 153 166 (1995); C.A.
--[p100]-- 12.9.1 Adapting exposure kinetics of chemical amplification resists to the Dill equations
In chemical amplification resist systems,<sup>103</sup> photoacids are generated from the interaction of radiation with PAGs, which go on to catalyze a number of reactions that transform the solubility properties of the exposed resist resin relative to the unexposed resin. The photoinduced generation of acid from a PAG such as triphenylsulfonium triflate is illustrated in Scheme 12.2.
<sup>102</sup>C.A.
--[p106]-- The way the above equations are employed in lithographic simulators to model exposure kinetics of chemical amplification resist systems entails the simultaneous solution of Eqs. (12.85) and (12.89), the so-called reaction-diffusion system, using Eq. (12.84) as an initial condition and either Eq. (12.91) or Eq. (12.92) to describe the reaction-dependent diffusivity. Any or all of the acid-loss mechanisms described above may be included, depending on the specific condition.
--[p103]-- Mack, “Inside PROLITH a comprehensive guide to optical lithography simulation,” (Feb. 1997); M. Zuniga, G. Wallraff, E. Tomacruz, B. Smith, C. Larson, W.D. Hinsburg, and A.R. Neureuther, “Simulation of locally enhanced three dimensional diffusion in chemically amplified resists,” J. Vac. Sci. Technol. B 11, 2862 2866 (Nov. Dec.1993).
and the unreacted sites as
$$
D _ { \mathrm { H } } = D _ { 0 } + x ( D _ { \mathrm { f } } - D _ { 0 } ) ,\tag{12:91}
$$
--[p106]-- If the spatial dimension of interest is the grid Dx (or Dy or $\Delta z )$ , the recommended time step is chosen such that the diffusion length is less than $\Delta x .$ 125
The effects of quenchers are also incorporated into PEB models. When present in a resist film, the quencher can neutralize the photoacid in a typical acid-base
<sup>121</sup>K.R. Dean and R.A. Carpio, “Contamination of positive deep UV photorsists,” in OCG Micro lithography Seminar Interface ’94, pp. 199 212 (1994).
--[p107]-- [ \mathrm { A c i d } ] _ { t } = \frac { [ \mathrm { A c i d } ] _ { 0 } - [ Q ] _ { 0 } } { 1 - \left( [ Q ] _ { 0 } / [ \mathrm { A c i d } ] _ { 0 } \right) e ^ { \ k _ { \mathrm { \alpha } } ( [ \mathrm { A c i d } ] _ { 0 } \ [ Q ] _ { 0 } ) t } } ,\tag{12:102}
$$
where the diffusion of acid and base is ignored.
--[p104]-- where a and b are experimentally determined constants and are, in general, temperature dependent. There are quite a number of expressions for the concentration dependence of diffusivity that have been proposed over the years, some of which are employed in different lithographic simulators.<sup>115</sup>
As mentioned above, acid loss from the resist film negatively impacts the chemical amplification reaction in the sense that such lost acid does not contribute to the desired reaction.

===== [p162-163] Chapter 13 Optical Lithography > 13.3.5 Corrosion and oxidation of chrome structures in DUV lithographic masks (6块) =====
--[p163]-- When exposed to air, chromium forms an invisible thin oxide, which makes the metal extremely resistant to corrosion and also very useful as a decorative and protective coating over other metals such as brass, bronze, and steel.<sup>124</sup> Called a spinel, this protective oxide is very dense and therefore can prevent the diffusion of oxygen into underlying layers in materials such as steel, on which it is typically coated.
--[p162]-- The scale is composed of $\mathrm { C r } _ { x } \mathrm { O } _ { y }$ and has an amorphous morphology. It does appear that the exposure condition somehow enhances the growth of this scale in the presence of ambient oxygen, suggesting some photochemical contribution to the problem. The chromium oxide growths can be cleaned off with standard mask-cleaning procedures.<sup>123</sup>
<sup>121</sup>A. Tchicioulaeva, A. Holfeld, M. Arend, and E.
--[p163]-- In contrast to other metals such as iron and nickel, chromium does not suffer from hydrogen embrittlement. It does, however, suffer from nitrogen embrittlement, which may have implications for the degradation problem in lithographic masks. To date, no straight chromium alloy has ever been developed because of this embrittlement problem.<sup>125</sup>
--[p162]-- 13.3.5 Corrosion and oxidation of chrome structures in DUV lithographic masks
The degradation of chrome structures on lithographic masks is a new and emerging problem in advanced lithography using the DUV 193-nm wavelength.<sup>121</sup> Its main attributes are progressive growth of chromium oxide $( \mathrm { C r } _ { x } \mathrm { O } _ { y } )$ scale on the sidewalls and base of chrome structures of masks (see Fig. 13.17).
--[p162]-- There is a distinct difference in the growth rate of this $\mathrm { C r } _ { x } \mathrm { O } _ { y }$ scale between the features at the center of the mask and those at the periphery, with the center features having a faster growth rate and therefore larger accumulation of the $\mathrm { C r } _ { x } \mathrm { O } _ { y }$ than those at the periphery. This degrades the CD uniformity of features patterned on the wafer with such a degraded mask.
--[p162]-- Foca, “ACLV degradation: root cause analysis and effective monitoring strategy,” Proc. SPIE 7028, 702816 (2008); G. Rider, “Reticle ESD modules 1, 2, 3,” presented at SEMATECH ESD Workshop (Dec. 2003); G. Rider, “Experimental quantification of reticle electrostatic damage below the threshold for ESD events,” Proc. SPIE 6922, 69221Y (2008).
It should be mentioned that chromium oxide $( \mathrm { C r } _ { 2 } \mathrm { O } _ { 3 } )$ is among the ten most abundant compounds in the Earth’s crust.

===== [p30-32] 11.13 Dissolution Mechanism of Resist Polymers (8块) =====
--[p31]-- In other systems, the processes in the glass-gel interface are rate determining, and solvent uptake and interface movement are linear functions of time. Alfrey et al.<sup>159</sup> termed it case II diffusion or polymer relaxation-controlled mass transfer.<sup>160</sup> Figure 11.31 shows a schematic of time-concentration profiles for the two dissolution modes.
<sup>158</sup>K. Ueberreiter, in Diffusion in Polymers, J. Crank and S. Park, Eds., Academic Press, New York (1968).
<sup>159</sup>T.
--[p31]-- Ueberreiter found that in the polymer systems he studied, the diffusion of the solvent across the gel layer is the rate-determining step (i.e., it is the slowest of all the involved steps),<sup>158</sup> and in those cases solvent uptake and the inward movement of the glass-gel interface depend on the square root of time, as is characteristic of Fickian diffusion.
--[p31]-- Alfrey, Jr., E.F. Gurnee, and W.O. Lloyd, “Diffusion in glassy polymers,” J. Polym. Sci., Part C Polymer Symposia, 12, 249 (1960).
<sup>160</sup>G.C. Sarti, “Solvent osmotic stresses and the prediction of Case II transport kinetics,” Polymer 20, 827 (1979); N.L. Thomas and A.H. Windle, “A theory of case II diffusion,” Polymer 23, 529 (1982).
--[p30]-- 200, John Wiley & Sons, Hoboken, NJ (1989).
<sup>156</sup>K. Ueberreiter and F. Asmussen, “Velocity of dissolution of polymers. Part I,” J. Polym. Sci. 57, 187 (1962); F. Asmussen and K. Ueberreiter, “Velocity of dissolution of polymers. Part II,” J. Polym. Sci. 57, 199 (1962).
<sup>157</sup>A. Reiser, Photoreactive Polymers: The Science and Technology of Resists, p. 211, John Wiley & Sons, Hoboken, NJ (1989).
--[p30]-- 11.13 Dissolution Mechanism of Resist Polymers
Given the fact that the matrix resins of resists are comprised largely of polymers, it is expected that the dissolution of resists will generally follow the same patterns as polymers with fairly high molecular weight. The 1960s saw Ueberreiter and Asmussen<sup>156</sup> investigate the dissolution of high-molecular-weight polymers. They found that polymer dissolution occurs in two stages.
--[p30]-- In the first stage, solvent penetrates into the glassy polymer, forming a gel layer separating the polymer matrix from the pure solvent. In the second stage, the polymer coils disentangle from the gel, eventually diffusing into the liquid. Three distinct phases in the steady state dissolution process are<sup>157</sup> glassy polymer, swollen gel, and solvent or solution.
<sup>155</sup>A. Reiser, Photoreactive Polymers: The Science and Technology of Resists, p.
--[p32]-- In the following section, we discuss in some depth the dissolution mechanism of phenolic polymer resists such as novolac and poly(hydroxy styrene) resins, as well as those of acrylate and alicyclic resist polymer platforms. The development of phenolic polymer resins involves similar dissolution stages.
--[p32]-- Unlike their counterparts that are solvent developable, such as bis-azide/cis-polyisoprene negative resists that require some degree of swelling for their dissolution, these phenolic polymer resists do not require such adverse swelling for dissolution.<sup>161</sup>

===== [p216-217] Chapter 13 Optical Lithography > 13.7.4.3.1.2 TRACK-GENERATED DEFECTS (3块) =====
--[p216]-- Aerosols are the main defects generated from the develop process, and by their nature, they occur after exposure and are not strictly immersion related. Under certain circumstances involving nonuniform resist dissolution during the develop process, bridging defects and extra pattern defects can arise.
<sup>251</sup>R.D. Deegan, O. Bakajin, T.F. Dupont, G. Huber, S.R. Nagel, and T.M. Witten, “Contact line deposits in an evaporating drop,” Phys. Rev. E. 62(1), 1063 651 (2000).
--[p217]-- Defects originating from process films include: insoluble residues (from topcoat, resist, and BARC); leaching of additives (from resist); BARC blobs on account of chunks of resist materials being washed away during the develop process and redepositing on the hydrophilic BARC surface, and sticking to it; and resist flakes from resist fragments of dried-up resist materials flaking off, perhaps from the dispense nozzle, and landing on the fully processed wafer.
These flakes can even land en route to the scanner, before the wafer is exposed.
--[p216]-- 13.7.4.3.1.2 TRACK-GENERATED DEFECTS
Track-generated defects are classified as originating from the process films (topcoat, resist, and BARC), develop process, or from particles shed from track construction materials. When they are imaged, particles shed from the track will manifest the same types of defects as those from the scanner, as explained above.

===== [p257-260] Chapter 15 Charged Particle Lithography > 15.2.1 Electron scattering (25块) =====
--[p259]-- In contrast, low-incident-energy electrons may not even reach the underlying substrate; as a result, these low-incident energy electrons will generate little or no backscattered electrons from the underlying substrate.<sup>17</sup> Also, the extent of forward scattering is 18 reduced for thinner resists relative to thicker ones.
--[p258]-- \Delta = \frac { q \nu } { i } = \frac { 1 } { i } \left( \frac { 2 q ^ { 3 } V } { m } \right) ^ { 1 / 2 } ,\tag{15:2}
$$
where V is the kinetic energy of the electrons in volts, $q$ is the magnitude of the electronic charge, and m is the electronic mass.
--[p258]-- Given that most of the electrons are scattered in the forward direction through small angles (less than 90 deg) relative to their original direction, this type of scattering increases the effective beam width at the bottom of the resist layer.<sup>10</sup> In backscattering, some electrons experience large-angle scattering (approaching 180 deg), often within the underlying substrate; this causes them to return to the resist. 11
--[p259]-- ature patterns in question.<sup>22</sup>
<sup>14</sup>G. Owen and J.R. Sheats, “Electron beam lithography systems,” in Microlithography: Science and Technology, J.R. Sheats and B.W. Smith, Eds., p. 379, Marcel Dekker, New York (1998). <sup>15</sup>L.F. Thompson, “Resist processing,” in Introduction to Microlithography, L.F. Thompson, C.G. Willson, and M.J. Bowden, Eds., p. 354, American Chemical Society, Washington, DC (1994). <sup>16</sup>ibid.
<sup>17</sup>ibid., p. 88.
<sup>18</sup>ibid.
<sup>19</sup>ibid.
<sup>20</sup>ibid.
--[p259]-- These scattering processes lead to practical problems, particularly for adjacent patterns where the exposure of one pattern contributes to the exposure of another nearby pattern located within the scattering range of the electrons.
--[p258]-- At high current levels, the electron-electron interactions are quite significant, with the major effect of the forces between the electrons being to push them out radially, and leading to the broadening of the diameter of the beam.<sup>12</sup> Crewe has reported an analytical expression for estimating beam broadening resulting from the electron-electron interaction as<sup>13</sup>
$$
--[p260]-- Thompson, “Resist processing,” in Introduction to Microlithography, L.F. Thompson, C.G. Willson, and M.J. Bowden, Eds., American Chemical Society, Washington, DC, p. 354 (1994). <sup>26</sup>ibid.
<sup>27</sup>M. Bai and R.F. Pease, “Resist charging in electron beam lithography,” SRC Techon (Sept. 2000).
--[p257]-- These scattering processes cause broadening or spreading of the beam in the transverse or lateral direction to the original beam direction, which leads to exposure of the resist at points significantly distant from the point of initial electron entry.<sup>8</sup> As a result, the developed positive resist image is wider than expected<sup>9</sup> if it is a trench or a contact hole feature, or smaller if it is a line feature. The converse is true for negative resists.
<sup>2</sup>M.J.
--[p260]-- These grounding wires conduct the built-up charges.
<sup>21</sup>ibid.
<sup>22</sup>ibid.
<sup>23</sup>B. Shamoun, R. Engelstadt, and D. Trost, “Assessment of thermal loading induced distortions in optical photomasks due to e beam multi pass patterning,” J. Vac. Sci. Technol. B 16(6), 3558 3562 (1998).
<sup>24</sup>H.J. Levinson, Principles of Lithography, 2nd ed., p. 393, SPIE Press, Bellingham, Washington (2005).
<sup>25</sup>L.F.
--[p259]-- A partially processed wafer containing several materials (for example, polysilicon, silicon dioxide, tungsten, resist polymer made of mostly carbon, etc.) will possess different scattering properties from one area to another, dictated by the location of these materials in the resist-wafer substrate stack.<sup>15</sup> Planarization with a thick organic film does not in the main eliminate scattering effects; however, because organic resist polymers are relatively low-density films (density $< 1 . 5 \ : \mathrm { g } / \mathrm { c m } ^ { 3 } )$ , scattering effects are reduced and made uniform across a partially processed wafer.<sup>16</sup>
--[p259]-- Termed proximity effects, such scattering processes impose certain restrictions on the size and shape of relief structures that can be successfully patterned in electron-beam resists, particularly for complex patterns with high packing densities and submicrometer dimensions.<sup>19</sup> Electron scattering that originates within a pattern feature gives rise to intraproximity effects, while those that originate from adjacent features give rise to interproximity effects.<sup>20</sup> As a result, the total amount of energy deposited within a feature pattern depends on both the size of the feature (intraproximity) and the magnitude of the distance of the neighboring features (interproximity).<sup>21</sup> The influence of proximity effects is thus dependent on the size and spacing of the fe
--[p260]-- Second, being typically made of fused silica, which has a low coefficient of thermal expansion (-0.5 ppm/8C), photomasks have nearly an order of magnitude lower thermal expansion coefficient than silicon. Also, photomasks in general have much greater thermal capacity than wafers. The combination of lower thermal expansion coefficient and greater thermal capacity offsets fused silica’s lower thermal conductivity, relative to silicon.
--[p260]-- These highly energetic electrons deposit a net negative charge to the substrate and the intervening resist and dielectric films, resulting in the buildup of a potential gradient that can approach the beam voltage.
--[p260]-- Fortuitously, the good electrical conductivity of silicon prevents these charges from building up to dangerous levels, which explains why the reported pattern placement errors due to such hypothesized deflections have been smaller than measurement capability (20 nm).<sup>27</sup> Another method for minimizing charging effects in trilevel resist systems is by inserting a thin conductive film as the intermediate pattern transfer layer.<sup>28</sup> A similar improvement may be realized with the use of a conductive resist.<sup>29</sup> In the case of electron-beam writing of masks, charge build-up may be prevented by means of conducting grounding wires that connect the electron-beam tool to the chrome or molybdenum-silicon structures of the mask.
--[p258]-- Stochastic scattering refers to the random electron-electron interactions that result from when an electron beam is focused into a small volume, where the individual electrons experience the electric fields of the other electrons. For electrons traveling with a velocity $v ,$ given by
$$
v = \bigg ( \frac { 2 q V } { m } \bigg ) ^ { 1 / 2 } ,\tag{15:1}
$$
and constituting a beam current i, the mean axial separation $\Delta$ between electrons is expressed as
$$
--[p257]-- 393, SPIE Press, Bellingham, WA (2005). <sup>6</sup>M.J. Bowden, “The lithographic process: the physics,” in Introduction to Microlithography, L.F. Thompson, C.G. Willson, and M.J. Bowden, Eds., pp. 85 86, American Chemical Society, Washington, DC (1994).
<sup>7</sup>ibid., p. 86.
There are three main types of scattering processes in electron-beam lithography, i.e., forward scattering in the resist, backscattering usually from the substrate but also from the resist, and stochastic scattering.
--[p258]-- \Delta r = \frac { 1 } { 8 \pi \mathbf { \varepsilon } _ { 0 } } \left( \frac { m } { q } \right) ^ { 1 / 2 } \frac { L i } { \alpha \mathbf { V } ^ { 3 / 2 } } ,\tag{15:3}
$$
<sup>13</sup>A.V. Crewe, “Some space charge effects in electron probe devices,” Optik 52, 337 (1978).
<sup>8</sup>ibid.
<sup>9</sup>ibid.
<sup>10</sup>ibid.
<sup>11</sup>ibid.
<sup>12</sup>L.R. Harriot, S.D. Berger, J.A. Liddle, G.P. Watson, and M.M.
--[p259]-- The greater the incident electron-beam energy, the narrower is the width of the forward-scattered electron distribution and the broader is the backscattered electron distribution. The broadening of the backscattered electron distribution with increasing incident electron energy is related to the fact that high-incidentenergy electron beams pass through the resist and deposit their energy in the underlying substrate, from which electrons can be backscattered.
--[p260]-- As a result, photomasks mechanically distort less than silicon wafers on account of energy deposition; they will also have lower magnitude of registration errors than silicon wafers.<sup>24</sup>
Another problem related to the effects of energy deposition on the resist, dielectric films, and underlying substrate by highly energetic electrons is charging.
--[p257]-- Bowden, “The lithographic process: the physics,” in Introduction to Microlithography, L.F. Thompson, C.G. Willson, and M.J. Bowden, Eds., p. 85, American Chemical Society, Washington, DC (1994).
<sup>3</sup>E.E. Anderson, Modern Physics and Quantum Mechanics, W.B. Saunders, Philadelphia (1971).
<sup>4</sup>H.G. Craigshead, “10 nm resolution electron beam lithography,” J. Appl. Phys. 55(2), 4430 4435 (1984).
<sup>5</sup>H.J. Levinson, Principles of Lithography, 2nd ed., p.
--[p259]-- It is only the total distance from source to workpiece that is important.<sup>14</sup>
The magnitude of the electron scattering at any spatial position within the resist-substrate stack depends on parameters such as the atomic number and density of the resist and substrate, as well as the velocity (accelerating voltage) of the electron.
--[p260]-- Ultimately, these negative charges on the substrate and the dielectric and resist films will electrostatically deflect the incident electron beam, causing inaccurate image placement and distortion of the edge.<sup>25</sup> In addition, the deflection of the beam causes defocus errors, which result in a change in feature size. 26
--[p260]-- Furthermore, although the high-energy electrons that pass through the resist film (with minimal interaction) and deposit their energy in the underlying substrate may be problematic when used to pattern wafers, they may not be problematic for mask making for a number of reasons.<sup>23</sup> First, electrons with energies greater than 50 keV are typically not used in mask fabrication because the resolution requirements for mask making are less stringent than those for writing on wafers, due to reduction lithography. In contrast, higher-energy electrons may be required for direct electron-beam writing of wafers, and more energy is thus deposited into wafer substrates than is typically deposited in mask making.
--[p257]-- 15.2.1 Electron scattering
When an electron beam is irradiated on a resist polymer film (or any solid material for that matter), it loses energy via elastic and inelastic collisions collectively called electron scattering. Elastic collisions lead only to a change of direction of the electrons, whereas inelastic collisions result in energy loss.
--[p258]-- Mkrtchyan, “Space charge effects in projection charged particle lithography systems,” J. Vac. Sci. Technol. B 13(6), 2404 2408 (1995).
where a represents the numerical aperture of the electron optics, L represents the total length of the column, and $\mathbf { \varepsilon } _ { \mathbf { \varepsilon } _ { 0 } }$ is the permittivity of free space. It must be mentioned that neither the positions of the lenses nor their optical properties appear in Eq. (15.3).

===== [p272-273] Chapter 15 Charged Particle Lithography > 15.4.1.1 SCALPEL technology challenges (17块) =====
--[p273]-- (15.5) reveals the connection between sensitivity and resolution, as well as how the product of sensitivity and pixel size (resolution) is determined by $N _ { \mathrm { m i n } } .$ A highly sensitive resist will require far fewer electrons to expose the pixel compared with the number required for an insensitive resist for the same pixel size. Ordinarily, that is not problematic as long as each pixel receives the same average number of electrons required for exposure.
--[p273]-- Another effect limiting resolution in SCALPEL as in other electron-beam and ion-beam exposure systems is shot noise,<sup>80</sup> which is dependent on resist sensitivity. The relationship between resist sensitivity and shot noise can be understood from the following analysis.
--[p272]-- <sup>73</sup>J.A. Liddle, L.R. Harriot, A.E. Novembre, and W.K. Waskiewicz, “SCALPEL: a projection electron beam approach to sub optical lithography,” http://www.bel labs.com/project/SCALPEL.
<sup>74</sup>H.J. Levinson, Principles of Lithography, 2nd ed., p. 396, SPIE Press, Bellingham, WA (2005). <sup>75</sup>ibid.
<sup>76</sup>C.J. Martin, W.H. Semke, G.A. Dicks, R.L. Englestad, E.G. Lovell, J.A. Liddle, and A.E. Novembre, “Mechanical and thermal modeling of the SCALPEL mask,” J. Vac. Sci.
--[p272]-- While very little energy is deposited on the SCALPEL mask, the fact that the membranes are so thin means that they have very little thermal mass and as a result will heat up appreciably during exposures.<sup>75</sup> Published simulation results show that the temperature increase, which occurs nonuniformly across the mask during SCALPEL exposure, can exceed 78C and can cause deformations of up to 20 nm.<sup>76</sup>
--[p273]-- However, in real physical systems, electrons are emitted randomly from the cathode, not in a series of emission events equally spaced in time. This implies that the number of electrons arriving at the pixel per unit time varies statistically.
--[p272]-- The amount of blur that can be tolerated decreases with shrinking feature sizes, mandating that the beam current be reduced in order to image smaller features with a given electron-optical system. This establishes the operational relation between throughput and resolution that underpins SCALPEL technology; i.e., throughput decreases in order to print smaller features.<sup>79</sup> It was the inability to resolve this trade-off that ultimately led to the demise of SCALPEL technology.
--[p273]-- N _ { \mathrm { m i n } } = \frac { D l _ { \mathrm { p } } ^ { 2 } } { e } ,\tag{15:5}
$$
where $e$ is the electronic charge and $l _ { \mathfrak { p } } ^ { 2 }$ corresponds to the area of the pixel.
An examination of Eq.
--[p272]-- Another challenge faced by SCALPEL technology is related to the fact that the SCALPEL mask is not protected by pellicles, making particulate and airborne molecular contamination a major issue. In particular, many components of the SCALPEL tool are sensitive to the presence of charged particulates; these include electrostatic chucks, electrostatic optics, and apertures.
--[p273]-- Cognizant that the scenario we have painted is really a simplification in that resist contrast is finite, the conclusions we shall draw from our analysis are nevertheless quite valid. If the number of electrons striking the pixel is less than $N _ { \mathrm { m i n . } }$ the pattern will not be printed. For a resist with sensitivity $D$ (in $\mathrm { C } / \mathrm { c m } ^ { 2 } )$ , $N _ { \mathrm { m i n } }$ is expressed $\mathrm { a s } ^ { 8 1 }$
$$
--[p272]-- The fact that the SCALPEL tool is designed to operate in a vacuum environment $( 1 0 ^ { - 7 }$ torr) has been reasonably effective in limiting the amount of particulate and molecular contamination, but has not eliminated them entirely.
Low throughput is another major challenge faced by SCALPEL technology. Given the very high beam currents used in the modest field size used in SCALPEL technology, the problem of stochastic scattering is particularly severe.
--[p272]-- Technol. B 17(6), 2878 2882 (1999).
<sup>78</sup>H.J. Levinson, Principles of Lithography, 2nd ed., p. 396, SPIE Press, Bellingham, WA (2005).
<sup>77</sup>B. Kim, R.L. Engelstad, E.G. Lovell, S.T. Stanton, J.A. Liddle, and G.M. Gallatin, “Finite element analysis of SCALPEL wafer heating,” J. Vac. Sci. Technol. B 17(6), 2883 2887 (1999).
--[p272]-- In a related manner, most of the energy of the 100-keV electrons used in SCALPEL technology is deposited into the silicon wafer, which can cause temperature rises of up to several degrees (in Celsius).<sup>77</sup> This wafer heating can result in mechanical distortions that depend significantly on how the wafers are chucked.<sup>78</sup>
--[p272]-- One of these challenges is the fact that the device pattern is segmented on the mask in two dimensions by the struts and must be reassembled or stitched to form a continuous image on the wafer.<sup>73</sup> This stitching is essential to ensure that the critical dimension of any feature crossing a stitching boundary is maintained to within the tolerances specified by the error budget.<sup>74</sup> Heating of the mask and the wafer that occurs during exposure makes it difficult to successfully stitch two adjoining fields together.
--[p273]-- The foregoing analyses lead to the conclusion that resist sensitivity sets the minimum resolution that can be written in the resist with electrons.<sup>83</sup>
<sup>79</sup>ibid., p. 398.
<sup>80</sup>G.R. Brewer, Electron Beam Technology in Microelectronic Circuit Fabrication, G.R. Brewer, Ed., pp. 141 216, Academic Press, Orlando (1981).
<sup>81</sup>M.J. Bowden, “The lithographic process: the physics,” in Introduction to Microlithography, L.F. Thompson, C.G. Willson, and M.J.
Bowden, Eds., p. 108, American Chemical Society, Washington, DC (1994).
<sup>82</sup>ibid.
<sup>83</sup>ibid.
--[p272]-- 15.4.1.1 SCALPEL technology challenges
SCALPEL technology faces many challenges that are unique to it and some that are not. Some of these challenges are discussed in the following paragraphs.
--[p273]-- For a large number of electrons $N _ { \mathrm { e } } ,$ the uncertainty surrounding their number is given by $\sqrt { N _ { \mathrm { e } } }$ , and the ratio of $N _ { \mathrm { e } }$ to the uncertainty is $N _ { \mathrm { e } } / \sqrt { N _ { \mathrm { e } } }$ , which is simply $\sqrt { N _ { \mathrm { e } } }$ This value is analogous to a signal-to-noise ratio.<sup>82</sup>
To properly expose a resist, $\sqrt { N _ { \mathrm { e } } }$ should therefore be large.
--[p273]-- Let us suppose that an area to be exposed with electron beams consists of a grid of addressable locations called pixels whose dimensions $( l _ { \mathrm { p } } )$ correspond to the minimum resolution element that can be printed by the presence or absence of electrons striking that element. Furthermore, let us suppose that the exposure process is binary such that a minimum number $( N _ { \mathrm { m i n } } )$ of electrons striking the pixel is required for it to be regarded as exposed.

===== [p84-88] 12.7 Standing Wave Models (27块) =====
--[p84]-- 12.3), the electric field inside the resist $E _ { 2 } ( z )$ is given ${ \overline { { \mathsf { b y } } } } ^ { 6 3 }$
$$
E _ { 2 } ( z ) = E _ { 1 } ( z ) \frac { \tau _ { 1 2 } [ e ^ { \mathrm { \ } ( i 2 \pi n _ { 2 } z / \lambda ) } + \mathbf { p } _ { 2 3 } \tau _ { D } ^ { 2 } e ^ { i 2 \pi n _ { 2 } z / \lambda } ] } { 1 + \mathbf { p } _ { 1 2 } \mathbf { p } _ { 2 3 } \tau _ { D } ^ { 2 } } ,\tag{12:13}
$$
--[p87]-- Other common names used to represent k polarization include p-polarization and transverse magnetic (TM) polarization. The polarization denoted by $\perp$ is used to represent an electric field vector that lies in a plane perpendicular to that defined by the direction of the incident light and a normal to the resist surface. Other common names used to represent the ? polarization include s-polarization and transverse electric (TE) polarization. 67
--[p86]-- \tau _ { i j \perp } ( \Theta ) = \frac { 2 \tilde { n } _ { i } \cos ( \Theta _ { i } ) } { \tilde { n } _ { i } \cos ( \Theta _ { i } ) + \tilde { n } _ { j } \cos ( \Theta _ { j } ) } ,\tag{12:25}
$$
$$
\tau _ { i j | | } ( \Theta ) = \frac { 2 \tilde { n } _ { i } \cos ( \Theta _ { i } ) } { \tilde { n } _ { i } \cos ( \Theta _ { j } ) + \tilde { n } _ { j } \cos ( \Theta _ { i } ) } ,\tag{12:26}
$$
<sup>65</sup>C.A.
--[p86]-- \begin{array} { r l } & { I _ { 2 } ( z ) = \left| E _ { 2 } ( x , y , z ) \cdot E _ { 2 } ^ { * } ( x , y , z ) \right| } \\ & { \qquad = E _ { 1 } ( z ) \frac { \tau _ { 1 2 } \left[ e ^ { \ ( i 2 \pi n _ { 2 } z / \lambda ) } + \mathbf { \rho } _ { 9 3 } \tau _ { \mathrm { D } } ^ { 2 } e ^ { i 2 \pi n _ { 2 } z / \lambda } \right] } { 1 + \mathbf { \rho } _ { 1 2 } \mathbf { \rho } _ { 2 3 } \tau _ { \mathrm { D } } ^ { 2 } } } \\ & { \qquad \times E _ { 1 } ( z ) \frac { \tau _ { 1 2 } ^ { * } \left[ e ^ { \ ( i 2 \pi n _ { 2 } z / \lambda ) } + \mathbf { \rho } _ { 2 3 } ^ { * } \tau _ { \mathrm { D } } ^ { * 2 } e ^ { i 2 \pi n _ { 2 } z / \lambda } \right] } { 1 + \mathbf { \rho } _ { 1 2 } ^ { * } \mathbf { \rho } _ { 2 3 } ^ { * } \tau _ { \mathrm { D } } ^ { * 2 } } .
--[p86]-- \begin{array} { l } { { I ( z ) = \displaystyle \frac { n _ { 2 } | E ( z ) | ^ { 2 } } { n _ { 1 } | E _ { 1 } | ^ { 2 } } = T _ { \mathrm { e f f } } \bigg \{ [ e ^ { \mathrm { \scriptsize ~ \alpha z } } + | { \bf { p } } _ { 2 3 } | ^ { 2 } e ^ { \mathrm { \scriptsize ~ \alpha ( 2 { \cal D } ~ } z ) } ] + 2 | { \bf { p } } _ { 2 3 } | e ^ { \mathrm { \scriptsize ~ \alpha o } D } } } \\ { { \phantom { \times \mathrm { \scriptsize ~ \alpha ~ } } \times \cos \bigg [ \displaystyle \frac { 4 \pi n _ { 2 } ( { \cal D } - z ) } { \lambda } \bigg ] + \Phi _ { 2 3 } \bigg \} , } } \end{array}\tag{12:21}
$$
where ${ \rho } _ { 2 3 } = | { \rho } _ { 2 3 } | e ^ { i \Phi _ { 2 3 } }$
$$
--[p87]-- E ( y ) = \frac { \sin \theta _ { 2 } \tau _ { 1 2 } ( \Theta _ { 2 } ) E _ { 1 } [ e ^ { i 2 \pi n _ { 2 } z \cos \Theta _ { 2 } / \lambda } - \boldsymbol { \mathrm { p } } _ { 2 3 } ( \Theta _ { 2 } ) \tau _ { \mathrm { D } } ^ { 2 } ( \Theta _ { 2 } ) e ^ { \mathrm { \hbar } 2 \pi n _ { 2 } z \cos \Theta _ { 2 } / \lambda } ] } { 1 + \boldsymbol { \mathrm { p } } _ { 1 2 } ( \Theta _ { 2 } ) \boldsymbol { \mathrm { p } } _ { 2 3 } ( \Theta _ { 2 } ) \tau _ { \mathrm { D } } ^ { 2 } ( \Theta _ { 2 } ) } .\tag{12:29b}
$$
<sup>69</sup>C.A. Mack, Fundamental Principles of Optical Lithography: The Science of Microfabrication, pp. 139 140, John Wiley & Sons, Hoboken, NJ (2007).
$^ { 6 7 } \mathrm { C } . \mathrm { A } .$ .
--[p86]-- } \end{array}\tag{12:20}
$$
However, a few algebraic simplifications allow for a reasonably useful form for the relative intensity inside the resist:<sup>65</sup>
$$
--[p85]-- \tau _ { i j } = \frac { 2 \tilde { n } _ { i } } { \tilde { n } _ { i } + \tilde { n } _ { j } } \mathrm { i s ~ t h e ~ F r e s e n e l ~ t r a n s m i s s i o n ~ c o e f f i c i e n t } ,\tag{12:15}
$$
$$
\tau _ { \mathrm { D } } = e ^ { \ i k _ { 2 } D } { \mathrm { ~ i s ~ t h e ~ i n t e r n a l ~ t r a n s m i t t a n c e ~ o f ~ t h e ~ f i l m , } }\tag{12:16}
$$
$$
--[p84]-- 12.7 Standing Wave Models
The light inside the resist film consists of incident and reflected components. The light intensity within the resist varies in the vertical direction because of absorption and interference effects associated with standing waves. Standing waves are rapidly varying light distribution within the depth of the resist. They result from the interference between the incident and reflected light within the resist.
--[p85]-- A b s ( z ) = \int _ { 0 } ^ { z } \alpha ( z ^ { \prime } ) d z ^ { \prime } .\tag{12:19}
$$
Thus, the electric field intensity can be determined as a function of z by using Eq. (12.19) in Eq. (12.13).<sup>64</sup> Calculation of the intensity inside the resist from
<sup>64</sup>C.A. Mack, “Optical lithography modeling,” in Microlithography: Science and Technology, J.R. Sheats and B.W. Smith, Eds., p. 126, Marcel Dekker, New York (1998).
Eq. (12.13) yields a very messy result as
$$
--[p84]-- 25(12), 1958 1961 (1986).
<sup>61</sup>ibid., p. 123.
<sup>62</sup>D.G. Flagello, A.E. Rosenbluth, C. Progler, and J. Armitage, “Understanding high numerical aper ture optical lithography,” Microelectron. Eng. 17, 105 108 (1992); C.A. Mack and C. B. Juang, “Comparison of scalar and vector modeling of image formation in photoresist,” Proc. SPIE 2440, 381 394 (1995).
$$
--[p84]-- The use of antireflection coatings has proven effective in mitigating the effects of standing waves (see Chapter 9).
The mathematical derivation of the analytical expressions for standing waves in resist films disposed over appropriate substrates is presented in Chapter 9. In this chapter, we will make use of the relevant standing wave expressions for the normal and nonincidence illumination conditions.
