Repository: NARUTOBEST/semiconductor-knowledge-qa

# heldout 泛化集出题管线(v2,2026-10-01)

与 `pipeline/dev/` 平行、互不混放的 heldout 侧出题管线。
总协议见 `../protocol_v2.md`(v2:取消 source 隔离红线,全库遴选文档)。

## 本目录内容
| 文件 | 用途 |
|---|---|
| `fetch_material.py` | 从 Qdrant(16333 转发)抓取本 track 8 篇文档的真实 chunk 原文 |
| `draft_material/` | 8 篇素材 txt + 草稿 json(每篇 25 题,含 evidence 逐字摘录) |
| `build_datasets_heldout.py` | 草稿 -> `eval/qa_sets/v2_20261001/heldout_200.json` + 校验报告 |
| `_extract_result.py` | 出题 agent 结果恢复(从会话 transcript) |
| `_verify_acceptance.py` | evidence 溯源覆盖率校验(自动发现本目录全部草稿) |
| `_prompt_template.txt` | 出题 agent 提示词模板 |
| `acceptance_report.json` / `_acceptance_failures.txt` | AI 验收记录(heldout 侧) |
| `verify_log.md` | 人工核对清单(heldout 200) |

File: eval/pipeline/heldout/draft_material/11_Chemistry_Lithography.txt (part 37 of 53)
For the specific case of normal incidence illumination of a homogenous resist film (see Fig.
--[p88]-- \begin{array} { r l } & { I ( z ) = \cfrac { n _ { 2 } \big ( | E _ { x } | ^ { 2 } + | E _ { z } | ^ { 2 } \big ) } { n _ { 1 } | E _ { 1 } | ^ { 2 } } } \\ & { \qquad = T _ { \mathrm { e f f } } ( \Theta _ { 2 } ) \Big \{ e ^ { \ ( \alpha z / \cos \Theta _ { 2 } ) } + | { \bf \rho p } _ { 2 3 } ( \Theta _ { 2 } ) | ^ { 2 } e ^ { \ [ \alpha ( 2 D \ { \ } z ) / \cos \Theta _ { 2 } ] } \Big \} } \\ & { \qquad + T _ { \mathrm { e f f } } ( \Theta _ { 2 } ) 2 | { \bf \rho } _ { 2 3 } ( \Theta _ { 2 } ) | e ^ { \ ( \alpha D / \cos \Theta _ { 2 } ) } \cos ( 2 \Theta _ { 2 } ) \cos \bigg [ 4 \pi n _ { 2 } \cos \Theta _ { 2 } \bigg ( \cfrac { D - z } { \lambda } \bigg ) + \Phi _ { 2 3 } \bigg ] . } \end{array}\tag{12:30}
$$
--[p86]-- T _ { \mathrm { e f f } } = \frac { n / n | \tau _ { 1 2 } | ^ { 2 } } { | 1 + { \bf p } _ { 1 2 } { \bf p } _ { 2 3 } \tau _ { D } ^ { 2 } | ^ { 2 } } = \frac { T _ { 1 2 } } { | 1 + { \bf p } _ { 1 2 } { \bf p } _ { 2 3 } | ^ { 2 } } ,\tag{12:22}
$$
and $T _ { \mathrm { e f f } }$ is the effective transmittance into the resist.
--[p86]-- Mack, Fundamental Principles of Optical Lithography: The Science of Microfabrication, p. 133, John Wiley & Sons, Hoboken, NJ (2007).
<sup>66</sup>ibid., pp. 137 138.
where $\theta _ { i }$ and $\theta _ { j }$ represent the incident angle and reflected angle, respectively, that light makes with a normal to the resist surface. Here, the symbol k is used to represent an electric field vector that lies in a plane defined by the direction of the incident light and a normal to the resist surface.
--[p86]-- For the case of non-normal illumination incidence at some angle u, the Fresnel transmission and reflection coefficients are now functions of the angle of incidence as well as the polarization of the incident light; they are given ${ \mathrm { b y } } ^ { 6 6 }$
$$
--[p87]-- E ( x ) = \frac { \cos { \Theta _ { 2 } } \tau _ { 1 2 } ( \Theta _ { 2 } ) E _ { 1 } [ e ^ { i 2 \pi n _ { 2 } z \cos { \Theta _ { 2 } } / \lambda } + \mathbf { p } _ { 2 3 } ( \Theta _ { 2 } ) \tau _ { \mathrm { D } } ^ { 2 } ( \Theta _ { 2 } ) e ^ { ~ i 2 \pi n _ { 2 } z \cos { \Theta _ { 2 } } / \lambda } ] } { 1 + \mathbf { p } _ { 1 2 } ( \Theta _ { 2 } ) \mathbf { p } _ { 2 3 } ( \Theta _ { 2 } ) \tau _ { \mathrm { D } } ^ { 2 } ( \Theta _ { 2 } ) } ,\tag{12:29a}
$$
$$
--[p86]-- \mathbf { \rho } _ { \mathsf { p } _ { i j | \mathsf { l } } } ( \mathsf { \Theta } ) = \frac { \tilde { n } _ { i } \cos ( \mathsf { \Theta } _ { j } ) - \tilde { n } _ { j } \cos ( \mathsf { \Theta } _ { i } ) } { \tilde { n } _ { i } \cos ( \mathsf { \Theta } _ { j } ) + \tilde { n } _ { j } \cos ( \mathsf { \Theta } _ { i } ) } ,\tag{12:24}
$$
$$
--[p85]-- k _ { i } = \frac { 2 \pi \tilde { n } _ { i } } { \lambda } \mathrm { { \ i s \ t h e \ p r o p a g a t i o n \ c o n s t a n t } , }\tag{12:17}
$$
$\tilde { n } _ { j } = n _ { j } - i k _ { j }$ is the complex refractive index of thejth medium, $n _ { j }$ and $k _ { j }$ are the real refractive index and extinction coefficient of the medium, and l is the illumination wavelength.
It should be noted that absorption is accounted for in Eq.
--[p87]-- For the s-polarized light, the intensity of the electric field inside the resist points in the y direction, and is given by an expression similar to Eq. (12.13), but with the position $z$ replaced with $z \mathrm { c o s } \theta _ { 2 }$ as<sup>68</sup>
$$
--[p87]-- \begin{array} { r l } & { I ( z ) = T _ { \mathrm { e f f } } ( \Theta _ { 2 } ) \big \{ e ^ { \mathrm { \imath } ( \propto z / \cos \Theta _ { 2 } ) } + | { \bf p } _ { 2 3 } ( \Theta _ { 2 } ) | ^ { 2 } e ^ { \mathrm { \imath } ( \varpi ( 2 D \mathrm {  ~ \ z } ) / \cos \Theta _ { 2 } ] } \big \} } \\ & { \qquad + T _ { \mathrm { e f f } } ( \Theta _ { 2 } ) 2 | { \bf p } _ { 2 3 } ( \Theta _ { 2 } ) | e ^ { \mathrm { \imath } ( D / \cos \Theta _ { 2 } ) } \cos \biggl [ 4 \pi n _ { 2 } \cos \Theta _ { 2 } \biggl ( \frac { D - z } { \lambda } \biggr ) + \Phi _ { 2 3 } \biggr ] . } \end{array}\tag{12:28}
$$
For the $p \mathrm { - }$ polarized incident light, the resulting electric field will have both x and $z$ components, which are given $\mathrm { { b y } ^ { 6 9 } }$
$$
--[p87]-- E _ { y } ( z , \theta _ { 2 } ) = \frac { \tau _ { 1 2 } ( \theta _ { 2 } ) E _ { 1 } [ e ^ { i 2 \pi n _ { 2 } z \cos \theta _ { 2 } / \lambda } + \mathbf { p } _ { 2 3 } ( \theta _ { 2 } ) \tau _ { \mathrm { D } } ^ { 2 } ( \theta _ { 2 } ) e ^ { ~ i 2 \pi n _ { 2 } z \cos \theta _ { 2 } / \lambda } ] } { 1 + \mathbf { p } _ { 1 2 } ( \theta _ { 2 } ) \mathbf { p } _ { 2 3 } ( \theta _ { 2 } ) \tau _ { \mathrm { D } } ^ { 2 } ( \theta _ { 2 } ) } .\tag{12:27}
$$
The resulting relative intensity in the resist is given by
$$
--[p84]-- where $E _ { 1 }$ is the electric field of the incident plane wave at $z \_ 0$ , which is not a function of x and y for the case of normal incidence,
$$
\rho _ { i j } = \frac { \tilde { n } _ { i } - \tilde { n } _ { j } } { \tilde { n } _ { i } + \tilde { n } _ { j } } \mathrm { ~ i s ~ t h e ~ F r e s n e l ~ r e f l e c t i o n ~ c o e f f i c i e n t } ,\tag{12:14}
$$
<sup>63</sup>C.A. Mack, “Analytical expression for the standing wave intensity in photoresist,” Appl. Opt.
--[p87]-- Mack, Fundamental Principles of Optical Lithography: The Science of Microfabrication, p. 138, John Wiley & Sons, Hoboken, NJ (2007).
<sup>68</sup>C.A. Mack, “Optical lithography modeling,” in Microlithography: Science and Technology, J.R. Sheats and B.W. Smith, Eds., p. 126, Marcel Dekker, New York (1998).
The resulting total standing wave intensity inside the resist, relative to the incident intensity, is given $\boldsymbol { \mathrm { b y } } ^ { 7 0 }$
$$
--[p85]-- (12.13) through the imaginary part of the index of refraction. Absorption coefficient a is related to the imaginary part of the refractive index by
$$
\alpha = { \frac { 4 \pi \kappa } { \lambda } } .\tag{12:18}
$$
In the special case where the resist film is not homogenous, such that there is a small variation in the imaginary part of the refractive index along the z direction, with the real part constant, the anisotropic absorbance in that case can be expressed as
$$
--[p86]-- { \bf \rho } _ { { i j \perp } } ( \Theta ) = \frac { \tilde { n } _ { i } \cos ( \Theta _ { i } ) - \tilde { n } _ { j } \cos ( \Theta _ { j } ) } { \tilde { n } _ { i } \cos ( \Theta _ { i } ) + \tilde { n } _ { j } \cos ( \Theta _ { j } ) } ,\tag{12:23}
$$
$$
--[p84]-- This causes a sinusoidal variation in light intensity, marked by low and high exposure levels, within the depth of the resist.
Standing waves limit the resist exposure process because they disrupt the uniform transmission of light within the depth of the resist, creating uneven exposure levels within the resist that manifest as feature bridging and footing in the least-exposed areas and feature slimming in the overexposed areas.

===== [p146-147] Chapter 13 Optical Lithography > 13.3 UV Photochemistry in the Exposure Chamber Environment of Optical Lithographic Tools (12块) =====
--[p147]-- Because of their compositional inhomogeneities, coupled with the differences in their refractive indices relative to that of the optical elements, these contamination layers invariably cause light scattering, thereby reducing image contrast. In the extreme case, contamination can render the optical elements unusable, thereby necessitating their replacement.
--[p147]-- The contaminants may be introduced into the exposure tool from a variety of sources such as outgassing of the tool’s construction materials, sealing compounds and adhesives, purge nitrogen, filter breakthrough, outgassing from photoresist, etc. Table 13.4 is a summary of the types of common airborne molecular contaminants (AMCs) in the clean room, their sources, and effects.<sup>90</sup>
--[p147]-- The ambient environment within exposure tools typically contains residual amounts of airborne gases such as $_ { \mathrm { H } _ { 2 } \mathrm { O } , \mathrm { O } _ { 2 } , \mathrm { C O } }$ , and $\mathrm { C O } _ { 2 } .$ , volatile and condensable organic compounds, inorganic acidic gases such as $\mathrm { S O } _ { 2 }$ and $\mathrm { N O } _ { x } ,$ and Si O compounds such as silicones and siloxanes.
--[p147]-- Although contamination control is implemented in these exposure tools with on-board purge control units, which are equipped with gas purifiers that remove contaminants such as $\mathrm { H } _ { 2 } \mathrm { O } , \mathrm { O } _ { 2 } , \mathrm { C O } , \mathrm { C O } _ { 2 } .$ hydrocarbons, $\mathrm { H } _ { 2 } ,$ and sulfur compounds, these control units are oftentimes not 100% efficient.
Typical benefits of molecular contamination control include improved process yield and greater process control.
--[p146]-- These interactions also present radiation hazards to humans working with such tools. 89
<sup>86</sup>J. Andrus, “Fabrication of semiconductor devices,” U.S. Patent No. 3,122,817 (1964); J. Andrus and W.L. Bond, “Photoengraving in transistor fabrication,” in Transistor Technology, Vol. III, F.J. Biondi et al. Eds., Van Nostrand, Princeton, pp. 151 162 (1958).
<sup>89</sup>See, for example, P. Veechia, H. Hiatenen, B.E. Stuck, E.V. Denventer, and S.
--[p146]-- 13.3 UV Photochemistry in the Exposure Chamber Environment of Optical Lithographic Tools
The exposure chambers of optical lithographic tools used in UV lithography, in particular mid-UV (365 nm) and DUV (248 nm and 193 nm), contain clean dry air at approximately atmospheric pressure. Those operating in VUV (157 nm) contain nitrogen at roughly one atmosphere of pressure.
--[p146]-- The interactions of the exposure photons with the above contaminants in the ambient environments within the above tools result in unique photochemistries that have significant implications for the quality of the printed features,<sup>88</sup> the contamination of optical elements, and the degradation of bulk optical materials and mask absorber materials, as well as the overall lifetime of various components of exposure tools.
--[p147]-- These not only can attenuate the exposure light, but can on interaction with the DUV and VUV photons serve as precursors for photoinduced species that can directly degrade optical elements, or that on reaction with each other may form stable contamination layers on optical surfaces.
--[p147]-- Most frequently, contamination causes significant variation in CD uniformity, due largely to light scattering off of contaminated optical surfaces or due to variation in the intensity of the radiation flux reaching the wafer plane on account of light absorption by volatile molecular contaminants.
--[p146]-- Those operating in EUV (13.5 nm) are under vacuum, at roughly $1 0 ^ { - 6 }$ torr, while those in x-ray lithographic tools contain air at one atmosphere of pressure.
--[p146]-- Niu, Eds., “Protect ing Workers form Ultraviolet Radiation,” Int. Commission on Non Ionizing Radiation (ICNIR) Report No. 14/2007, http://www.icnirp.org/documents/UVWorkers.pdf (2007).
<sup>87</sup>J.A. Hoerni, “Planar silicon transistors and diodes,” IRE Int. Electron Devices Meet., Washington, DC (1960).
<sup>88</sup>U. Okoroanyanwu, P. Kunze, K. Al Shamery, J. Romero, and J.
--[p146]-- Bernard, “Impact of photoinduced species in O<sub>2</sub> containing gases on lithographic patterning at 193 nm wavelength” Proc. SPIE 4691, 746 (2002).

===== [p26-26] 11.12.2.2 Physical development (3块) =====
--[p26]-- 11.12.2.2 Physical development
In physical development, there is no chemical reaction involved in the dissolution process. Instead, the resin dissolves in a solvent (typically organic) with similar solubility parameters through mixing and solvation.
--[p26]-- In the case of PMMA, the exposed film has lower molecular weight than their unexposed film, and is therefore soluble in the organic solvent, whereas the unexposed film is not. The insolubilized resist film, however, swells in the developing solvent. This swelling decreases the resolution capability of the resist.<sup>141</sup> In instances where a chemical amplification resist is developed in a nonpolar solvent to give a negative pattern, the resist is physically developed.<sup>142</sup>
--[p26]-- Examples of resists that employ physical development include negative resists based on cyclized polyisoprene and aromatic bisazide, or positive chain scission resists such as polymethyl methacrylates, which are developed in xylene and similar organic solvents. In the cyclized polyisoprene resists, the resist film in the exposed areas has been insolubilized by cross-linking reactions, and therefore does not dissolve in the developing solvent.

===== [p237-237] X-Ray and Extreme Ultraviolet Lithographies > 14.5 Contamination Processes (3块) =====
--[p237]-- 14.5 Contamination Processes
--[p237]-- Several studies have shown a nonlinear relationship between reflectivity loss and incident EUV dose, as well as with partial pressure of hydrocarbons or water;<sup>70</sup> all of these make extrapolations to a realistic HVM environment somewhat unreliable.
--[p237]-- In the absence of an ultrahigh-vacuum environment, the EUV lithographic projection optics and reticles are exposed to water, hydrocarbon, and other contaminants in the presence of EUV photons.<sup>67</sup> Oxidation and carbon deposition are the two contamination processes that have been identified to limit an EUV projection optics’ lifetime.<sup>68</sup> Oxidation is thought to be the most severe of the two problems because it is considered to be difficult to remove.<sup>69</sup> Understanding the scaling laws governing the growth of contamination layers on EUV optics is critical to obtaining an accurate assessment of optics lifetime in a given EUV exposure environment of residual gases and photon fields.

===== [p111-115] 12.10.3 The lumped parameter model (27块) =====
--[p113]-- D _ { \mathrm { e f f } } = \frac { 1 } { \alpha \gamma ( e ^ { \alpha \gamma } - 1 ) . }\tag{12:129}
$$
If the resist is only slightly absorbing, such that $\propto \gamma D \ll 1$ , the exponential can be approximated by the first few terms in its Taylor series expansion as
$$
D _ { \mathrm { e f f } } \cong D \bigg ( 1 + { \frac { \alpha \gamma D } { 2 } } \bigg ) .\tag{12:130}
$$
And from Eq.
--[p114]-- t _ { z } = \tau _ { 0 } e ^ { \mathrm { \normalsize ~ \ x ~ } _ { e } \mathrm { \normalsize ~ \ } \gamma i ( x _ { 0 } ) } \int _ { 0 } ^ { \mathrm { \large ~ \ z ~ \ } \gamma i ( z ^ { \prime } ) } d z ^ { \prime } .\tag{12:133}
$$
In like manner, the horizontal development time to go from x to $x _ { 0 }$ is given by
$$
--[p111]-- The model uses two main parameters, resist contrast and effective thickness, which are easily collected.<sup>139</sup>
In deriving the lumped parameter model, it is customary to let E be the nominal exposure energy (i.e., intensity times the exposure time), I(x) be the normalized image intensity, and $I ( z )$ be the relative intensity variation with depth into the resist. The exposure energy as a function of position within the resist $E _ { x z }$ is
<sup>138</sup>C.A.
--[p115]-- \begin{array}{c} \begin{array} { l } { \displaystyle \int _ { E ( 0 ) } ^ { E ( x ) } E ^ { \gamma } } \end{array} ^ { 1 } d E = \frac { 1 } { \gamma D _ { \mathrm { e f f } } } [ E ( 0 ) I ( 0 ) ] ^ { \gamma } \int _ { 0 } ^ { x } { I ( x ^ { \prime } ) } ^ { \gamma } d x ^ { \prime }  \\ { \displaystyle \qquad \quad 0 } \end{array}
$$
yields
$$
--[p115]-- Equation (12.141) can be rearranged in a log form and simplified with Eq. (12.128), with the assumption that the line width is measured at the resist bottom (i.e., z D), to yield
$$
\frac { d E } { d x } = \frac { E ( x ) } { \gamma D _ { \mathrm { e f f } } } \bigg [ \frac { E ( 0 ) I ( 0 ) } { E ( x ) I ( x ) } \bigg ] ^ { \gamma } .\tag{12:142}
$$
Integrating Eq. (12.142) as
$$
--[p114]-- t _ { x } = \tau _ { 0 } e ^ { \mathrm { \normalsize ~ \gamma e } } e ^ { \mathrm { \normalsize ~ \gamma { i } ( z ) } } \int e ^ { \mathrm { \Large ~ \gamma i ( { x } ^ { \prime } ) } } d { x } ^ { \prime } .\tag{12:134}
$$
The sum of $t _ { z }$ and $t _ { x }$ equals the total development time,
$$
--[p113]-- The time required to develop in both vertical and horizontal directions, $t _ { z }$ and $t _ { x } ,$ respectively, can be calculated from Eq. (12.125). The development time per unit thickness of resist is the reciprocal of the development rate, and it is given by
$$
\tau \left( x , z \right) = \frac { 1 } { r ( x , z ) } = \tau _ { 0 } e ^ { \ \gamma \left[ \mathtt { e } + i ( x ) + i ( z ) \right] }\tag{12:131}
$$
where
$$
--[p114]-- Equation (12.137) can be rearranged to yield
$$
\mathfrak { \varepsilon } = \mathfrak { e } _ { 0 } - i ( x ) - i ( z ) + \frac { 1 } { \gamma } \mathrm { l n } \bigg ( \frac { d x } { d \mathfrak { e } } \bigg ) - \frac { 1 } { \gamma } \mathrm { l n } ( \gamma t _ { \mathrm { d e v } } r _ { 0 } ) ,\tag{12:138}
$$
where 1 is the log-energy needed to expose a feature of width 2x.
--[p112]-- r ( x , z ) = r _ { 0 } e ^ { \gamma [ { \tt s } + i ( x ) + i ( z ) \mathrm {  ~ \tt ~ \tt ~ \tt ~ \tt ~ \tt ~ \tt ~ \tt ~ \tt ~ \in ~ } ] } = r _ { 0 } \bigg [ \frac { E _ { x z } } { E _ { 0 } } \bigg ] ^ { \gamma } ,\tag{12:125}
$$
where ${ \cal E } _ { 0 } = e ^ { \tt e _ { 0 } }$ . By definition, the development rate for an open-frame exposure is expressed as
$$
r = { \frac { d z } { d t } } .\tag{12:126}
$$
<sup>142</sup>C.A.
--[p114]-- Watts and N.G. Einspruch, Eds., pp. 19 55, Academic Press, New York (1987); C.A. Mack, “Enhanced lumped parameter model for photolithography,” Proc. SPIE 2197, 501 510 (1994).
The integral form of the lumped parameter model can be derived by applying the definition of the development rate to Eq. (12.136) or solving for the slope in Eq. (12.138) to yield
$$
--[p113]-- \tau _ { 0 } = \frac { 1 } { r _ { 0 } } e ^ { \gamma \varepsilon _ { 0 } } .\tag{12:132}
$$
<sup>143</sup>C.A. Mack, “Optical lithography modeling,” in Microlithography: Science and Technology, J.R. Sheats and B.W. Smith, Eds., p. 156, Marcel Dekker, New York (1998).
The time required to develop to a depth z at some starting position $x _ { 0 }$ is given by
$$
--[p112]-- \begin{array} { r } { \mathfrak { c } = \ln [ E ] \quad i ( x ) = \ln [ I ( x ) ] \quad i ( z ) = \ln [ I ( z ) ] . } \end{array}\tag{12:122}
$$
Taking the logarithm of the energy deposited [Eq. (12.121)], we obtain
$$
\ln [ E _ { x z } ] = \varepsilon + i ( x ) + i ( z ) .\tag{12:123}
$$
The photoresist contrast<sup>141</sup> g is defined theoretically $\mathrm { a s } ^ { 1 4 2 }$
$$
\gamma = \frac { d \ln { r } } { d \ln { E _ { x z } } } ,\tag{12:124}
$$
--[p113]-- If $\begin{array} { r l } { \mathbf { \ E } } & { { } \quad \mathbf { \ E } _ { 0 } . } \end{array}$ , the remaining thickness is by definition zero, such that
$$
t _ { \mathrm { d e v } } = \int _ { 0 } ^ { D } { \frac { \displaystyle d z } { \displaystyle r } } = { \frac { 1 } { r } } { \int _ { 0 } ^ { D } { \gamma i ( z ) d z } } ,\tag{12:127}
$$
where $i ( x )$ is zero for an open-frame exposure. From Eq. (12.127), an effective resist thickness $D _ { \mathrm { e f f } }$ can be defined as
--[p113]-- $$
D _ { \mathrm { e f f } } = r _ { 0 } t _ { \mathrm { d e v } } e ^ { \gamma i ( D ) } = e ^ { \gamma i ( D ) } \int _ { 0 } ^ { D } e ^ { \gamma i ( z ) } d z = \int _ { 0 } ^ { D } \left[ { \frac { I ( z ) } { I ( D ) } } \right] ^ { \gamma } d z .\tag{12:128}
$$
Accordingly, the effective resist thickness for the case of absorption only causing a variation in intensity with depth in the resist [i.e., the case where $I ( z )$ decays exponentially] can be calculated from Eq. (12.128) as
$$
--[p112]-- Choosing $\mathbf { \varepsilon } _ { \mathbf { \varepsilon } _ { 0 } }$ as the log energy required to just clear the resist in the allotted development time $t _ { \mathrm { d e v } }$ and $r _ { 0 }$ as the development rate that results from an exposure of this amount, and integrating Eq. (12.124), we obtain
$$
--[p113]-- (12.130), it can be seen that the effect of absorption is to make the resist appear thicker than it actually is during the development process.<sup>143</sup>
Consider a situation in which the development process proceeds in two steps, i.e., a vertical development to a depth $z ,$ followed by a lateral development to a position x (measured from the center of the mask feature).
--[p112]-- where $r$ is the resulting development rate from an exposure of $E _ { x z } .$ It should be noted that contrast is defined in terms of base $e$ in Eq. (12.124). Assuming a constant contrast over the range of energies of interest, Eq. (12.124) can be integrated to yield a simple expression for the development rate, with appropriate values for the integration constant chosen for the energy and the development time and rate.
--[p111]-- 12.10.3 The lumped parameter model
Based on a simple model for the development rate and a phenomenological description of the development process, the lumped parameter model predicts the change in line width with exposure for a given aerial image. The main advantage of the model is its extreme ease of application to a lithographic process. It can be used to predict the sidewall angle of the resulting resist profile.
--[p114]-- Equation (12.138) is the differential form of the lumped parameter model, which relates the CD versus log-exposure curve and its slope to the image intensity.<sup>144</sup>
<sup>144</sup>C.A. Mack, A. Stephanakis, and R. Herschel, “Lumped parameter model of the photolithographic process,” in Kodak Microelectronics Seminar Proc., pp. 228 238 (1986), R. Herschel and C.A. Mack, “Lumped parameter model for optical lithography,” in Lithography for VLSI, VLSI Electronics Microstructure Science, R.K.
--[p115]-- \frac { d \tt \varepsilon } { d x } = \frac { 1 } { \gamma t _ { \mathrm { d e v } } r _ { 0 } } e ^ { \mathrm { \gamma } [ \tt { \varepsilon } + i ( x ) + i ( z ) \mathrm {  ~ \varepsilon ~ } \varepsilon _ { 0 } ] } .\tag{12:139}
$$
The energy to just clear the resist $\mathbf { \varepsilon } _ { \mathbf { \varepsilon } _ { 0 } }$ is related to the energy that gives zero line width 1(0) through the relation
$$
--[p114]-- \frac { d x } { d \varepsilon } \bigg | _ { z } = \frac { \gamma t _ { \mathrm { d e v } } } { \tau ( x , z ) } = \gamma t _ { \mathrm { d e v } } r ( x , z ) .\tag{12:136}
$$
Taking the log of both sides of Eq. (12.136) and using the development rate expression Eq. (12.125), we obtain
$$
\ln \left( \frac { d x } { d \mathfrak { E } } \right) = \ln ( \gamma t _ { \mathrm { d e v } } r _ { 0 } ) + \gamma [ \mathfrak { E } + i ( x ) + i ( z ) - \mathfrak { E } _ { 0 } ] .\tag{12:137}
$$
--[p115]-- \mathtt { \mathfrak { s } } _ { 0 } = \mathtt { \mathfrak { s } } ( 0 ) + i ( x = 0 ) .\tag{12:140}
$$
Applying the relation in Eq. (12.140) to Eq. (12.139) yields
$$
\frac { d \varepsilon } { d x } = \frac { 1 } { \gamma t _ { \mathrm { d e v } } r _ { 0 } } e ^ { \gamma i ( z ) } e ^ { \gamma \left[ \varepsilon \left( 0 \right) \varepsilon \left( x \right) \right] } e ^ { \gamma \left[ i \left( 0 \right) i \left( x \right) \right] } .\tag{12:141}
$$
--[p112]-- Mack, “Lithographic optimization using photoresist contrast,” in KTI Microlithography Seminar Proc., pp. 1 12 (1990); Microelectron. Manuf. Technol. 14(1), 36 42 (1991).
<sup>140</sup>ibid., p. 155.
<sup>141</sup>The theoretical resist contrast is different from the characteristic resist contrast, which is defined as a slope on a characteristic curve generated from normalized resist thickness versus an exposed log dose plot.
Equation (12.126) can be integrated over the development time.
--[p115]-- \frac { E ( x ) } { E ( 0 ) } = [ 1 + \frac { 1 } { \gamma D _ { \mathrm { e f f } } } ] ^ { x } ( \frac { I ( x ^ { \prime } ) } { I ( 0 ) } ) ^ { \gamma } d x ^ { \prime } ] ^ { 1 / \gamma } .\tag{12:143}
$$
Equation (12.140) is the integral form of the lumped parameter model.<sup>145</sup> With this equation, it is possible to generate a normalized CD versus exposure curve, as long
<sup>145</sup>C.A. Mack, A. Stephanakis, and R.
--[p111]-- Mack, “Optical lithography modeling,” in Microlithography: Science and Technology, J.R. Sheaths and B.W. Smith, Eds., p. 152, Marcel Dekker, New York (1998).
<sup>139</sup>ibid., p. 161.
given by<sup>140</sup>
$$
E _ { x z } = E I ( x ) I ( z ) ,\tag{12:121}
$$
where $ { \boldsymbol { { x } } } _ { \mathrm { ~ \tiny ~ 0 ~ } }$ is the center of the mask feature and $z \_ { 0 }$ is the top of the resist of thickness D. We define the logarithms of these quantities as
$$
--[p114]-- t _ { \mathrm { d e v } } = \tau _ { 0 } e ^ { \mathrm {  ~ \ v } \mathrm {  ~ \times ~ } } \left[ e ^ { \mathrm {  ~ \gamma } i ( x _ { 0 } ) } \int _ { 0 } ^ { z } e ^ { \mathrm {  ~ \gamma } i ( z ^ { \prime } ) } d z ^ { \prime } + e ^ { \mathrm {  ~ \gamma } i ( z ) } \int _ { x _ { 0 } } ^ { x } e ^ { \mathrm {  ~ \gamma } i ( x ^ { \prime } ) } d x ^ { \prime } \right] .\tag{12:135}
$$
Differentiating Eq. (12.135) with respect to log-exposure energy, we obtain
$$
--[p115]-- Herschel, “Lumped parameter model of the photolithographic process,” in Kodak Microelectronics Seminar Proc., pp. 228 238 (1986), R. Herschel, C.A. Mack, “Lumped parameter model for optical lithography,” in Lithography for VLSI, VLSI Electronics Microstructure Science, R.K. Watts and N.G. Einspruch, Eds., pp. 19 55, Academic Press, New York (1987); C.A. Mack, “Enhanced lumped parameter model for photolithography,” Proc. SPIE 2197, 501 510 (1994).
as one knows the image intensity $I ( x )$ , the effective resist thickness $D _ { \mathrm { e f f } } ,$ and the contrast g.

===== [p241-244] X-Ray and Extreme Ultraviolet Lithographies > 14.5.2 Oxidation (17块) =====
--[p242]-- Anderson, The Fischer Tropisch Synthesis, Academic Press, New York (1984). <sup>90</sup>D.L. Doering and T.E. Madey, “The adsorption of water on clean and oxygen dosed Ru(011),” Surf. Sci. Rep. 123, 305 337 (1982); P.A. Thiel, and T.E. Madey, “The interaction of water with solid sur faces: fundamental aspects,” Surf. Sci. Rep. 7, 211 385 (1987); M. Henderson, “The interaction of water with solid surfaces: fundamental aspects revisited,” Surf. Sci. Rep. 46, 1 308 (2003); I.J. Malik and J.
--[p241]-- Extended lifetimes have been reported for ruthenium (Ru)-capped<sup>86</sup> and carbon-capped ML mirrors.<sup>87</sup> Ruthenium embodies many useful attributes of a good capping layer. Its optical constants make it a good reflective layer for EUV radiation. It has good stability in air and to EUV radiation. It can be deposited with the standard DC-magnetron sputtering technique and forms a continuous and relatively smooth layer at a thickness of only a few nanometers.
--[p241]-- Oxides strongly absorb EUV radiation, and a small increase in oxide film thickness (-1.5 nm) can decrease EUV multilayer mirror reflectivity by up to 1.6% (absolute).<sup>83</sup> Because oxidation is difficult to remove, even small amounts of oxidation can negatively affect the EUV optics lifetime. The oxidation of silicon-capped EUV multilayer reflectors has been reported to show similar trends as those observed for carbon deposition.
--[p242]-- Hrbek, “Very high atomic oxygen coverages on Ru(001),” J. Vac. Sci. Technol. A 10, 2565 2569 (1992); A. Bottcher, H. Conrad, and H. Niehus, “Characterization of oxygen phases created during oxidation of Ru(0001),” J. Chem. Phys. 112(10), 4779 4787 (2000); H. Over, A. P. Seitsonen, “Oxidation of metal surfaces,” Science 297, 2003 2005 (2002); A. Baraldi, S. Lizzit, G. Comelli, and G. Paolocci, “Oxygen adsorption and ordering on Ru(1010),”<sup>-</sup> Phys. Rev. B 63, 115 410 (2001).
--[p243]-- Ru capping layers are now accepted within the semiconductor industry as a They are by no means a perfect solution to the lifetime problem of EUV optics, since they also can be degraded through a combination of oxidation caused by the interaction of water vapor and EUV radiation, and carbon deposition associated with hydrocarbon dissociation.<sup>94</sup> Both of these processes can be caused by thermal<sup>95</sup> and nonthermal excitations.<sup>96</sup>
--[p244]-- Background gas molecules (such as water, hydrocarbons, etc.) are generally more reactive with defects than with stoichiometric surfaces, a situation that alters the surface chemistry of the capping layer.<sup>102</sup> A number of kinetic models have been proposed for EUV mirror degradation; these models incorporate key processes contributing to oxide growth<sup>103</sup> and carbon growth.<sup>104</sup>
--[p241]-- Its oxidation processes are complex, but in general, forms ${ \mathrm { R u O } } _ { 2 }$ only at high temperatures and high oxygen pressures.
--[p243]-- Under nonthermal conditions, optics exposed to EUV radiation absorb photons, which cause valence and core photoexcitations of electrons in surface and subsurface atoms,<sup>97</sup> engendering both direct and indirect excitation processes.
--[p241]-- 14.5.2 Oxidation
Under EUV photon irradiation in the presence of oxygen or oxidizing agents, the surfaces of EUV optics and reticles are easily oxidized, leading to reflectivity loss of such surfaces.
--[p243]-- Alameda, N.Q. Nguyen, S.L. Baker, J.C. Robinson, J.S. Taylor, A. Aquila, and N.V. Edwards, “Oxidation resistance and microstructure of ruthenium capped extreme ultraviolet lithography multilayers,” J. Microlithogr. Microfabri. Microsyst. 5, 023004 (2006).
<sup>92</sup>ibid.
<sup>93</sup>S. Bajt, “Optics contamination,” in EUV Lithography, V. Bakshi, Ed., pp. 227 259, SPIE Press, Bellingham, WA (2009).
<sup>94</sup>ibid.
--[p243]-- <sup>95</sup>There is little or no data on thermally induced oxidation of Ru surfaces in a water environment. <sup>96</sup>S. Bajt, “Optics contamination,” in EUV Lithography, V. Bakshi, Ed., pp. 227 259, SPIE Press, Bellingham, WA (2009).
<sup>97</sup>N. Itoh, A.M. Stoneham, Materials Modification by Electronic Excitation, Cambridge University Press, Cambridge (2001); L. Sanche, Excess Electrons in Dielectric Media, p. 1, CRC Press, Boca Raton (1991); A.D. Bass and L.
--[p243]-- Sanche, “Dissociative electron attachment and charge transfer in con densed matter,” Radiat. Phys. Chem. 68(1 2), 3 13 (2003).
<sup>98</sup>X.L. Zhou, X.Y. Zhu, and J.J. White, “Photochemistry at adsorbate/metal interfaces,” Surf. Sci. Rep. 13(3 6), 73 220 (1991).
<sup>99</sup>S. Bajt, “Optics contamination,” in EUV Lithography, V. Bakshi, Ed., pp. 227 259, SPIE Press, Bellingham, WA (2009).
In the final analysis, the main radiation damage mechanism for surface oxides occurs via the formation of oxygen vacancies (surface defects).
--[p243]-- A significant fraction of these electrons reach the surface and escape as secondary electrons, which in turn induce electronic excitations in surface molecules (such as adsorbed molecules), which in turn cause their further dissociation and subsequent reaction.<sup>99</sup> Direct processes involving photoexcitation of substrate core electronic levels by EUV photons, on the other hand, can cause photon-stimulated desorption of oxygen from oxides, which can affect the stoichiometry, lifetime, and surface chemistry of such materials.<sup>100</sup> Thus, the EUV photons excite the adsorbed water by direct and indirect processes and cause dissociation, with the resulting atomic oxygen reacting with the mirror surfaces.<sup>101</sup>
<sup>91</sup>S. Bajt, Z.R. Dai, E.J. Nelson, M.A. Wall, J.B.
--[p242]-- A 2-nm-thick Ru capping layer has been shown through TEM studies to be polycrystalline with a variety of crystallographic orientations; the same study also established a correlation between these crystallographic orientations and lifetime performance.<sup>91</sup> Ru capping layers with large grains and the close-packed plane (0001) orientation were shown to have the best lifetime performance, perhaps due to their lower reactivity with background gases than other planes, such as Ru(1010) and Ru(10 <sup>-</sup> 11). <sup>-</sup> <sup>92</sup>
<sup>88</sup>ibid.
<sup>89</sup>S.E. Soiporin, R.J. David, W. Rarog Pilecka, D. Szmiegel, and Z. Kowalczuk, “Isotopic transient analysis of ammonia synthesis over Ba or Cs promoted Ru/carbon catalysts,” Catal. Lett. 93(1 2), 61 65 (2004); R.B.
--[p241]-- In particular, the rate of reflectivity loss due to oxidation of EUV mirrors has been observed to increase with the partial pressure of water in the optics environment, as well as with the EUV radiation intensity (see Fig. 14.16).<sup>84</sup>
Given the high oxidation rates of silicon-terminated multilayer films, other capping layer materials have been studied extensively.<sup>85</sup> Oxidation can be appreciably reduced with protective capping layers.
--[p242]-- It has also been established that Ru surfaces are very efficient heterogenous catalysts.<sup>89</sup> In particular, numerous investigators have studied the surface chemistry of small molecules such as $\mathrm { H } _ { 2 } \mathrm { O } , \mathrm { O } _ { 2 } , \mathrm { C O } _ { 2 } , \mathrm { H } _ { 2 } .$ and $\mathrm { N } _ { x } \mathrm { O } _ { y }$ on Ru surfaces.<sup>90</sup> The majority of the data they collected, however, were collected under ideal conditions, mostly with clean, single-crystal surfaces. Most of the investigations were performed on Ru(0001) surfaces, although limited data exist for a Ru(1010)<sup>-</sup> surface.
--[p243]-- For most cases, indirect excitation processes involving secondary electrons dominate over direct photoexcitation processes.<sup>98</sup> The low-energy secondary electrons (,10 eV) have very high molecular dissociation cross section and therefore play a significant role in EUV radiation-induced processes at a surface.

===== [p264-264] Chapter 15 Charged Particle Lithography > 15.2.2.4 Computer (4块) =====
--[p264]-- The maximum dose delivered by the exposure tool per unit dwell time defines the resist sensitivity required to maximize the throughput of the tool.<sup>44</sup>
--[p264]-- 15.2.2.4 Computer
A computer controls all of the above-named subsystems. It does this by monitoring in real time the various operating parameters of the column and stage position. In addition, it transfers the primary operating data directly to the electron deflection system in a feedback loop mechanism that ultimately dictates the writing rate of the tool.
--[p264]-- While the maximum current i that can be delivered to a unit area a of the resist-coated substrate is limited by the brightness of the source, the parameters a, i, and t determine the maximum dose $( D _ { \mathrm { m a x } } )$ per unit dwell time in coulombs per square centimeter, which is given by
$$
D _ { \mathrm { m a x } } = \frac { i t } { a } .\tag{15:4}
$$
--[p264]-- In other words, the rate at which the data can be transmitted to the electron optical column ultimately determines the modulation rate of the electron-beam machine, that is, the writing rate (and hence the dwell time t).

===== [p120-120] 12.12.2 Process development applications (7块) =====
--[p120]-- Mack, and S. Sethi, “Lithographic effects of metal reflectivity variations,” Proc. SPIE 1926, 483 494 (1993).
<sup>163</sup>S. S. Miura, C.F. Lyons, and T.A. Brunner, “Reduction of linewdith variation over reflective topo graphy,” Proc. SPIE 1674, 147 156 (1992); H. Yoshino, T. Ohfuji, and N. Aizaki, “Process window analysis of the ARC and TAR systems for quarter micron optical lithography,” Proc. SPIE 2195, 236 245 (1994).
<sup>164</sup>G. Flores, W. Flack, and L.
--[p120]-- Mu¨nzel, H. Holzwarth, S.G. Slater, and O. Nalamasu, “Relationship between physical properties and lithographic behavior in a high resolution positive tone deep UV resist,” Proc. SPIE 2195, 98 110 (1994).
--[p120]-- Furthermore, lithographic modeling is employed by resist manufacturers to evaluate new formulations<sup>165</sup> and to determine adequate measures of resist performance and quality control.<sup>166</sup> The optimization of the numerical aperture and partial coherence of lithographic steppers and scanners,<sup>167</sup> print bias between dense and isolated lines,<sup>168</sup> and optical proximity correction rules and schemes<sup>169</sup> are all based on lithographic modeling.
--[p120]-- <sup>161</sup>J.R. Johnson, G.J. Stagman, J.C. Sardella, C.R. Spinner III, F. Liou, P. Trefonas, and C. Meister, “The effects of absorptive dye loading and substrate reflectivity on a 0.5 mm i line photoresist process,” Proc. SPIE 1925, 552 563 (1993); W. Conley, R. Akkapeddi, J. Fahey, G. Hefferon, S. Holmes, G. Spinillo, J. Sturtevant, and K. Welsh, “Improved reflectivity control of APEX E posi tive tone deep UV photoresist,” Proc. SPIE 2195, 461 476 (1994).
<sup>162</sup>N. Thane, C.A.
--[p120]-- Dwyer, “Lithographic performance of a new generation i line optical system: a comparative analysis,” Proc. SPIE 1927, 899 913 (1993); B. Kuyel, M. Barrick, A. Hong, and J. Vigil, “0.5 micron deep UV lithography using micrascan 90 step and scan exposure tool, Proc. SPIE 1463, 646 665 (1991).
<sup>165</sup>H. Iwasaki, T. Itani, M. Fujimoto, and K. Kasama, “Acid size effects of chemically amplified negative resist on lithographic performance,” Proc. SPIE 2195, 164 172 (1994); U. Schedeli, N.
--[p120]-- 12.12.2 Process development applications
Lithographic modeling has found widespread applications in the development of new lithographic processes and equipment. Such applications include the optimization of dye loadings in resists,<sup>161</sup> the simulation of substrate reflectivity,<sup>162</sup> the applicability and optimization of top and bottom antireflection coatings, 163 and
--[p120]-- <sup>159</sup>C.A. Mack, “Photoresist optimization,” in KTI Microlithography Seminar Proc., pp. 153 167 (1987); P. Trefonas and C.A. Mack, “Exposure dose optimization for a positive resist containing poly functional photoactive compound,” Proc. SPIE 1466, 117 131 (1991).
<sup>160</sup>J.S. Petersen, C.A. Mack, J. Sturtevant, J.D. Myers, and D.A. Miller, “Non constant diffusion coef ficients: short description of modeling and comparison to experimental results,” Proc. SPIE 2438, 167 180 (1995).

===== [p37-38] 11.16.1.1 The membrane model (6块) =====
--[p38]-- While the membrane model implies that the overall rate of the dissolution process is controlled by the rate of diffusion of developer components into the matrix, another model proposed by Garza et al.<sup>184</sup> maintains that in some resins, the deprotonation of the phenol groups of the novolac can be the rate-determining step (see below).
--[p37 [表]]-- Yet, in reality, it is the radius of the unhydrated ions derived from crystallographic data that appears to be correlated with the dissolution rates. (see Table 11.3.)<sup>183</sup>
<sup>179</sup>A. Reiser, Photoreactive Polymers: The Science and Technology of Resists, pp. 215 216, John Wiley & Sons, Hoboken, NJ (1989).
<sup>180</sup>R.A. Arcus, “A membrane model for positive photoresist development,” Proc. SPIE 631, 124 (1986).
<sup>181</sup>ibid.
Table 11.3 Properties of hydrated alkali ions.
--[p37]-- 11.16.1.1 The membrane model
The membrane model, proposed by Arcus,<sup>180</sup> treats the interface between the resin and developer as a partially semipermeable membrane that may “differentiate between the ions of aqueous developers due to variations in size, composition, and charge . . . the membrane properties can be modified by chemical treatments, changes in concentration . . .
