Repository: NARUTOBEST/semiconductor-knowledge-qa

# heldout 泛化集出题管线(v2,2026-10-01)

与 `pipeline/dev/` 平行、互不混放的 heldout 侧出题管线。
总协议见 `../protocol_v2.md`(v2:取消 source 隔离红线,全库遴选文档)。

## 本目录内容
| 文件 | 用途 |
|---|---|
| `fetch_material.py` | 从 Qdrant(16333 转发)抓取本 track 8 篇文档的真实 chunk 原文 |
| `draft_material/` | 8 篇素材 txt + 草稿 json(每篇 25 题,含 evidence 逐字摘录) |
| `build_datasets_heldout.py` | 草稿 -> `eval/qa_sets/v2_20261001/heldout_200.json` + 校验报告 |
| `_extract_result.py` | 出题 agent 结果恢复(从会话 transcript) |
| `_verify_acceptance.py` | evidence 溯源覆盖率校验(自动发现本目录全部草稿) |
| `_prompt_template.txt` | 出题 agent 提示词模板 |
| `acceptance_report.json` / `_acceptance_failures.txt` | AI 验收记录(heldout 侧) |
| `verify_log.md` | 人工核对清单(heldout 200) |

File: eval/pipeline/heldout/draft_material/11_Chemistry_Lithography.txt (part 38 of 53)
--[p37]-- and most importantly by the photochemistry of the included naphthoquinone-diazide.”<sup>181</sup> This model appears to account for a great many aspects of the empirical observations surrounding the dissolution of novolac resins. It explains why the membrane would allow the passage of OH<sup>2</sup> ions, while slowing down the diffusion of larger cations.
--[p37]-- This makes the cation transport through the membrane the rate-determining step and explains the increase in dissolution rate by the addition of neutral salts. Furthermore, it provides a qualitative interpretation of the cation size effect, although in the presence of highly hydrated cations, the membrane diffusion rates would be expected to correlate with the size of the hydrated cations.
--[p38]-- (Data used with permission from Ref. 182. # 2000, Oxford University Press.<sup>182</sup>)
$\mathrm { L i ^ { + } }$ | $\mathrm { N a ^ { + } }$ | $\mathrm { K } ^ { + }$ | $\mathrm { R b } ^ { + }$ | $\mathrm { C s ^ { + } }$
Ionic radii $( \mathring \mathbf { A } )$ in crystals | 0.68 | 0.98 | 1.33 | 1.48 | 1.67
Radii of hydrated ions | 3.4 | 2.76 | 2.32 | 2.28 | 2.28

===== [p149-152] Chapter 13 Optical Lithography > 13.3.2 Photodissociation of molecular oxygen (28块) =====
--[p149]-- ed to be quite slow.<sup>94</sup> Herein lies the reason why most reactions of oxygen with organic compounds, although exergonic, do not proceed at room temperature, except on heating or in the presence of catalysts. ArF laser photons and other UV radiations shorter than 240 nm can readily
<sup>92</sup>R.R. Kunz and R. Dammel, “193 nm lithography: fundamentals and issues,” SPIE Short Course No. SC120 (2005).
--[p150]-- Atomic oxygen $[ \mathrm { O } ( ^ { 3 } \mathrm { P } ) ]$ , singlet molecular oxygen $[ ^ { 1 } \mathrm { O } _ { 2 } ~ ( ^ { 1 } \mathrm { { \Delta } \mathrm { { \Delta } } _ { g } , ^ { 1 } \mathrm { { \Sigma } } ^ { } \mathrm { { 2 } } _ { g } ) ] }$ , and ozone $( \mathbf { O } _ { 3 } )$ are readily formed from the interaction of UV photons with sufficient energy (e.g., 193-nm photons) with molecular oxygen.
--[p150]-- dissociate molecular oxygen $\textstyle ( { ^ { 3 } \sum _ { \mathrm { g } } } ,$ binding energy 5.1 eV) into atomic oxygen $\mathrm { ~ O ~ } ( ^ { 3 } \mathrm { { P } ) }$ as shown in Reaction [13.12].
The main reactions of oxygen induced by 193-nm photons are summarized below.
--[p152]-- t = \infty , P _ { \mathrm { O } _ { 3 } } \approx 2 \bigg ( \frac { \sigma _ { \mathrm { O } _ { 2 } } } { \sigma _ { \mathrm { O } _ { 3 } } } \bigg ) P _ { \mathrm { O } _ { 2 } } ,\tag{13:8}
$$
where $P _ { 0 _ { 3 } }$ and $P _ { 0 _ { 2 } }$ are the partial pressures of ozone and molecular oxygen, respectively.
Equation (13.8) implies that ozone is generated at a rate that is 50 times greater at the 193-nm wavelength than at 248-nm wavelength.
--[p149]-- It is unique in the sense that it is one of the very few natural molecules whose ground state has triplet multiplicity $( ^ { 3 } \Sigma _ { \mathrm { g } } )$ , instead of singlet multiplicity.
--[p151]-- (4) Form ozone from reactions between atomic and molecular oxygen:<sup>100</sup>
$$
{ \bf O } ( ^ { 3 } { \bf P } ) + { \bf O } _ { 2 } + { \bf M } \longrightarrow { \bf O } _ { 3 } + { \bf M } ,\tag{½13:15}
$$
where M is a third collision partner such as $\mathrm { O } _ { 2 }$ or $\Nu _ { 2 }$ .
--[p151]-- 0 _ { 2 } ( ^ { 3 } \Sigma _ { \mathrm { g } } ) + h v \ ( 1 9 3 \mathrm { n m } ) \ \longrightarrow \ 0 ( ^ { 3 } \mathrm { P } ) + \mathrm { O } ( ^ { 3 } \mathrm { P } ) ,\tag{½13:12}
$$
where the absorption cross sections $( \sigma _ { 0 _ { 2 } } )$ of oxygen at 193.3 nm, 193.4 nm, and 248 nm are $2 \times 1 0 ^ { - 2 3 } \mathrm { c m } ^ { 2 } , \ 8 \times 1 0 ^ { - 2 2 } \mathrm { \stackrel { . .
--[p152]-- It also indicates that the steady state absorbance (attenuation) depends on the ratio of the absorption cross section of molecular oxygen to ozone, molecular oxygen partial pressure, and purge rate of beam line gas; it is independent of laser power and laser repetition rate. The absorption cross section is dependent on laser wavelength (see Fig. 13.14).
--[p152]-- [ \mathrm { O } _ { 3 } ] \approx 2 \bigg ( \frac { \sigma _ { \mathrm { O } _ { 2 } } } { \sigma _ { \mathrm { O } _ { 3 } } } \bigg ) [ \mathrm { O } _ { 2 } ] ( 1 - 1 0 \mathrm { \phantom { - } } ^ { \mathrm { \Phi } \Phi \sigma _ { \mathrm { O } _ { 3 } t } } ) \qquad \mathrm { ( a t \ } t > 1 \mathrm { m s ) } ,\tag{13:7}
$$
and at steady state,
$$
--[p150]-- <sup>94</sup>N.J. Turro, Modern Molecular Photochemistry, p. 587, University Science Books, Sausalito, CA (1991).
<sup>96</sup>U. Okoroanyanwu, P. Kunze, K. Al Shamery, J. Romero, and J. Bernard, “Impact of photo induced species in O containing gases on lithographic patterning at 193 nm wavelength,” Proc. SPIE 4691, 746 (2002).
(1) Dissociate molecular oxygen in air into atomic oxygen $[ \mathrm { O } ( ^ { 3 } \mathrm { P } ) ] { : ^ { 9 7 } }$
$$
--[p150]-- Once formed, these species participate in photo-oxidative degradation of resist features even in unpatterned areas.<sup>96</sup> Of these species, atomic oxygen is believed to play the dominant role.
--[p150]-- Lanhoff, “Ab initio evaluation of the fine structure of the oxygen molecule,” J. Chem. Phys. 61, 1708 (1974); P.B. Merkel and D.R. Kearns, “Radiationless decay of singlet molecular oxygen in sol ution. Experimental and theoretical study of electronic to vibrational energy transfer,” J. Am. Chem. Soc. 94, 7244 (1972); T.G. Slanger, P.C. Cosby, D.L. Huestis, and T.A. Bida, “Discovery of the atomic oxygen green line in the Venus night airglow,” Science 291, 463 (2001).
<sup>95</sup>ibid., p. 587.
--[p151]-- Okabe, Photochemistry ofSmall Molecules, John Wiley & Sons, Hoboken, NJ (1978); D.H. Volman, “Photo chemical evidence relative to the excited states of oxygen,” J. Chem. Phys. 24(1), 122 124.
beam. Under laser irradiance, the rate equations for the formation of the main active species— ${ \bf \nabla } { \cdot } \mathrm { O } ( ^ { 3 } \mathrm { P } )$ and $\mathrm { O } _ { 3 } .$ —are as follows:
$\mathrm { O } ( ^ { 3 } \mathrm { P } )$ formation
$$
--[p152]-- Once formed, the above active species mediate photo-oxidative degradation processes of resist polymers, including cross-linking, chain scission, oxidation, and other secondary reactions by free radical mechanisms, resulting in resist feature erosion and poor resist feature profiles, particularly under bright-field illumination in full-field scanners and steppers.
--[p151]-- 4 0 \times 1 0 ^ { - 5 } \mathrm { c m } ^ { 2 } \mathrm { J } ^ { - 1 } \mathrm { a t } 2 2 . \mathrm { i } ^ { \circ } \mathrm { C } . ^ { 9 }$ 9
(2) Excite molecular oxygen from its ground state to singlet oxygen:
$$
--[p150]-- These species are readily formed during exposure of photoresists from the 6.4-eV ArF laser photons’ irradiation of triplet molecular oxygen $( ^ { 3 } \mathrm { O } _ { 2 } )$ (ground state) in the clean dry air used to purge exposure scanners and steppers in order to prevent contaminants and impurities from being deposited on the optical elements of the tool. Specifically, the ArF laser photons can do the following:
<sup>93</sup>S.R.
--[p149]-- 13.3.2 Photodissociation of molecular oxygen
The potential energy curves for the three lowest electronic states of molecular oxygen are shown in Fig. 13.13. Molecular oxygen plays a very significant role in photochemical processes because of its high chemical energy content, its unique reactivity characteristics, its low-lying excited states, and its ubiquity as an impurity in reaction systems.
--[p152]-- \frac { d [ \mathrm { O } ] } { d t } = 2 \Phi \sigma _ { 0 _ { 2 } } [ \mathrm { O } _ { 2 } ] - k _ { 1 } [ \mathrm { O } ] [ \mathrm { O } _ { 2 } ] [ \mathrm { M } ] ,\tag{13:5}
$$
where $k _ { 1 }$ is the rate constant for the formation of ozone in reaction 4 and F is laser flux.
Ozone $\left( \mathbf { O } _ { 3 } \right)$ formation:
$$
--[p151]-- Volman, “Photo chemical evidence relative to the excited states of oxygen,” J. Chem. Phys. 24(1), 122 124 (1956). <sup>98</sup>Y. Niwa, A. Matsuzaki, S. Nishio, and H. Sato, “Ozone formation by photodissociation of oxygen molecule with a 193 nm excimer laser,” J. Phys. Chem. A 101(4), 668 671 (1997). <sup>99</sup>ibid.
<sup>100</sup>For a comprehensive review of photochemistry of small molecules, see, for example H.
--[p151]-- 2 ) \times } } & { { 1 0 ^ { - 2 2 ^ { \circ } } \mathrm { c m } ^ { 2 } } } \end{array}$ molecule<sup>21</sup> for the Schumann-Runge band $( v ^ { \prime } \phantom { \frac { 3 } { 3 } } 4 )$ and s $( \lambda \mathrm { ~ \small ~ \alpha ~ } 1 9 3 \mathrm { ~ n m } ) \cong ( 1 . 2 \pm 0 . 1 ) \times 1 0 ^ { - 2 3 } \mathrm { ~ c m } ^ { 2 }$ molecule<sup>21</sup> for the Schumann continuum. The rate constant of the predissociation of $\mathrm { O } _ { 2 }$ has been obtained to be $6 .
--[p151]-- \mathrm { O } _ { 3 } + { h } \nu \ ( 1 9 3 \ \mathrm { n m } ) \ \longrightarrow \ \mathrm { O } ( ^ { 1 } \mathrm { D } ) + \mathrm { O } _ { 2 } ( ^ { 1 } \Delta _ { \mathrm { g } } ) ,\tag{½13:14}
$$
where the absorption cross sections $( \sigma _ { 0 _ { 3 } } )$ of ozone at 193 nm and 248 nm are $8 \times 1 0 ^ { - 1 9 } \mathrm { c m } ^ { 2 }$ and $1 \times 1 0 ^ { - 1 7 } \mathrm { c m } ^ { 2 }$ , respectively.
--[p152]-- These photo-oxidative degradation reactions are essentially the same type of reactions that are involved in the $\mathrm { V U V ^ { 1 0 1 } }$ and $\mathrm { E U V } ^ { 1 0 2 }$ cleaning of organics in the presence of oxygen.
<sup>101</sup>Z. Falkenstein, “Effects of the O<sub>2</sub> concentration on the removal efficiency of volatile organic compounds with dielectric discharges in Ar and N<sub>2</sub>,” J. Appl. Phys. 85, 525 (1999).
<sup>102</sup>M. Malinowski, P. Grunow, C. Steinhaus, M.
--[p152]-- \frac { d [ \mathrm { O } _ { 3 } ] } { d t } = k _ { 1 } [ \mathrm { O } ] [ \mathrm { O } _ { 2 } ] [ \mathrm { M } ] - \Phi \sigma _ { \mathrm { O } _ { 3 } } [ \mathrm { O } _ { 3 } ] .\tag{13:6}
$$
By solving Equations (13.5) and (13.6), it can be shown that
$$
--[p151]-- It should be pointed out that of the four above reactions, Reactions [13.12], [13.14], and [13.15] directly participate in the dissociation of molecular oxygen, with the attendant formation of ozone, as well as the attenuation of the laser
<sup>97</sup>For a comprehensive review of photochemistry of small molecules, see, for example, H. Okabe, Photochemistry ofSmall Molecules, John Wiley & Sons, Hoboken, NJ (1978); D.H.
--[p149]-- The lowest excited state of molecular oxygen is the singlet $^ { 1 } \Delta _ { \mathrm { g } } ,$ , which lies only 94 kJ $\mathrm { m o l e } ^ { - 1 }$ above the $^ 3 \Sigma _ { \underline { { \mathrm { g } } } ; }$ The next excited state of molecular oxygen is the $^ 1 \Sigma _ { \mathrm { g } } ,$ which lies 157 kJ mole<sup>21</sup> above the $^ 3 \Sigma _ { \mathrm { g } } .$ Due to the very weak electronic coupling between the $^ 3 \Sigma _ { \mathrm { g } }$ and $^ { 1 } \Delta _ { \mathrm { g } }$ states of molecular oxygen, even simple collisions provide significant spin-orbit perturbation mechanisms to mix these two states.<sup>93</sup> Radiationless conversion of $^ { 1 } \Delta _ { \mathrm { g } }$ to $^ 3 \Sigma _ { \mathrm { g } }$ is spin-forbidden, and is therefore expect
--[p151]-- } { c m } } ^ { 2 } .$ , and $5 \times 1 0 ^ { - 2 4 } ~ \mathrm { c m } ^ { 2 } .$ respectively. Niwa et al.<sup>98</sup> reported the following values for the absorption cross section of oxygen: $\begin{array} { l l l } { { \dot { \sigma } ( \lambda } } & { { 1 9 3 \ \mathrm { n m } ) \cong \check { ( 3 . 2 } \pm 0 .
--[p151]-- \mathrm { O } _ { 2 } ( ^ { 3 } \Sigma _ { \mathrm { g } } ) + h \nu \ ( 1 9 3 \ \mathrm { n m } ) \ \longrightarrow \ ^ { 1 } \mathrm { O } _ { 2 } ( ^ { 1 } \Delta _ { \mathrm { g } } ) + ^ { 1 } \mathrm { O } _ { 2 } ( ^ { 1 } \Sigma _ { \mathrm { g } } ^ { + } ) .\tag{½13:13}
$$
(3) Photodissociate ozone:
$$
--[p152]-- Clift, and L. Klebanoff, “Use of molecular oxygen to reduce EUV induced carbon contamination of optics,” Proc. SPIE 4343, 347 (2001).

===== [p97-100] 12.9 Postexposure Bake Models (20块) =====
--[p98]-- C _ { \mathrm { A } } ( x ) = \bigg [ \frac { C _ { 1 } } { \sqrt { 2 \pi \sigma ^ { 2 } } } e ^ { \mathrm { \phantom { - } \left( r _ { 1 } ^ { 2 } / 2 \sigma ^ { 2 } \right) } } + \frac { C _ { 2 } } { \sqrt { 2 \pi \sigma ^ { 2 } } } e ^ { \mathrm { \phantom { - } \left( r _ { 2 } ^ { 2 } / 2 \sigma ^ { 2 } \right) } } \bigg ] \Delta x ,\tag{12:73}
$$
where $r _ { 1 } = x - x _ { 1 }$ and $r _ { 2 } = x - x _ { 2 }$
<sup>98</sup>ibid.
--[p98]-- In reality, impulse sources do not exist under PEB conditions. An impulse source can be approximated as having a concentration $C _ { 0 }$ over some small distance Dx centered at $x _ { 0 } ,$ , with zero concentrations outside this range. Using this modified impulse source as a boundary condition, the solution of Eq. (12.69) can be approximated as<sup>100</sup>
$$
--[p100]-- (12.81) typically involves the replacement of the integrals by summations over intervals $\Delta x$ and $\Delta z ,$ with the restrictions that $\Delta x < 3 \sigma$ and $\Delta z < 3 \sigma$ . Alternatively, the diffusion equation shown in Eq. (12.69) can be solved directly, using finite difference methods. In lithographic simulators, either Eq. (12.81) or Eq.
--[p98]-- \mathbf { \sigma } \mathbf { \sigma } \mathbf { \sigma } \mathbf { \sigma } \mathbf { \sigma } \mathbf { \sigma } \mathbf { \sigma } \mathbf { \sigma } \mathbf { \sigma } \mathbf { \sigma } \mathbf { \sigma } \mathbf { \sigma } \mathbf { \sigma } \mathbf { \sigma } \mathbf { \sigma } \mathbf { \sigma } \mathbf { \sigma } \mathbf { \sigma } \mathbf { \sigma } \mathbf { \sigma } \mathbf { \sigma } \mathbf { \sigma } \mathbf \mathbf { \sigma } \mathbf { \sigma } \mathbf { \sigma } \mathbf \mathbf { \sigma } \mathbf { \sigma } \mathbf { \sigma } \mathbf \mathbf { \sigma } \mathbf { \sigma } \mathbf \mathbf { \sigma } \mathbf { \sigma } \mathbf \mathbf { \sigma } \mathbf \mathbf { \sigma } \mathbf { \sigma \sigma } \mathbf \mathbf { \sigma } \mathbf \mathbf { \sigma \sigma } \mathbf \mathbf  \s
--[p98]-- <sup>99</sup>For solutions to the diffusion equation, please see, for example, J. Crank, The Mathematics of Diffusion, 2nd ed., Oxford University Press, New York (2003); J. Crank, G.S. Park, Diffusion in Polymers, Academic Press, London (1968).
<sup>100</sup>ibid.
<sup>101</sup>ibid.
In situations where there are multiple sources, Eq. (12.73) becomes
$$
--[p99]-- f ( x ) = { \frac { 1 } { \sqrt { 2 \pi } \sigma ^ { 2 } } } e ^ { \ ( x ^ { 2 } / 2 \sigma ^ { 2 } ) } .\tag{12:77}
$$
By analogy, the two-dimensional equivalent of Eq. (12.76) can be expressed as
$$
C _ { \mathrm { { A } } } ( x , y ) = C _ { 0 } ( x , y ) * f ( x , y ) ,\tag{12:78}
$$
where
$$
f ( x , y ) = { \frac { 1 } { 2 \pi \sigma ^ { 2 } } } e ^ { \mathbf { \Theta } ( r ^ { 2 } / 2 \sigma ^ { 2 } ) } ,\tag{12:79}
$$
where
$$
r = { \sqrt { x ^ { 2 } + y ^ { 2 } } } .\tag{12:80}
$$
--[p97]-- Barouch, “Exact solution of Dill’s model equations for positive photoresist kinetics,” IEEE Electron Device Lett. EDL-7(4), 252 253 (1986).
<sup>97</sup>C.A. Mack, “Optical lithography modeling,” in Microlithography: Science and Technology, J.R. Sheats and B.W. Smith, Eds., p. 133, Marcel Dekker, New York (1998).
based on Ficke’s second law of diffusion, shown (in one dimension) as
$$
--[p97]-- Electron Dev. ED-22(7), 445 452 (1975).
<sup>94</sup>C.E. Herrick, Jr., “Solution of the partial differential equations describing photodecomposition in a light absorbing matrix having light absorbing photoproducts,” IBM J. Res. Dev. 10, 2 5 (1966).
<sup>95</sup>J.J. Diamond and J.R. Sheats, “Simple algebraic description of photoresist and contrast enhance ment,” IEEE Electron Device Lett. EDL-7(6), 383 386 (1986).
<sup>96</sup>S.V. Babu and E.
--[p98]-- igma \mathbf { \sigma } \mathbf \mathbf { \sigma } \mathbf \mathbf \mathbf { \sigma } \mathbf \mathbf \mathbf { \sigma } \mathbf \mathbf \mathbf { \sigma } \mathbf \mathbf \mathbf { \sigma \sigma \mathbf } \mathbf \mathbf \mathbf  \sigma \mathbf \mathbf \mathbf { } \mathbf \mathbf \mathbf \mathbf { \sigma } \mathbf \mathbf \mathbf \mathbf \mathbf { \sigma \sigma } \mathbf \mathbf \mathbf \mathbf \mathbf \mathbf \mathbf  \sigma \mathbf \mathbf \mathbf \mathbf { } \mathbf \mathbf \mathbf \mathbf \mathbf \mathbf \mathbf \mathbf { \sigma \sigma \mathbf \mathbf \sigma \mathbf } \mathbf \mathbf \mathbf \mathbf \mathbf \mathbf \mathbf \mathbf \mathbf \mathbf \mathbf \mathbf  \mathbf \mathbf \mathbf \mathbf \mathbf \mathbf \mathbf \mathbf \mathbf  \end{array}\tag{12:71}
$$
--[p97]-- 12.9 Postexposure Bake Models
To account for the effect of postexposure bake in reducing standing waves through thermally driven diffusion of the photoacid, lithographic simulators employ models
<sup>92</sup>C.A. Mack, “Optical lithography modeling,” in Microlithography: Science and Technology, J.R. Sheats and B.W. Smith, Eds., p. 132, Marcel Dekker, New York (1998).
<sup>93</sup>F.H. Dill, W.P. Hornberger, P.S. Hauge, and J.M. Shaw, “Characterization of positive photoresists,” IEEE Trans.
--[p99]-- C _ { \mathrm { A } } ( x ) = \frac { \Delta x } { \sqrt { 2 \pi \sigma ^ { 2 } } } \sum C _ { n } e ^ { \ ( r _ { n } ^ { 2 } / 2 \sigma ^ { 2 } ) } .\tag{12:74}
$$
And in situations where there is a continuous initial distribution $C _ { 0 } ( x )$ , Eq. (12.74) becomes
$$
--[p99]-- C _ { \mathrm { A } } ( x ) = \frac { 1 } { \sqrt { 2 \pi } \sigma ^ { 2 } } \int _ { \infty } ^ { \infty } C _ { 0 } { ( x - x ^ { \prime } ) } e ^ { \ { ( x ^ { \prime } ) } / { 2 \sigma ^ { 2 } } ) } d x ^ { \prime } ,\tag{12:75}
$$
where $x ^ { \prime }$ is the distance from the point x. A close examination of Eq. (12.75) reveals that it is the convolution of two functions:
$$
C _ { \mathrm { { A } } } ( x ) = C _ { 0 } ( x ) * f ( x ) ,\tag{12:76}
$$
where
$$
--[p98]-- Equation (12.69) is solved with a set of boundary conditions that include: (i) the initial distribution of A and (ii) an impulse source, where at some point $x _ { 0 }$ there is an infinite concentration of substance A and at all other points there is no $A . ^ { 9 8 }$
Using the initial distribution of A as the boundary condition, the solution<sup>99</sup> to Eq. (12.69) is the Gaussian distribution function
$$
--[p98]-- C _ { \mathrm { A } } ( x ) = \frac { N } { \sqrt { 2 \pi \sigma ^ { 2 } } } e ^ { { \ ( r / 2 \sigma ^ { 2 } ) } } ,\tag{12:70}
$$
where $r = x - x _ { 0 }$ and $\sigma$ is the diffusion length, which is given by
$$
--[p98]-- \begin{array} { r }  \mathbf { \sigma } \mathbf { \sigma } \mathbf { \sigma } \mathbf { \sigma } \mathbf { \sigma } \mathbf { \sigma } \mathbf { \sigma } \mathbf { \sigma } \mathbf { \sigma } \mathbf { \sigma } \mathbf { \sigma } \mathbf { \sigma } \mathbf { \sigma } \mathbf { \sigma } \mathbf { \sigma } \mathbf { \sigma } \mathbf { \sigma } \mathbf { \sigma } \mathbf { \sigma } \mathbf { \sigma } \mathbf { \sigma } \mathbf { \sigma } \mathbf { \sigma } \mathbf { \sigma } \mathbf { \sigma } \mathbf { \sigma } \mathbf { \sigma } \mathbf { \sigma } \mathbf { \sigma } \mathbf { \sigma } \mathbf { \sigma } \mathbf { \sigma } \mathbf { \sigma } \mathbf { \sigma } \mathbf { \sigma } \mathbf { \sigma } \mathbf { \sigma } \mathbf { \sigma } \mathbf { \sigma } \mathbf { \sigma } \mathbf { \sigma }
--[p99]-- With the functional expression for $C _ { \mathrm { { A } } } ( x , y )$ in Eq. (12.78) established, the next step is to apply it to the diffusion of the photoacid during PEB, with the understanding that after exposure the distribution of the photoactive compound is described by $m ( x , z )$ , where m is the relative distribution of the photoactive compound. From Eq.
--[p99]-- (12.78), it is established that the relative distribution of the photoactive compound after PEB, $m ^ { * } ( x , z )$ ), is given by<sup>102</sup>
$$
m ^ { * } ( x , z ) = \frac { 1 } { 2 \pi \sigma ^ { 2 } } \int _ { \infty } ^ { \infty } \int m ( x - x ^ { \prime } , z - z ^ { \prime } ) e ^ { \ r ^ { 2 } / 2 \sigma ^ { 2 } } d x ^ { \prime } d z ^ { \prime } .\tag{12:81}
$$
The evaluation of Eq.
--[p98]-- C _ { \mathrm { A } } ( x ) = { \frac { C _ { 0 } \Delta x } { \sqrt { 2 \pi \sigma ^ { 2 } } } } e ^ { \ ( r ^ { 2 } / 2 \sigma ^ { 2 } ) } .\tag{12:72}
$$
Equation (12.72) is fairly accurate if $\Delta x < 3 \sigma$ . In the situation where there are two impulse sources located at $x _ { 1 }$ and $x _ { 2 } .$ , with initial concentrations $C _ { 1 }$ and $C _ { 2 }$ , each over a range Dx, the concentration of A at x after diffusion is given by<sup>101</sup> $\Delta x ,$
$$
--[p100]-- (12.69) is solved, with the specification of the diffusion length $\mathbf { \delta } _ { \mathbf { { 0 } } , }$ or equivalently, the diffusion coefficient $D ,$ which in turn can be determined from appropriate functional models that account for the dependence of diffusion on bake temperature T (discussed in the next section).
--[p98]-- \frac { \partial C _ { \mathrm { A } } } { \partial t } = D \bigg ( \frac { \partial ^ { 2 } C _ { \mathrm { A } } } { \partial x ^ { 2 } } \bigg ) ,\tag{12:69}
$$
where $C _ { \mathrm { { A } } }$ is the concentration of the species A, D is the diffusion coefficient at some temperature $T ,$ and t is the time that the system is at temperature T. It should be pointed out that Eq. (12.69) assumes that diffusivity is independent of concentration.

===== [p209-211] Chapter 13 Optical Lithography > 13.7.4 Water immersion ArF (193-nm) lithography (14块) =====
--[p209]-- 13.7.4 Water immersion ArF (193-nm) lithography
Water immersion ArF lithography<sup>243</sup> was deployed for the first time in large-scale fabrication of critical layers of IC devices at the 45-nm technology node in 2008, and is expected to be used in the fabrication of devices at the 32-nm technology node.
--[p211]-- \begin{array} { r l } { \mathrm { D O F } _ { \mathrm { d r y } } = k _ { 3 } \frac { \Lambda _ { \mathrm { a i r } } } { \sin ^ { 2 } ( \Theta _ { \mathrm { a i r } } / 2 ) } = k _ { 3 } \frac { \Lambda _ { 0 } / n _ { \mathrm { a i r } } } { \frac { 1 2 } { n _ { \mathrm { a r } } ^ { 2 } } [ n _ { \mathrm { a i r } } ^ { 2 } \sin ^ { 2 } ( \Theta _ { \mathrm { a i r } } / 2 ) ] } } & { } \\ { = k _ { 3 } \frac { n _ { \mathrm { a i r } } \Lambda _ { 0 } } { \mathrm { N H A } ^ { 2 } } = k _ { 3 } \frac { \Lambda _ { 0 } } { \mathrm { N H A } ^ { 2 } } } & { ( \mathrm { d r y ~ l i t h o g r a p h y ~ i n ~ a i r } ) , } \\ { \mathrm { D O F } _ { \mathrm { i m m e r s i o n } } = k _ { 3 } \frac { \Lambda _ { \mathrm { s a t e r } } } { \sin ^ { 2 } ( \Theta _ { \mathrm { s u r c } } /
--[p211]-- 2 ) } = k _ { 3 } \frac { \Lambda _ { 0 } / n _ { \mathrm { s u r c } } } { \frac { 1 } { n _ { \mathrm { s u r c } } ^ { 2 } } [ n _ { \mathrm { w a t e r } } ^ { 2 } \sin ^ { 2 } ( \Theta _ { \mathrm { w a t e r } } / 2 ) ] } } \\ { = k _ { 3 } \frac { n _ { \mathrm { m a t e r } } \Lambda _ { 0 } } { \mathrm { N H A } ^ { 2 } } } & { ( \mathrm { w a t e r ~ i m m e r s i o n } \mathrm { l i t h o g r a p h y } ) , } \end{array}\tag{13:34}
$$
(13:35)
--[p211]-- In other words, for a given diffraction order of light from the mask, the angle of the light inside the immersion fluid is less than in dry lithography. These smaller angles in the immersion fluid result in smaller optical path differences between the various diffraction orders when they are out of focus; the result is a smaller degradation of the image for a given amount of defocus.
--[p211]-- R _ { \mathrm { i m m e r s i o n } } = k _ { 1 } { \frac { \lambda _ { \mathrm { w a t e r } } } { \sin \theta _ { \mathrm { w a t e r } } } } = k _ { 1 } { \frac { \lambda _ { 0 } / n _ { \mathrm { w a t e r } } } { \sin \theta _ { \mathrm { w a t e r } } } } = k _ { 1 } { \frac { \lambda _ { 0 } } { \mathrm { N A } } } { \mathrm { ( w a t e r ~ i m m e r s i o n ~ l i t h o g r a p h y ) } } .\tag{13:33}
$$
Similarly, the nonparaxial scaling equations for depth of focus in dry and immersion lithographies are given by
$$
--[p210]-- The basis of the imaging performance similarities and differences in terms of resolution and depth of focus, respectively, between immersion and dry lithography can be derived as follows. The nonparaxial scaling equations (applicable in systems with high angles of incidence) for resolution in dry and immersion lithographies are given by<sup>244</sup>
$$
--[p210]-- He had observed an enhancement of resolution and depth of focus when he placed a thin liquid film between the final lens element of the microscope objective and the specimen. Abbe’s invention was inspired by the earlier work along the same lines by Giovanni Battista Amici (1786 1863).
<sup>244</sup>B.J. Lin, “The K<sub>3</sub> coefficient in non paraxial lambda/NA scaling equations for resolution, depth of focus, and immersion lithography,” J. Microlith. Microfab. Microsyst.
1(1), 7 (2002); “New lambda/ NA scaling equations for resolution and depth of focus,” Proc. SPIE 4000, 759 (2000).
equal to 1.0).
$$
--[p211]-- Effectively, the higher refractive index of water in immersion lithography is able to couple the higher spatial frequencies (higher diffraction orders) into the resist for a given NA, whereas in the case of dry lithography, these orders are simply internally reflected into the lens for a lens with $\mathrm { N A } > 1$ instead of being coupled into the resist.
--[p210]-- R _ { \mathrm { a i r } } = k _ { 1 } { \frac { \lambda } { \sin \theta } } = k _ { 1 } { \frac { \lambda _ { 0 } / n _ { \mathrm { a i r } } } { \sin \theta _ { \mathrm { a i r } } } } = k _ { 1 } { \frac { \lambda _ { 0 } } { \mathrm { N A } } } \quad { \mathrm { ( d r y ~ l i t h o g r a p h y ~ i n ~ a i r ) } } ,\tag{13:32}
$$
--[p211]-- where NHA is the numerical half-aperture and $k _ { 3 }$ is a process-dependent constant.
From Eqs. (13.32)–(13.35), resolution in dry and immersion lithographies are equal for the same wavelength and NA, while the DOF of immersion lithography is greater than that of dry lithography by a factor that is at least as great as the refractive index of water (which is 1.44 at l 193 nm at standard atmospheric temperature and pressure).
--[p209]-- Ng, “Mechanism studies of SEM measurement effects on 193 nm photoresists and the development of improved linewidth measurement methods,” in Proc. Interface 2000 Microlithography Seminar, 233 (2000). <sup>242</sup>ibid.
<sup>243</sup>The roots of immersion lithography date back to the invention of immersion microscopy by Ernst Abbe (1840 1905) in 1878, since he sought ways to increase the resolving power of optical
--[p209]-- The only difference between it and dry ArF lithography is the fact that the last lens element of the projection system is in water, while it is in air in the case of the dry ArF lithography. Figure 13.51 is a schematic showing the main physical and optical differences between the two forms of ArF lithography.
<sup>241</sup>M. Nessier, T. Kocab, B. Beauchemin, T. Sarubbi, S. Wong, and W.
--[p210]-- where $\lambda = \lambda _ { 0 } / n _ { \mathrm { a i r } }$ and l is the wavelength in the imaging medium (air), $\theta _ { \mathrm { a i r } }$ is the refracted angle in air, $k _ { 1 }$ is a process-dependent constant and is a measure of the difficulty of the printing, and $n _ { \mathrm { a i r } }$ is the refractive index of air (which is nearly
microscopes.
--[p211]-- In this way, immersion lithography provides a greater depth of focus for a given NA than dry lithography (see Fig. 13.52). It also enables hyper-NA imaging $( \mathrm { N A } > 1 . 0 )$ , with attendant resolution enhancement.

===== [p233-234] X-Ray and Extreme Ultraviolet Lithographies > 14.3.5.1 Laser-produced plasma sources (6块) =====
--[p233]-- In addition, high-energy Sn ions or neutrals can contaminate optical surfaces, making them rougher while also eroding them.<sup>60</sup> Xe, on the other hand, offers some advantages, i.e., it produces relatively strong EUV emissions and is also chemically inert in its electrically neutral state, which makes it less likely to generate debris that can contaminate and degrade EUV optics.
--[p233]-- 14.10), with Sn being preferred because of its higher conversion efficiency (3%) compared to that of Xe (1%) and the highly reactive Li (2–3%). It must be mentioned that Sn has several critical challenges, the main one of which is the fact that it is a condensable fuel that deposits on surfaces under standard EUV tool operating conditions.<sup>59</sup> Not only does the Sn deposition contaminate optical surfaces, it also degrades the reflectivity of the affected optics.
--[p233]-- 14.3.5.1 Laser-produced plasma sources
In laser-produced plasma (LPP) sources, a high-intensity laser radiation (typically from a pulsed Nd-YAG laser, $\mathrm { C O } _ { 2 }$ laser, or diode-pumped fiber laser) is used to create a plasma from target materials such as $\mathrm { \Delta } \mathrm { S n } , ^ { 5 6 } \mathrm { \ L i } , ^ { 5 7 }$ and $\mathrm { X e } ^ { 5 8 }$ (see Fig.
--[p234]-- Because LPP sources do not require electrodes, there is no concern about electrode debris being generated from them. In addition, LLP sources have potential for easier and better thermal management than DPP sources because the plasma they generate is isolated from the collection optics, which is designed to capture the emission from the plasma and relay it to the intermediate focus from where it is relayed to the exposure tool.
--[p234]-- The peak emission of the $\mathrm { C O } _ { 2 ^ { - } }$ laser-produced plasma occurs at 13.5 nm and matches well to the reflectivity curve of multilayer coated mirrors designed for this wavelength.
Due to their isotropic radiation, LPP sources allow for the use ofnormal incident collectors; thus, higher collection efficiency can be achieved with LLP sources as opposed to DPP sources, which tend to be directional.
--[p233]-- However, EUV radiation is produced by the highly charged $\mathrm { X e } ^ { + 1 0 }$ ionic state, which has been reported to sputter solid surfaces.<sup>61</sup> Debris-mitigation schemes are implemented in these EUV sources, particularly those that use materials other than noble gases.
Figure 14.11 shows the normalized EUV emission spectrum in the region from 8 to 20 nm obtained from a Sn target in an LPP system under development for highvolume manufacturing at Cymer.

===== [p334-337] Advanced Resist Processing and Resist Resolution Limit Issues > 17.4.1 Resolution limits due to chemical amplification in resists (23块) =====
--[p336 [表]]-- The migration of the photoacid effectively results in a bias between the distribution of exposure energy and the final distribution of exposure photoproducts. This bias depends on the photoresist chemistry and the processing conditions, but is largely independent of the exposure conditions and therefore cannot be eliminated by improving the exposure process.
Postexposure Bake | H⁺ H+ | H+ H+ H+ | H⁺ | H⁺ H⁺ | H+ H+ H+ | H+
<sup>43</sup>G.M. Schmid, M.D. Stewart, C. Y. Wang, B.D. Vogt, V.M.
--[p337]-- These approaches for reducing acid catalyst migration also generally reduce the catalytic efficiency of each photoproduct and therefore increase the total dose of exposure energy that is required to pattern the film. Increases in required exposure dosage effectively reduce the throughput of the expensive exposure tools and can seriously reduce the profitability of the manufacturing process.<sup>44</sup>
--[p335]-- Empirical evidence suggests that chemical amplification starts to limit resolution in high-activation-energy resist systems such as those based on t-BOC resist systems as the pitch approaches 80 nm.<sup>40</sup> For instance, the blur at FWHM of state-of-the-art DUV 248 nm and 193 nm is around 50 nm,<sup>41</sup> while that of a state-of-the-art low-activation-energy resist is less than 20 nm.<sup>42</sup> Lithographic patterning at the 22-nm node will require blur that should not exceed 15 nm, in order to capture the high-resolution aerial image. A blur value of less than 15 nm may be difficult to achieve at high throughput, especially with weak EUV sources. Changing exposure wavelength does not address any of these issues.
--[p337]-- While high-activation-energy resists based on t-butyl ester and butoxycarbonyl protecting groups typically need a high PEB temperature to be deprotected, low-activation-energy resists based on acetal and ketal protecting groups typically need a low PEB temperature, oftentimes at room temperature, while within the exposure chamber to be deprotected.
--[p334]-- Willson, “Chemical amplification in the design of dry developing resist materials,” Polym. Eng. Sci. 23, 1012 (1983); H. Ito, C.G. Willson, and J.M.J. Frechet, “Positive and negative working resist compositions with acid generating photoinitiator and polymer with acid labile groups pendant from polymer backbone,” U.S. Patent No. 4,491,628 (1985).
<sup>39</sup>K.E. Mueller, W.J. Koros, C.A. Mack, and C.G.
--[p334]-- Cobb, “Extendibility of chemically amplified resists: another brick wall?” Proc. SPIE 5039, 1 14 (2003); J. Hoffnagle, W. Hinsberg, M.I. Sanchez, and F. Houle, “Liquid immersion deep ultraviolet interferometric lithography,” J. Vac. Sci. Technol. B 17, 3306 (1999); M. Swittkes, M. Rothschild, “Resolution enhancement of 157 nm lithography by liquid immersion,” Proc. SPIE 4691, 459 (2002).
--[p334]-- Vac. Sci. Technol. B 22(2), 747 757 (1997); F.A. Houle, W.D. Hinsberg, M.I. Sanchez, and J.A. Hoffnagle, “Influence of resist components on image blur in a patterned positive tone chemically amplified photoresist,” J. Vac. Sci. Technol. B 20(3), 924 931 (2002); F.A. Houle, W.D. Hinsberg, M.I. Sanchez, G. Wallraff, C. Larson, and J. Hoffnagle, “Determination of coupled acid catalysis diffusion processes in a positive tone chemically amplified photoresist,” J. Vac. Sci. Technol.
--[p335]-- The catalytic action of the catalyst on the photoresist polymer or copolymer causes a change in the dissolution rate in the irradiated regions of the film. Rather than using exposure energy to directly cause a solubility switch, chemically amplified resists use exposure energy only to generate a catalytic species. The photogenerated catalyst then initiates a chain reaction or promotes a cascade of solubility-switching reactions in the exposed regions of the photoresist.
--[p335]-- Koch, and R.B. Laibowitz, “Nanolithography with a high resolution stem,” IBM J. Res. Dev. 32, 454 461 (1988); W. Hinsberg, F. Houle, M.I. Sanchez, J. Hoffinagle, G. Wallraff, D.R. Medeiros, G. Gallatin, and J. Cobb, “Extendibility of chemically amplified resists: another brick wall?” Proc. SPIE 5039, 1 14 (2003).
<sup>41</sup>J.A. Hoffnagle, W.D. Hinsberg, F.A. Houle, and M.I. Sanchez, “Characterization of photoresist spatial resolution by interferometric lithograph,” Proc.
--[p334]-- While the chemical amplification concept has served the semiconductor industry very well since its invention in the 1970s and development in the 1980s,<sup>38</sup> in terms of high sensitivity and resolution, it is now well established experimentally that the very attributes of this concept that made resists based on it become the workhorse of the industry for the last 25 years are unfortunately resolution limiting on account of diffusion, image spreading, or resist blur.<sup>39</sup> The implications of the uncontrolled diffusion for the semiconductor industry is significant, particularly given that with aggressive scaling of the gate length, CD control will present a very difficult challenge at the 22-nm and sub-22-nm nodes.
<sup>38</sup>H. Ito and C.G.
--[p335]-- SPIE 5038, 464 472 (2003).
<sup>42</sup>W.D. Hinsberg of IBM Corp., Private Communication (2002).
While chemically activated resists (CARs) have many advantages, they have one major limitation, namely, it is possible for the catalyst generated in exposed regions to diffuse into unexposed regions, causing blurring of the latent image (see Fig. 17.23).
--[p337]-- Conventional high-activation-energy resists are not extendible to the 22-nm node because of their high blur.<sup>46</sup>
<sup>44</sup>ibid.
<sup>45</sup>D.L. Goldfarb and M. Angelopoulos, “Confinement effects on the spatial extent of the reaction front in ultrathin chemically amplified photoresists,” J. Vac. Sci. Technol. B 19(6), 2699 (2001).
--[p335]-- One photochemical conversion can cause several chemical reactions, and thus the exposure can be said to have been “chemically amplified.” In this manner, lithographic imaging can be accomplished with very low exposure doses, saving time and money in manufacturing.<sup>43</sup>
<sup>40</sup>C.P. Umbach, A.N. Broers, C.G. Willson, R. Koch, and R.B. Laibowitz, “Nanolithography with an acid catalyzed resist,” J. Vac. Sci. Technol. B 6, 319 322 (1988); C.P. Umbach, A.N. Broers, C.G. Willson, R.
--[p334]-- Nan. Struct. 20(6), 2946 2952 (2002); M.D. Stewart, M.H. Sommervell, H.V. Tran, S.V. Postnikov, and C.G. Willson, “Study of acid transport using IR spectroscopy and SEM,” Proc. SPIE 3999, 665 674 (2000); P.L. Zhang, A.R. Eckert, C.G. Willson, S.E. Webber, and J. Byers, “Acid diffusion through polymer films,” Proc. SPIE 3049, 898 909 (1997); F.A. Houle, W.D. Hinsberg, and M.I. Sanchez, “Acid base reac tions in a positive tone chemically amplified photoresist and their effects on imaging,” J.
--[p336]-- Prabhu, E.K. Lin, and C.G. Willson, “Resolution limitations in chemically amplified photoresist systems,” Proc. SPIE 5736, 333 342 (2004).
It is, however, possible to reduce catalyst migration by increasing the size of the catalyst or by reducing the temperature of the PEB step. Another approach for mitigating the problem of feature dimension bias due to migration of acid catalyst is to incorporate base additives into the photoresist formulation.
--[p337]-- Because of their high PEB temperatures, the high-activation-energy resists have much higher blur values and lower line edge roughness than their low-activation-energy counterparts, which suffer more from high LER and outgassing. So, in principle, the chemical amplification concept is extendible to the 22-nm and sub-22-nm technology nodes with the low-activation-energy, low-blur, high-LER, and bad outgassing resists of the acetal and ketal platforms.
--[p335]-- The apparent quantum efficiency for the solubilityswitching reaction in such a system is the product of the quantum efficiency for catalyst generation and the catalytic chain length. Catalytic chain lengths in the many hundreds are common; so, in effect, the quantum efficiency can be greater than one.
--[p334]-- 17.4.1 Resolution limits due to chemical amplification in resists
--[p334]-- Willson, “Diffusivity measurements in polymers, Part IV: acid diffusion in chemically amplified resists,” Proc. SPIE 3049, 706 711 (1997); G.M. Schmid, M.D. Stewart, C. Y. Wang, B.D. Vogt, V.M. Prabhu, E.K. Lin, and C.G. Willson, “Reso lution limitations in chemically amplified photoresist systems,” Proc. SPIE 5736, 333 342 (2004); M.D. Stewart, H.V. Tran, G.M. Schmid, T.B. Stachowiak, D.J. Becker, and C.G. Willson, “Acid cat alyst mobility in resist resins,” J. Vac. Sci. Technol. B: Microelec.
--[p335]-- All of the issues are increasingly problematic as feature sizes shrink.
The design concept of chemical amplification is based on generation of a chemically stable catalytic species (commonly referred to as a photoacid and designated as a proton $\dot { \mathrm { H } } ^ { + }$ , as illustrated in Fig. 17.22 for a resist system comprising a copolymer—poly(4-hydroxystyrene-co-4-t-butyloxycarbonyloxystrene)—in regions of the photoresist film that are irradiated.
