Repository: NARUTOBEST/semiconductor-knowledge-qa

# heldout 泛化集出题管线(v2,2026-10-01)

与 `pipeline/dev/` 平行、互不混放的 heldout 侧出题管线。
总协议见 `../protocol_v2.md`(v2:取消 source 隔离红线,全库遴选文档)。

## 本目录内容
| 文件 | 用途 |
|---|---|
| `fetch_material.py` | 从 Qdrant(16333 转发)抓取本 track 8 篇文档的真实 chunk 原文 |
| `draft_material/` | 8 篇素材 txt + 草稿 json(每篇 25 题,含 evidence 逐字摘录) |
| `build_datasets_heldout.py` | 草稿 -> `eval/qa_sets/v2_20261001/heldout_200.json` + 校验报告 |
| `_extract_result.py` | 出题 agent 结果恢复(从会话 transcript) |
| `_verify_acceptance.py` | evidence 溯源覆盖率校验(自动发现本目录全部草稿) |
| `_prompt_template.txt` | 出题 agent 提示词模板 |
| `acceptance_report.json` / `_acceptance_failures.txt` | AI 验收记录(heldout 侧) |
| `verify_log.md` | 人工核对清单(heldout 200) |

File: eval/pipeline/heldout/draft_material/11_Chemistry_Lithography.txt (part 39 of 53)
--[p337]-- As a thermally driven process, the photoacid diffusion length and rate in CARs is temperature dependent, as illustrated in Fig. 17.24 for the diffusion of perfluorooctane sulfonate photoacid in partially protected poly(4-t-butyloxycarbonyloxystrene)-based resist. Within normal processing conditions, the higher the PEB temperature, the faster is the rate of the photoacid diffusion and the longer is the diffusion length.
--[p334]-- B 18(4), 1874 1885 (2000); C.P. Umbach, A.N. Broers, C.G. Willson, R. Koch, and R.B. Laibowitz, “Nanolithogra phy with an acid catalyzed resist,” J. Vac. Sci. Technol. B 6, 319 322 (1988); C.P. Umbach, A.N. Broers, C.G. Willson, R. Koch, and R.B. Laibowitz, “Nanolithography with a high resolution stem,” IBM J. Res. Dev. 32(4), 454 461 (1988); W. Hinsberg, F. Houle, M.I. Sanchez, J. Hoffnagle, G. Wallraff, D.R. Medeiros, G. Gallatin, and J.
--[p337]-- Although the PEB temperature can be used to modulate photoacid diffusion and consequently resist sensitivity, it nevertheless involves a trade-off with line edge roughness and CD uniformity.

===== [p8-10] 11.7 Exposure (18块) =====
--[p8]-- These acids are either directly responsible for enhancing the dissolution properties of the exposed part of the resist (as in DNQ/novolac resists) or are involved in subsequent chemical reactions that alter the chemical structures of the resins of the resist (as in chemical amplification resists), which in turn alter their dissolution properties in developing solvents.
--[p9]-- The molar absorption coefficient depends on the frequency of the incident radiation and is greatest where the absorption is most intense, such that the greater the absorption cross section of the absorbing species in the resist film, the greater the attenuation of the intensity of the beam. Its dimensions are 1/(concentration  length).
--[p10]-- It should be pointed out that the basis of the contrast in semiconductor lithographic imaging of any resist occurs in two phases, namely, the light (or radiation) phase and the dark phase. The light phase comprises the chemical and physical transformations taking place during the exposure processes, while the dark phase comprises the changes taking place during the postexposure and development stages (see next section).
The kinetics of the light reactions is described by the Dill model, which is discussed in Chapter 12.
--[p9]-- Resists whose imaging mechanism is based only on exponential attenuation of radiation (i.e., with no mechanism for photobleaching or chemical amplification, for example) are inherently limited to a certain maximum of allowable contrast, sidewall angle, and ultimate resolution because of the inherent absorption trade-offs required when imaging into the resist film.
--[p9]-- where $I _ { 0 }$ is the incident flux $( \mathrm { m J } / \mathrm { c m } ^ { 2 } )$ and a is the absorption coefficient $( \mathrm { c m } ^ { - 1 } )$ of the resist, which is the characteristic inverse length that is proportional to the cross section. The value ofa depends on the radiation’s wavelength and the resist material.
Equation (11.23) can be re-expressed in terms of Beer-Lambert law as<sup>92</sup>
$$
\log { \frac { I } { I _ { 0 } } } = - \varepsilon c z ,\tag{11:24}
$$
--[p9]-- The transformation of the sinusoidal aerial image into the latent image by the resist and subsequently into a fairly straight-edged developed image is a nonlinear process, one that lies at the heart of semiconductor lithographic imaging phenomena. How good a particular resist is in performing this transformation determines its resolution as well as its process capabilities, both of which depend on many factors, chief among which is its radiation absorption characteristics.
--[p10]-- Third, E varies directly with a so that in lithographies with EUV photons, x-ray photons, and electron beams, where photoelectrons or Auger electrons mediate the exposure process, these electrons can cause enhanced resist exposures anywhere a material with high a comes into contact with the resist such as below the mask,<sup>93</sup> at an absorber layer inside the resist,<sup>94</sup> or at the resist-substrate interface. 95
--[p8]-- <sup>88</sup>For details on the differences between overlay and registration, see for example, “Specifications for overlay capabilities of wafer steppers,” The SEMI Standard, pp. 18 92, Semiconductor Equipment and Materials International, Mountain View, CA. Here, overlay is defined as: “a vector quantity defined at every point on the wafer.
--[p8]-- It is the difference R<sup>\~</sup> between the vector position P<sup>\~</sup> of a substrate geometry and the vector position of the corresponding point P<sup>\~</sup> in a reference grid.” Mathematically, it is expressed as R<sup>\~</sup> P<sup>\~</sup> <sub>1</sub> P<sup>\~</sup><sub>0</sub>. With these definitions, overlay is a relative quantity, while registration is an error compared to an absolute standard P<sup>\~</sup> . <sup>89</sup>H.J.
--[p8]-- 11.7 Exposure
The exposure of the resist-coated wafer follows immediately after the alignment of the wafer to the mask (containing the circuit patterns). It involves illuminating the mask with the exposure radiation and projecting the transmitted/reflected image of the mask (called the aerial image) onto the resist film.
--[p8]-- Being radiation sensitive, the resist film can be selectively exposed in some areas and not in others, depending on the mask pattern, thus effectively transferring the image of the mask patterns onto the resist. At this stage, the image of the mask in the resist film is the latent image, comprising the spatial distribution of the radiation-generated (most often photogenerated) species, typically acids, within the resist film.
--[p9]-- Because both maximum transmission (to reach to the bottom of the resist) and maximum absorption (to achieve the highest sensitivity) are desired, there is an optimum resist absorbance value for any resist thickness.<sup>91</sup>
The exposure radiation flux (energy per unit area) decreases exponentially with penetration depth z according to the integral form of the Lambert’s law:
$$
I ( z ) = I _ { 0 } e ^ { \mathrm { \ \alpha \mathrm { \alpha } } \mathrm { \omega } } ,\tag{11:23}
$$
--[p8]-- It is the difference O<sup>\~</sup> between the vector position P<sup>\~</sup> of a substrate geometry and the vector position of the corresponding point P<sup>\~</sup> <sub>2</sub> in an overlaying pattern, which may consist of the photoresist.” Mathematically, it is expressed as O<sup>\~</sup> P<sup>\~</sup><sub>2</sub> P<sup>\~</sup><sub>1</sub>. A related quantity, regis tration, is “a vector quantity defined at every point on the wafer.
--[p9]-- where I is the intensity after passage through the resist sample, $c$ is the molar concentration of the absorbing species in the resist film, and 1 is the molar absorption coefficient (formerly called the extinction coefficient).
--[p10]-- Second, since a varies with wavelength, a beam containing a spread of wavelengths will undergo selective absorption and be filtered as it progresses through the resist.
--[p9]-- The dimensionless product A 1cz is called the absorbance (formerly called the optical density) of the resist sample, and the ratio $I / I _ { 0 }$ is the transmittance T. These two quantities are related as follows:
$$
\log T = - A .\tag{11:25}
$$
<sup>91</sup>B.W. Smith, “Resist processing,” in Microlithography: Science and Technology, J.R. Sheats and B.W. Smith, Eds., pp. 515 565, Marcel Dekker, New York (1998).
<sup>92</sup>P.W. Atkins, Physical Chemistry, 5th ed., p. 545, W.H.
--[p9]-- Freeman and Co., New York (1994).
The energy density absorbed in the resist is equal to the reduction in the energy density of the incident exposure beam as it transits the resist:
$$
E ( z ) = \alpha I ( z ) = \alpha I _ { 0 } e ^ { \mathrm { \infty } z } = \varepsilon c I _ { 0 } e ^ { \mathrm { \infty } e c z } .\tag{11:26}
$$
Several observations can be made from Eq. (11.26). First, the resist exposure always decreases with increasing depth into the resist (assuming a is constant).
--[p8]-- Levinson, Principles of Lithography, 2nd ed., p. 2, SPIE Press, Bellingham, WA (2005). 90
<sup>90</sup>G. Gallatin, “Alignment and overlay,” in Microlithography: Science and Technology, J. Sheats and B. Smith, Eds., pp. 317 366, Marcel Dekker, New York (1998).

===== [p253-254] X-Ray and Extreme Ultraviolet Lithographies > 14.7 EUV Resists and Imaging Performance (7块) =====
--[p253]-- 14.7 EUV Resists and Imaging Performance
Given that the absorption phenomenon at EUV is atomic, almost every element is opaque at EUV (see Fig. 14.22) except thin films of polymers with high carbon content (as in aromatic polymers based on PHOST) and silicon (see Fig. 14.23). Polymers containing high amounts of oxygen and fluorine have very high absorptivity at EUV (see Fig. 14.23).
<sup>141</sup>D.N. Ruzic and S.N.
--[p254]-- Figures 14.24–14.26 show the performance of representative EUV resists on different EUV exposure tools, ranging from an interferometric exposure tool with microexposure field (Fig. 14.24) to full-field EUV exposure scanners
<sup>143</sup>N.N. Matsuzawa, H. Oizumi, S. Mori, S. Irie, E. Yano, S. Okazaki, and A. Ishitani, “Theoretical estimation of absorption coefficients of various polymers at 13 nm,” J. Photopol. Sci. Technol. 12(4), 571 576 (1999).
--[p254]-- <sup>144</sup>For the chemistry of these resist polymers, see Chapter 7.
<sup>145</sup>ibid.
<sup>146</sup>ibid.
(Figs. 14.25 and 14.26). Dense line/space resolution down to 25-nm (Fig. 14.24), greater than 200-nm depth of focus for 40-nm line/space features (Fig. 14.25), and contact hole resolution down to 55 nm (Fig. 14.26) have been demonstrated with this technology.
--[p253]-- Srivastava, “Normal incidence (multilayer) collector contamination,” in EUV Lithography, V. Bakshi, Ed., pp. 285 323, SPIE Press, Bellingham, WA (2009).
<sup>142</sup>S.S. Harilal, M.S. Tillack, Y. Tao, et al., “Exteme ultraviolet spectral purity and magnetic ion debris mitigation with low density tin targets,” Opt. Lett. 31, 1549 (2006).
--[p254]-- Common approaches employed toward this end include the use of polymer-tethered photoacid generators (which limits the diffusion range of the photoacid), hybrid resists composed of polymers with high and low activation energy deprotection groups, low activation energy resists based on acetals, and acid-catalyzed polymer-breakable groups.
--[p254]-- While maximizing the sensitivity of these resists, attempts are made to control their photoacid diffusion in order to mitigate the resolution-loss issue of chemical amplification resists, particularly as the feature geometries approach a few multiples of the radius of gyration of the resist polymer.
--[p254]-- Resins for EUV resists are mostly hydroxystyrene,<sup>144</sup> acrylate,<sup>145</sup> and alicyclic<sup>146</sup> polymers of the kinds in use in KrF and ArF lithographic resists. The photoacid generators are also based on similar chemistries as those used in KrF and ArF lithographies, although they are optimized to tune their sensitivity to EUV radiation. Their imaging mechanism is also based on chemical amplification.

===== [p154-156] Chapter 13 Optical Lithography > 13.3.3.1 General mechanism of patterned resist polymer photo-oxidative degradation (22块) =====
--[p154]-- 253, Pergamon Press, Oxford (1992); G. Scott, “Photoinitiated degradation of polymers,” Macromol. Chem. 8, 319 (1973); M. Shimoyama, H. Niino, and A. Yabe, “A KrF excimer laser induced dehydroclorination of a chlorinated poly(vinyl chloride): preparation of a conjugated diene,” Makromol. Chem. 193, 569 (1992); K. Tsuji, “ESR study of photodegradation of polymers,” Polym. Plast. Technol. Eng. 9, 1 (1977). <sup>106</sup>For books on photodegradation of polymers, see, for example, J.F.
--[p155]-- Voigt, Die Stabiliserung der Kunstoffe gegen Licht und Warme, Springer, Berlin (1966); J. Wypych, Weathering Handbook, Chemtec, Toronto (1990).
<sup>107</sup>J.F. Rabek, Photodegradation of Polymers: Physical Characteristics & Applications, p. 60, Springer, New York (1996).
Figure 13.15 shows the effects of different gaseous environments (dry air and nitrogen) on PAR710 resist during ArF exposure.
--[p155]-- \mathrm { P } ^ { \bullet } + \mathrm { P } ^ { \bullet } \longrightarrow \mathrm { P P } ,\tag{½13:22}
$$
$$
\mathrm { P } ^ { \bullet } + \mathrm { P O } ^ { \bullet } \longrightarrow \mathrm { P O P } ,\tag{½13:23}
$$
$$
\mathrm { P } ^ { \bullet } + \mathrm { P O O } ^ { \bullet } \longrightarrow \mathrm { P O O P } ,\tag{½13:24}
$$
$$
\mathrm { P O O ^ { * } + P O O ^ { * } } \longrightarrow \mathrm { P O O } \mathrm { O O P ( o r \ P O O P + O _ { 2 } ) } ,\tag{½13:25}
$$
--[p155]-- where PH is the polymer, $\mathrm { P ^ { \bullet } }$ is the polymer alkyl radical, $\mathrm { P O ^ { \bullet } }$ is the polymer alkoxy <sub>radical, POO</sub>	 <sub>is the polymer peroxy radical, POOH is the polymer hydroperoxide,</sub> and $_ \mathrm { H O ^ { \bullet } }$ is the hydroxy radical. Photo-oxidative degradation generally causes main chain scission and cross-linking, the former being more generally predominant in the presence of oxygen.
--[p156]-- Okoroanyanwu, P. Kunze, K. Al Shamery, J. Romero, and J. Bernard, “Impact of photoinduced species in O containing gases on lithographic patterning at 193 nm wavelength,” Proc. SPIE 4691, 746 (2002).
<sup>109</sup>L.L. Fewell and L. Finney, “An ESCA study of atomic oxygen interactions with phosphazene coated polymeric films,” Polym. Commun. 32, 393 (1991); A. Garton, P.D. McLean, W. Wiebe, R.J. Densely, “Exposure of cross linked epoxy resins to the space environment,” J. Appl. Polym. Sci.
--[p154]-- Rabek, Photostabilization of Polymers: Principles and Applications, Elsevier, London (1990); J.F. Rabek, engendered during UV exposures of photoresists from ArF and KrF exciplex lasers, as well as the role of these reactions on patterned photoresist feature profile degradation and erosion. The mechanistic steps of photo-oxidation includes the following:<sup>107</sup>
Initiation:
$$
--[p155]-- \mathrm { P H } + h v \longrightarrow \mathrm { P } \left( \mathrm { o r } \mathrm { P } ^ { \bullet } + \mathrm { P } ^ { \bullet } \right) + ( \mathrm { H } ^ { \bullet } ) ,\tag{½13:16}
$$
Chain propagation:
$$
\mathrm { P } ^ { \bullet } + \mathrm { O } _ { 2 } \longrightarrow \mathrm { P O O } ^ { \bullet } ,\tag{½13:17}
$$
$$
\mathrm { P O O ^ { \bullet } + P H } \longrightarrow \mathrm { P O O H + P ^ { \bullet } } ,\tag{½13:18}
$$
Chain branching:
$$
--[p154]-- Rabek, in Polymer Additives, p. 1, J.E. Kresta, Ed., Plenum, New York (1984); J.F. Rabek, G. Canback, and B. Ranby, J. Appl. Polym. Sci. Polym. Symp. 35, 299 (1979); J.F. Rabek and B. Ranby, in ESR Applications to Polymer Research, Nobel Symp. 22, P.O. Kinell, and B. Ranby, Eds., p. 201, Almgvist & Wiksel, Stockholm (1973); B. Ranby and J.F. Rabek, J. Appl. Polym. Sci. 35, 243 (1979); B. Ranby and J.F. Rabek, in Comprehensive Polymer Science, G. Allen, Ed., p.
--[p156]-- Bolz, “Effect of atomic oxygen on the surface morphology of polyethylene,” J. Makromol. Chem. Sci. Chem. A10, 599 (1976); A.G. Shard and J.P.S. Badyal,
--[p156]-- The significant decrease in the signal peak intensity around 1792 cm<sup>21</sup>, corresponding to C O bending vibration, and around $1 1 5 7 \mathrm { { c m } ^ { - 1 } }$ , corresponding to C C( O) O stretching vibration, in the wafer exposed in a dry air environment relative to that in nitrogen is suggestive of higher photo-oxidative degradation of the resist in the dry air environment than in nitrogen.<sup>108</sup> This finding is in agreement with published results.<sup>109</sup> Another direct evidence of photo-oxidative degradation of the resist film exposed in dry air is the presence of the peak around 1108 cm<sup>21</sup>, which is absent in both the spectra of the unexposed part of the film in dry air and the exposed part of the film in nitrogen.
<sup>108</sup>U.
--[p155]-- \mathrm { P O O H } \longrightarrow \mathrm { P O ^ { \bullet } + \bullet \mathrm { O H } } ,\tag{½13:19}
$$
$$
\mathrm { P H } + \mathrm { \bullet } \mathrm { O H } \longrightarrow \mathrm { P } ^ { \bullet } + \mathrm { H } _ { 2 } \mathrm { O } ,\tag{½13:20}
$$
$$
\mathrm { P O ^ { \bullet } } \longrightarrow \mathrm { c h a i n ~ s c i s s i o n ~ p r o c e s s e s } ,\tag{½13:21}
$$
Termination:
$$
--[p156]-- 3, 2205 (1965); E.L. Lawton, “Oxidation of polymers by radiofrequency plasma,” J. Polym. Sci. Chem. Ed. 10, 1857 (1972); J. Lucki, B. Ranby, and J.F. Rabek, “Comparative studies of reactions of commercial polymers with molecular oxygen, singlet oxygen, atomic oxygen and ozone II. Reactions with 1,2 polybutadiene,” Eur. Polym. J. 15, 1101 (1979); J.R. MacCallum and C.T. Rankin, “A novel method for modifying surfaces,” J. Polym. Sci. Polym. Lett. 9, 751 (1971); D.H. Reneker and L.H.
--[p154]-- Osazawa, Photodegradation and Stabil ization ofPolymers: Fundamentals and Practice ofPhotostabilization Techniques, CMC Co., Japan (1986); A.D. Patsis, Advances in Stabilization and Controlled Degradation ofPolymers, Technomic, Lancaster (1989); J.F. Rabek, Mechanisms of Photophysical Processes and Photochemical Reactions in Polymers: Theory and Applications, John Wiley & Sons, Chichester (1987); J.F.
--[p155]-- Photodegradation ofPolymers: Mechanisms and Experimental Methods, Chapman & Hall, London (1995); B. Ranby and J.F. Rabek, Photodegradation, Photooxidation and Photostabilization ofPoly mers: Principles and Applications, John Wiley & Sons, London (1975); D.V. Rosato and R.T. Schwartz, Eds., Environmental Effects on Polymeric Materials, John Wiley & Sons, Hoboken, NJ (1968); G. Scott, Ed., Mechanisms of Polymer Degradation and Stabilization, Elsevier, London (1990); J.
--[p154]-- Sci. Rev. Macromol. Chem. C14, 65 (1976); A. Garton, D.J. Carlsson, and D.M. Wiles, Polymer oxidation and secondary cage combination of peroxyl radicals, Makromolekulare Chemie 181(9), 1841 (1980); G. Geuskens and C. David, “The photo oxidation of polymers. A comparison with low molecular weight compounds,” Pure Appl. Chem. 51, 233 (1979); G. Geuskens and C. David, “Recent advances in the photo oxidation of polymers,” Pure Appl. Chem. 51, 2385 (1979); J.E.
--[p154]-- Jellinek, Ed., Aspects of Degradation and Stabilization of Poly mers, Elsevier, Amsterdam (1979); H.H.G. Jellinek, Ed., Degradation and Stabilization ofPolymers, Vol. 1, Elsevier, Amsterdam (1989); H.H.G. Jellinek and H. Kachi, Eds., Degradation and Stabiliz ation ofPolymers, Vol. 2, Elsevier, Amsterdam (1989); J.F. McKellar and N.S. Allen, Photochemistry ofMan Made Polymers, Applied Science, London (1979); Z.
--[p154]-- Rabek, Photodegradation of Polymers: Physical Characteristics & Applications, Springer, New York (1996); N.S. Allen and M. Edge, Fundamentals of Polymer Degradation and Stabilization, Elsevier, London (1992); G. Geuskens, Ed., Degradation and Stabilization of Polymers, John Wiley & Sons, Hoboken, NJ (1975); N. Grassie and G. Scott, Polymer Degradation and Stabilization, Cambridge University Press, Cambridge (1985); H.H.G.
--[p154]-- Guillet, “Fundamental processes in the UV degradation and stabilization of polymers,” Pure Appl. Chem. 30, 135 (1972); J.E. Guillet, “Photochemistry in macromolecular systems,” Naturwissensch. 59, 503 (1972); J.E. Guillet, “Photochemistry in the solid phase,” Polym. Eng. Sci. 14, 482 (1974); J.E. Guillet, “Fundamental processes in the photo degradation of polyolefins,” Adv. Chem. Ser. 169, 1 (1978); J.E. Guillet, J. Dhanraj, F.J. Golemba, and G.H.
--[p154]-- Hartely, “Fundamental processes in the photodegradation of polymers,” Adv. Chem. Ser. 85, 272 (1968); W.B. Hardy, Dev. Polym. Photochem. 3, Ch. 8, p. 287 (1980); D.A. Holden, Encycl. Polym. Sci. Eng. 11, 154 (1987); J. Lemaire and R. Arnaud, “Primary hydroperoxidation in photooxidation of polyolefins and polyamides,” Polym. Photochem. 5, 243 (1984); L.A. Linden, J.F. Rabek, H. Kaczmarek, A. Kaminska, and M.
--[p154]-- 13.3.3.1 General mechanism of patterned resist polymer photo-oxidative degradation
While many excellent reviews<sup>105</sup> and books<sup>106</sup> on the photo-oxidative degradation of polymers have been published, in this book, we concentrate on reactions
<sup>105</sup>For a comprehensive review of photodegradation of polymers, see, for example, D.J. Carlsson and D.M. Wiles, “The photooxidative degradation of polypropylene. Part I. Photooxidation and photoinitiation processes,” J. Macromol.
--[p154]-- Scoponi, “Photooxidative degradation of polymers by HOxxx and $_ \mathrm { H O } _ { 2 } \mathrm { x x } \mathrm { x }$ radicals generated during the photolysis of H O , FeCl , and Fenton reagents,” Coord. Chem. Rev. 125, 195 (1993); J.R. MacCallum, W.W. Wright, “Photo and photo oxidative degradation of polymers,” Macromol. Chem. (London) 3, 331 (1984); J.R. MacCallum, in Comprehensive Polymer Science, G. Allen and J.C. Bevington, Eds., Vol. 6, p. 529, Pergamon Press, New York (1989); J.F.
--[p156]-- 32, 3941 (1986); M.A. Golub and T. Wydeven, “Reactions of atomic oxygen [O(<sup>3</sup>P)] with various polymer films,” Polym. Degrad. Sci. 22, 325 (1988); R.H. Hansen, in Interface Conversion, P. Weiss and G.D. Cheever, Eds., p. 287, Elsevier, New York (1968); R.H. Hansen, in Thermal Stab ility of Polymers, R.T. Conley, Ed., p. 153, Dekker, New York (1970); R.H. Hansen, J.V. Pascale, T. Debendicitis, and P.M. Rentzepsis, “Effect of atomic oxygen on polymers,” J. Polym. Sci. Chem. Ed.

===== [p143-143] Chapter 13 Optical Lithography > 13.2.3.4 Mask-making resists (4块) =====
--[p143]-- This also required baking the resists after exposure at well-controlled temperatures, a rather difficult undertaking, given that glass substrates are quite thick.<sup>72</sup>
Typical optical and laser writer mask-making resists include 895i from ARCH (formerly OCG and now Fuji Films) and iP3500 from TOK for 364-nm exposure systems.
--[p143]-- Typical resists for electron-beam writers include poly(butene-1-sulfone) (PBS) developed at Bell Laboratories, EBR-900 M1 (novolac-based resist) from Toray Industries, ZEP 7000 from Nippon Zeon, and KRS-XE from IBM.<sup>73</sup>
--[p143]-- However, as the IC industry migrated to resists based on chemical amplification principles (to take advantage of their superior sensitivity to conventional resists), which by nature tend to be sensitive to environmental contamination, the necessity arose for the mask shops to coat the mask blanks themselves, immediately prior to exposure.
--[p143]-- 13.2.3.4 Mask-making resists
The choice of a particular mask-making resist<sup>71</sup> is determined by the sensitivity of the particular resist to the mask-writing exposure wavelength or charged particles, temperature variation, and environmental contamination. For many years, the standard practice was for mask makers to use mask blanks precoated with resist by the blank supplier. Since standard i-line resists are sufficiently stable, this presented no problem.

===== [p169-172] Chapter 13 Optical Lithography > 13.4.1.1 Fused-silica degradation mechanisms (12块) =====
--[p171]-- The lithographically useful lifetime of fused silica is dependent on many parameters, including (i) lens design as it relates to peak laser fluence, polarization and temperature sensitivity, and phase error tolerance, and (ii) laser parameters such as pulse duration (higher peak fluences must be applied in shorter pulses).
Given the susceptibility of fused silica to laser-induced damage, particularly at high fluences at 193-nm wavelength, it is not used in the illuminator lenses.
--[p171]-- Rather, at present, calcium fluoride is used in most 193-nm illumination systems for elements where fused silica’s lifetime has been projected to be unacceptably short. Also, when necessary, optical coatings that are laser resistant and can function as antireflection coatings are coated on fused silica lenses to protect them from surface damage. Typically, fused silica lenses are used in the projection optics 143 where fluences are much lower than in the illuminator lenses.
--[p169]-- One mechanism is compaction, where the fused silica becomes denser (indicating a shortened optical path and increased refractive index) with increasing exposure, while the other is exactly opposite, with rarefaction or decompaction.
The change in the refractive index $\Delta n$ (in ppb) is expressed $\mathrm { a s } ^ { 1 4 1 }$
$$
\Delta n = k _ { 1 } ( N I ) ^ { a } + \bigg ( k _ { 2 } \frac { N I ^ { 2 } } { \tau } \bigg ) ^ { b } ,\tag{13:10}
$$
--[p172]-- C = \frac { I _ { \mathrm { m a x } } - I _ { \mathrm { m i n } } } { I _ { \mathrm { m a x } } + I _ { \mathrm { m i n } } } ,\tag{13:11}
$$
where $I _ { \mathrm { m a x } }$ and $I _ { \mathrm { m i n } }$ are the maximum and minimum intensity of the image, respectively.
In an exposure system with flare (d), the intensity is given by
$$
I _ { \mathrm { f l a r e } } = ( 1 - \delta ) I + \ S ,\tag{13:12}
$$
where I is the intensity in a flare-free system.
--[p171]-- where t is the pulse length (in nanoseconds), N is the number of pulses, I is the energy density $( \mathrm { J } / \mathrm { c m } ^ { 2 } )$ per pulse, while $k _ { 1 } , k _ { 2 } , a ,$ and $^ b$ are fitting parameters that vary from sample to sample. The first term on the right-hand side of Eq. (13.10) represents the rarefaction, while the second term represents compaction. These two terms have different functional dependencies.
--[p171]-- Roche, “Scattering from multilayer thin films: theory and exper iment,” J. Opt. Soc. Am. 71(9), 1115 1123 (1981).
<sup>141</sup>It is possible to estimate scattering loss from refractive index dispersion. See, for example, S. Saka guchi, S. Todoroki, and S. Shibata, “Rayleigh scattering in silica glasses,” J. Amer. Ceramic Soc. 79, 2821 (1996).
<sup>145</sup>R.R. Kunz, V. Lieberman, and D.K. Downs, “Photoinduced organic contamination of lithographic optics,” Microlithography World, pp.
--[p171]-- Other causes of scattering from lens surfaces include contamination arising from DUV light-induced photochemical reactions that deposit materials on the lens surfaces.<sup>145</sup> When such deposited materials coalesce, light is scattered by the resulting particles.<sup>146</sup>
<sup>142</sup>H.J. Levinson, Principles of Lithography, 2nd ed., p. 165, SPIE Press, Bellingham, WA (2005). <sup>143</sup>ibid., p. 166.
<sup>144</sup>P. Bousquet, F. Flory, and P.
--[p172]-- The contrast in an exposure system with flare is therefore given by
$$
C _ { \mathrm { f l a r e } } \frac { I _ { \mathrm { m a x } } - I _ { \mathrm { m i n } } } { I _ { \mathrm { m a x } } + I _ { \mathrm { m i n } } + \sum _ { i = 1 } ^ { n } X _ { i } } ,\tag{13:13}
$$
where $X _ { i }$ is flare from source $i ,$ and n is the total number of sources of flare in the system.
--[p171]-- Even the manufacturing process for the fused silica can influence the rate of its compaction. Optics lifetime can be maximized by optimizing peak power and pulse duration.<sup>142</sup>
--[p169]-- 13.4.1.1 Fused-silica degradation mechanisms
On laser irradiation of fused silica at 193 nm, structural rearrangement occurs in the material leading to changes in its density; this is often accompanied by changes in its refractive index, and may cause stress-induced birefringence. Two different mechanisms have been reported to be associated with these changes.
--[p171]-- 2 8 (Winter, 2000).
<sup>146</sup>H.J. Levinson, Principles of Lithography, 2nd ed., p. 166, SPIE Press, Bellingham, WA (2005).
Flare can occur over long and short distances, hence the types called long-range and short-range flare. Long-range flare leads to a fairly uniform background of light throughout the imaged area, resulting in reduced image contrast, as shown below. In a flare-free exposure system, image contrast is given by
$$
--[p171]-- An important example of a problem caused by surface damage, especially of the roughening kind, of the exposure lens elements or nonoptimized antireflection coatings is flare.<sup>144</sup> This refers to light scattered in the optical system that reaches areas that are not intended to be exposed at the image plane. Flare can also occur from scattering at surfaces or at defects in the lens materials’ substrates.

===== [p221-222] X-Ray and Extreme Ultraviolet Lithographies > 14.2.1 Synchrotron sources (7块) =====
--[p221]-- Barbee, Jr., “X ray lithography at the Stanford Synchrotron Radiation Laboratory (SSRL),” Proc. SPIE 537, 69 (1985); I. Okada, S. Saitoh, S. Itabashi, and H. Yoshihara, “A plasma x ray source for x ray lithography,” J. Vac. Sci. Technol. B 4, 243 (1986).
<sup>8</sup>M.S. Hibbs, “Overview of optical steppers and scanners,” in Microlthography: Science and Technol ogy, J.R. Sheats, B.W. Smith, Eds., p. 25, Marcel Dekker, New York (1998).
<sup>9</sup>ibid.; A.
--[p221]-- In addition, because of the extremely short wavelength of x rays, diffraction effects caused by the mask-substrate gap in proximity printing are minimized.<sup>10</sup>
<sup>5</sup>H.I. Smith, M.L. Schattenberg, S.D. Hector, J. Ferrera, E.E. Moon, I.Y. Yang, and M. Burkhardt, “X ray nanolithography: Extension to the limits of the lithographic process,” Microlectron. Eng. 32, 143 (1996).
<sup>6</sup>M.J.
--[p221]-- Heuberger, “X ray lithography,” Solid State Technol. 29(2), 93 (1986); W.D. Grobman, in Handbook on Synchrotron Radiation, E.E. Koch, D.E. Eastman, and Y. Farge, Eds., North Holland, Amsterdam (1981).
Synchrotrons are not without drawbacks. One of their major limitations is their extremely large size and the huge cost of ownership associated with them. Reliability is also a concern with these systems.
--[p221]-- Under certain conditions, when the electron velocity approaches the velocity of light, the radiation pattern changes from dipole type to a forward lobe, resulting in a strong continuous output of an almost parallel (collimated) beam of radiation with a wide range of wavelengths.<sup>7</sup> One synchrotron storage ring can produce up to 20 beam lines that can be used in as many x-ray exposure tools.<sup>8</sup> X rays produced in the synchrotron are ideally suited for proximity lithography.<sup>9</sup> Because they are naturally collimated, x rays produced in synchrotrons do not cause penumbra; but they produce deep resist profiles with vertical sidewalls and astonishing aspect ratios.
--[p221]-- Bowden, “The lithographic process: the physics,” in Introduction to Microlithography, 2nd ed., L.F. Thompson, C.G. Willson, and M.J. Bowden, Eds., p. 121, American Chemical Society, Washing ton, DC (1994).
<sup>7</sup>S. Doniach, I. Lindau, W.E. Spicer, and H. Winick, “Synchrotron radiation as a new tool within photon beam technology,” J. Vac. Sci. Technol. 12, 1123 (1975); P. Pianetta, R. Redaelli, R. Jaeger, and T.W.
--[p221]-- 14.2.1 Synchrotron sources
Synchrotron storage rings produce x rays (0.1–10-nm wavelength) that have been used in x-ray lithography. In the synchrotron, electrons are accelerated to up to 1 GeV and maintained at that energy, and circulated in an evacuated ring of pipe surrounded by a strong magnetic field. As the orbiting electrons in the storage ring change direction in the magnetic field, they emit shortwave dipole radiation.
--[p222]-- For instance, a synchrotron can take a whole day or more to be brought up because they operate at $1 0 ^ { - 9 }$ torr or higher vacuum, and beam lifetimes last only 24 hours. 11

===== [p64-65] 11.20.2 Dry etching (8块) =====
--[p65]-- The etch profile is varied from isotropic to anisotropic by adjusting the plasma conditions and gas conditions. Combined physical and chemical etch produces good CD control with reasonable selectivity, and is often preferred for most dry etch processing. Dry chemical etching techniques are categorized, depending on the nature of their etchant, i.e., plasma and reactive-ion etching.
--[p65]-- A major drawback of this technique is wafer damage. Another issue with it is the fact that the species removed by the sputtering are not volatile and may redeposit back on the wafer, causing particulate and chemical contamination.
In the dry chemical etching technique, plasma-generated reactive species (such as free radicals, ions, and atoms) react chemically with the underlying materials on the wafer surface that are not protected by the resist.
--[p65]-- The precursor gases introduced into the etch chamber are selected to attain high selectivity (in other words, to minimize the chemical reaction between the resist and the underlying wafer layers). Volatile by-products of the reaction are removed by the low-pressure pumping system. Dry chemical etching is very isotropic and as a result produces poor CD control.
It is possible to perform a combined physical and chemical mechanism where ion bombardment improves the chemical etching action.
--[p65]-- When such cascades recoil and reach the target surface with energy that is higher than the binding energy, an atom can be ejected. The primary particles for the sputtering process can be supplied by a variety of methods, including, for example, a plasma source, an ion source, an accelerator, etc.
Sputter etching is chosen in situations where a high degree of etching anisotropy is needed and selectivity is not a concern, as it produces a high etch rate.
--[p65]-- Physical etching or physical sputtering is a process whereby atoms are ejected from a solid target material due to bombardment of the target by high-energy particles. The basis of physical sputtering is the momentum exchange resulting from collisions between the incident bombarding ions and atoms in the target material. When the target is bombarded, the incident ions set off collision cascades in the target material.
--[p64]-- 11.20.2 Dry etching
Dry etching is the primary etching method currently used to transfer the resist pattern into underlying semiconducting substrates in an IC device. The pattern transfer is accomplished by removing underlying substrate materials that are not protected by the resist. Dry etching techniques fall into three main categories, depending on the mechanism of their etching action: physical etching (also called sputtering), chemical etching, and combination physical and chemical etching.
--[p64]-- <sup>275</sup>S. Nonogaki, T. Ueno, and T. Ito, Microlithography Fundamentals in Semiconductor Devices & Fabrication Technology, Chapter 5, Marcel Dekker, New York (1998).
<sup>276</sup>G.I. Parisi, S.E. Haszko, and G.A. Rozgonyi, “Tapered windows in SiO : the effect of NH F:HF dilution and etching temperature,” J. Electrochem. Soc. 124, 917 921 (1977).
<sup>277</sup>S. Nonogaki, T. Ueno, and T.
--[p64]-- Ito, Microlithography Fundamentals in Semiconductor Devices & Fabrication Technology, Chapter 5, Marcel Dekker, New York (1998).
<sup>278</sup>B. Schwartz and H. Robbins, “Chemical etching of silicon IV. etching technology,” J. Electro chem. Soc. 123, pp. 1903 1909 (1976).
<sup>279</sup>S. Nonogaki, T. Ueno, and T. Ito, Microlithography Fundamentals in Semiconductor Devices & Fabrication Technology, Chapter 5, Marcel Dekker, New York (1998).
<sup>281</sup>ibid.

===== [p185-187] Chapter 13 Optical Lithography > 13.6.1.1 The role of the objective lens (10块) =====
--[p185]-- In fact, the þ1, 0, and 21 diffraction orders contain information about the fundamental periodicity of the mask grating, whereas the higher orders define the edge slope.<sup>192</sup>
<sup>188</sup>ibid., p. 189.
<sup>191</sup>E. Abbe, Archiv. Mikrosk. Anat. Entwicklungsmech 9, 413 (1904).
<sup>189</sup>ibid.
<sup>190</sup>M.J. Bowden, “The lithographic process: the physics,” in Introduction to Microlithography, 2nd ed., L.F. Thompson, C.G. Willson, M.J. Bowden, Eds., p.
--[p186]-- By limiting high-frequency diffraction orders, it acts as a lowpass filter, blocking out the orders that propagate at angles beyond its numerical aperture. The orders that are passed through the numerical aperture of the lens are acted on the by lens to produce a second inverse Fourier transform operation, which partially reconstructs the mask image at the image plane (see Fig. 13.31).
--[p185]-- 13.6.1.1 The role of the objective lens
The process of image formation in optical systems, such as projection lithographic exposure tools, consists of diffraction of light by the mask, followed by recombination of that light at the image plane with the aid of the projection lens.
--[p185]-- He showed that the diffraction maxima formed in the back focal plane of the objective lens are critical to the formation of the image, with the higher orders controlling the finer detail in the image. He also determined that perfect image formation requires all of the diffracted orders to be collected and combined with all other orders at the image plane, unless, of course, there are no higher orders, as is usually the case for state-of the-art optical lithography.
--[p187]-- The image amplitude produced by the lens is the inverse Fourier transform of the mask’s Fraunhofer diffraction pattern multiplied by the lens pupil function:<sup>194</sup>
$$
A ( x , y ) = \Im ^ { 1 } \{ M ( u , v ) \cdot H ( u , v ) \} .\tag{13:22}
$$
The image intensity distribution, otherwise called the aerial image, is given by the square of the image amplitude:<sup>195</sup>
$$
I ( x , y ) = | A ( x , y ) | ^ { 2 } .\tag{13:23}
$$
--[p185]-- 49, American Chemical Society, Washington, DC (1994).
In projection printing, the role of the objective lens is therefore to collect a finite amount of diffracted information from a mask, determined by its maximum acceptance angle, otherwise called the numerical aperture (see Fig. 13.30). In this capacity, the objective lens behaves as a linear filter for a diffraction pattern propagating from a mask.
--[p185]-- All of the light that goes to form the image of the mask on the wafer plane passes through the focal plane of the projection lens.<sup>190</sup> This connection between diffraction and image formation was first proposed in 1870 by Ernst Abbe,<sup>191</sup> who was working on image formation in microscopes at the time.
--[p187]-- which is limited by its scaled numerical aperture, $\mathrm { N A } / \lambda .$ , then the expressions
$$
\begin{array} { r } { H ( u , v ) = 1 \quad \mathrm { i f } \quad \sqrt { u ^ { 2 } + v ^ { 2 } < \frac { \mathrm { N A } } { \lambda } } } \\ { = 0 \quad \mathrm { i f } \quad \sqrt { u ^ { 2 } + v ^ { 2 } > \frac { \mathrm { N A } } { \lambda } } } \end{array}\tag{13:21}
$$
describe the behavior of the lens as a low-pass filter.
--[p186]-- If the lens is described in terms of a two-dimensional pupil function $H ( u , v )$
<sup>192</sup>M.J. Bowden, “The lithographic process: the physics,” in Introduction to Microlithography, 2nd ed., L.F. Thompson, C.G. Willson, and M.J. Bowden, Eds., p. 49, American Chemical Society, Washington, DC (1994).
<sup>193</sup>B.W. Smith, “Optics for photolithography,” in Microlithography: Science and Technology, J.R. Sheats and B.W. Smith, Eds., p. 195, Marcel Dekker, New York (1998).
--[p186]-- The mask image reconstruction is carried out on a partial basis because of the loss of higher-frequency diffraction orders, on account of the finite nature of the numerical aperture, as well as degradation resulting from lens aberration. 193
In mathematical terms, the low-pass filtering function of the projection lens can be described in the following manner for the special case of a rectangular grating, where $p$ sin u ml describes the positions of the discrete coherent diffraction orders.

===== [p46-50] 11.16.1.7 Effects of resin and inhibitor structure on dissolution rate (17块) =====
