Repository: NARUTOBEST/semiconductor-knowledge-qa

# heldout 泛化集出题管线(v2,2026-10-01)

与 `pipeline/dev/` 平行、互不混放的 heldout 侧出题管线。
总协议见 `../protocol_v2.md`(v2:取消 source 隔离红线,全库遴选文档)。

## 本目录内容
| 文件 | 用途 |
|---|---|
| `fetch_material.py` | 从 Qdrant(16333 转发)抓取本 track 8 篇文档的真实 chunk 原文 |
| `draft_material/` | 8 篇素材 txt + 草稿 json(每篇 25 题,含 evidence 逐字摘录) |
| `build_datasets_heldout.py` | 草稿 -> `eval/qa_sets/v2_20261001/heldout_200.json` + 校验报告 |
| `_extract_result.py` | 出题 agent 结果恢复(从会话 transcript) |
| `_verify_acceptance.py` | evidence 溯源覆盖率校验(自动发现本目录全部草稿) |
| `_prompt_template.txt` | 出题 agent 提示词模板 |
| `acceptance_report.json` / `_acceptance_failures.txt` | AI 验收记录(heldout 侧) |
| `verify_log.md` | 人工核对清单(heldout 200) |

File: eval/pipeline/heldout/draft_material/11_Chemistry_Lithography.txt (part 40 of 53)
--[p47]-- In contrast, in the secondary structure of the ortho-para-coupled m-cresol novolac, the hydroxyl groups are widely separated and located on the periphery of the molecule, a configuration that favors intermolecular hydrogen bonding over intramolecular bonding. The same also applies to poly(hydroxystyrene). As a result, both ortho-para-coupled m-cresol novolac and poly(hydroxystyrene) have high $T _ { \mathrm { g } } ,$ high dissolution rate, and poor dissolution inhibition properties.
--[p49]-- As a result, the resist has a sharp exposure threshold and high development contrast, as observed by Trefonas and Daniels.<sup>228</sup> Figure 11.43 shows the effect of inhibitor functionality on the dimensions and the wall slope of 1.25-mm features in a series of proprietary resist compositions of increasing inhibitor functionality. The improvement in image quality, dimensional accuracy, and sidewall slope in this series is remarkable.<sup>229</sup>
<sup>226</sup>These are also cited in A.
--[p49]-- The remarkable result of this analysis, which is rather counterintuitive, is the finding that in certain particularly selective novolac resists with a trifunctional inhibitor $\textstyle ( q \quad 3 )$ , the contribution to the dissolution rate by the fully (i.e., triply) converted inhibitor is much larger than the contributions of the other components.<sup>224</sup> For instance, in the case cited by Trefonas and Daniels,<sup>225</sup> the rate of contribution $( r _ { 0 } )$ of the fully converted inhibitor $\qquad ( q \quad 0 )$ and those of the others, $( r _ { 1 } , r _ { 2 } , r _ { 3 } )$ are given $\begin{array} { r l r } { \mathrm { a s } ^ { 2 2 6 } \dot { r _ { 0 } } } & { { } } & { 1 6 9 0 ( \mathring { \mathrm { A } } \cdot \mathrm { s } ^ { - 1 } ) , r _ { 1 } \quad ^ { \circ
--[p49]-- It should be pointed out that the DQ groups in the resist absorb light independently and decompose independently, so that in a partially exposed resist film there will be a mixture of photoproducts. Assuming that the dissolution rate R is the sum of the dissolution rates $r _ { i }$ associated with each photoproduct, and weighted by the content $m _ { i }$ of the product i in the partially exposed resist, they obtained
$$
R = \sum _ { i } m _ { i } r _ { i } .\tag{11:37}
$$
--[p49]-- } 2 4 , r _ { 2 } < 1 } \end{array}$ , and $r _ { 3 } \quad 0$
--[p47]-- As discussed earlier in the secondary structure model, Templeton et al.<sup>217</sup> have shown that the steric arrangement of the methylene links in the novolac resin can have a profound effect on its dissolution rate and on lithographic performance.
--[p50]-- Reiser, Photoreactive Polymers: The Science and Technology of Resists, p. 223, John Wiley & Sons, Hoboken, NJ (1989).
<sup>228</sup>P. Trefonas III and B.K. Daniels, “New principle for image enhancement in single layer positive photoresists”, Proc. SPIE 771, 194 (1987).
<sup>229</sup>A. Reiser, Photoreactive Polymers: The Science and Technology of Resists, p. 223, John Wiley & Sons, Hoboken, NJ (1989).
<sup>230</sup>P. Trefonas III and B.K.
Daniels, “New principle for image enhancement in single layer positive photoresists,” Proc. SPIE 771, 194 (1987).
--[p47]-- Using molecular mechanics, these authors have calculated the equilibrium secondary structures of cresol-formaldehyde oligomers.<sup>218</sup> They found that the secondary structure of these molecules determines the relative positions of the hydroxyl groups in the novolac matrix, and hence the possibility of intramolecular hydrogen bonding. 219
Figure 11.42 shows the secondary structure of (a) ortho-coupled novolac, (b) ortho-para-coupled novolac, and (c) poly(hydroxyl styrene).
--[p49]-- Reiser, Photoreactive Polymers: The Science and Technology of Resists, p. 223, John Wiley & Sons, Hoboken, NJ (1989).
<sup>223</sup>A. Reiser, Photoreactive Polymers: The Science and Technology of Resists, p. 211, John Wiley & Sons, Hoboken, NJ (1989).
<sup>224</sup>ibid, p. 223.
<sup>225</sup>P. Trefonas III and B.K. Daniels, “New principle for image enhancement in single layer positive photoresists,” Proc. SPIE 771, 194 (1987).
<sup>227</sup>A.
--[p48]-- The effect of the structure of the inhibitor on the dissolution rate of the resist and on its lithographic performance has also been reported by Trefonas and Daniels.<sup>222</sup> These investigators studied the effects of the number of diazoquinone units attached to a polyfunctional inhibitor (III).
--[p47]-- Bohmer, “The crystal structure of oligo[(2 hydroxy 1,3 phenylene)methylene]s,” Makromol. Chem. 185, 1921 (1984).
<sup>219</sup>A. Reiser, Photoreactive Polymers: The Science and Technology of Resists, p. 218, John Wiley & Sons, Hoboken, NJ (1989).
--[p46]-- 11.16.1.7 Effects of resin and inhibitor structure on dissolution rate
There is ample evidence that the structural properties of phenolic resins such as novolac and poly(hydroxystyrene), as well as the inhibitors associated with them, do exert considerable influence on the dissolution properties of the DNQ/ novolac resist. 215
--[p49]-- The implication of these results suggests that the dissolution of the resist is controlled almost exclusively by the fully exposed (triply converted) component, the concentration of which becomes important in the latter stages of irradiation.<sup>227</sup> Dissolution of the resist is slow initially as the dissolution proceeds, but increases quite dramatically when the third component starts to dominate the composition of the photoproduct.
--[p47]-- The balance between intra- and intermolecular hydrogen bonding also affects the interaction of the resin with the inhibitor, in other words, the solubility of the DNQ in the novolac.<sup>221</sup>
<sup>216</sup>ibid.
<sup>217</sup>M.K. Templeton, C.R. Szamanda, and A. Zampini, “Dissolution kinetics of positive photoresists: the secondary structure model,” Proc. SPIE 771, 136 (1987).
<sup>218</sup>E. Paulus and V.
--[p48]-- For example, with benzophenone as the central component (ballast), they prepared six derivatives by gradually substituting all six hydroxyl groups of hexahydroxybenzophenone by diazoquinone moieties, which yielded six different photoactive species. The ratio q of active groups to ballast thus had values between 1 and 6. They used trisubstituted benzophenone (shown below) as the photoactive species (inhibitor),<sup>223</sup> where DQ is the moiety (IV).
<sup>221</sup>ibid., pp. 219 220.
--[p48]-- <sup>220</sup>M.K. Templeton, C.R. Szamanda, and A. Zampini, “Dissolution kinetics of positive photoresists: the secondary structure model,” Proc. SPIE 771, 136 (1987).
<sup>222</sup>P. Trefonas III and B.K. Daniels, “New principle for image enhancement in single layer positive photoresists,” Proc. SPIE 771, 194 (1987).
--[p47]-- In the model of the ortho-coupled p-cresol novolac, all four hydroxyl groups are within reach of each other, and intramolecular hydrogen bonding is strongly favored, making this novolac have low $T _ { \mathrm { g } } ,$ low dissolution rate, and good inhibition properties.

===== [p288-290] Lithography in Integrated Circuit Device Fabrication > 16.2.1.1 n-well formation (9块) =====
--[p289]-- By their sheer number—nine in the case described in this chapter—one gets a sense of how critical lithography is in device fabrication.) defines the areas of the inverter to be implanted in order to form the n-well for the pMOS transistor, while covering with the resist the areas that are not to be implanted with the ions.
--[p290]-- Following the phosphorus ion implantation, the resist layer is stripped off in an oxygen-plasma etcher, and subsequently cleaned by a wet chemical process to remove residual resists and polymers created by the plasma process. The silicon dioxide on the wafer surface is also removed during this step.
Finally, the wafer is annealed in a high-temperature furnace.
--[p289]-- A high-energy phosphorus implantation is performed that implants phosphorus ions into the n-well region through the openings created in the resist layer with the aid of lithography. The implanting dopant ions penetrate the crystal lattice of the silicon, causing damage to the covalent atomic structure. This damage will be repaired in the annealing step.
--[p288]-- 16.2.1.1 n-well formation
Figure 16.5 shows the process sequence executed in n-well formation. Six distinct processes are implemented: epitaxial growth, initial oxide growth, n-well lithographic masking, n-well implantation, resist stripping and cleaning, and annealing.
<sup>19</sup>There are many excellent books on CMOS fabrication; see, for example, M. Quirk and J. Serda, Semiconductor Manufacturing Technology, Prentice Hall, Englewood Cliffs, NJ (2001); S.
--[p289]-- After cleaning the epitaxial silicon wafer in a series of chemical baths to remove particles, organic and inorganic contaminants, and native oxide growth, the wafer is oxidized in a high-temperature $( \sim 1 0 0 0 ^ { \circ } \mathrm { C } )$ furnace in the presence of oxygen to form a thin layer of silicon dioxide $\left( \mathrm { S i O } _ { 2 } \right)$ , which protects the epitaxial silicon surface from contamination, prevents its excessive damage during implantation, and serves as a screen oxide that helps to control the depth of the dopants during implantation.
--[p288]-- Gandhi, VLSI Fabrication Principles: Silicon and Gallium Arsenide, 2nd ed., John Wiley & Sons, Hoboken, NJ (1994); R.C. Jaeger, Introduction to Microelectronic Fabrication, Vol. V, in Modular Series on Solid State Devices, G.W. Neudeck, R.F. Pierret, Eds., Addison Wesley, New York (1993). For our purposes in this chapter, we adapt the methods described by Quirk and Serda in the above named book.
--[p289]-- The starting silicon wafer that has been lightly doped with a p-type dopant (boron) is first subjected to a deposition of a thin layer of epitaxial silicon (epilayer). The epilayer has the same crystal structure as the silicon substrate, except that it is purer and has fewer crystal defects than a pure silicon wafer.
--[p289]-- The n-well lithographic masking step (involving mask #1; These mask numbers denote the sequence/order in which the lithographic masks are used in the IC device fabrication process flow, highlighting each lithographic masking step. They also indicate that these masks are different from one another, each playing a distinct role in defining the features to be fabricated.
--[p290]-- The annealing process accomplishes the following three objectives: (i) The high temperature causes the diffusion of the dopants, resulting in their uniform distribution within the target area. (ii) It repairs the damage caused by the implant. (iii) It activates the bonds between the dopant atoms and the silicon atoms, making the dopant atoms a part of the silicon crystal lattice structure.

===== [p168-168] Chapter 13 Optical Lithography > 13.4.1 Fused silica (8块) =====
--[p168]-- Figure 13.21 is a plot of the Rayleigh-scatteringinduced attenuation as a function of wavelength of bulk fused silica. It should be pointed out that Rayleigh scattering in a single-component glass such as silica glass arises from statistical density fluctuations in the sample, which is frozen in the glass at a fictive temperature that is generally represented as the glass transition temperature $T _ { \mathrm { g } } .$ .
--[p168]-- 13.4.1 Fused silica
Fused silica is by far the primary optical material for lens manufacturing. Its mechanical and thermal properties are well known, and its grinding and polishing infrastructure are well established. It is relatively inexpensive and has good index homogeneity over large areas. Lens-grade fused silica, however, is an expensive material. The temperature-dependent properties of fused silica are summarized in Table 13.7.
--[p168]-- Thermal conductivity $( \mathbf { W } / \mathbf { m } ^ { \mathrm { ~ \circ ~ } } \mathbf { K } )$ | $1 . 3 0 ^ { \mathrm { a } }$
Average coefficient of thermal expansion $( 1 0 ~ ^ { \circ } / { } ^ { \circ } \mathrm { K } )$ | $0 . 5 2 ^ { \mathrm { a } }$
or $\left( { \mathrm { p p m } } / { } ^ { \circ } \mathrm { K } \right)$ Specific heat $( \mathrm { J } / \mathrm { K g } ^ { \circ } \mathrm { K } )$ | 740
<sup>135</sup>B.
--[p168]-- Wang, “Birefringence in fused silica and CaF<sub>2</sub> for lithography,” Solid State Technol., 77 82 (Feb. 2000).
<sup>136</sup>H.J. Levinson, Principles of Lithography, 2nd ed., p. 163, SPIE Press, Bellingham, WA (2005).
<sup>137</sup>For a comparison of refractive index data of fused silica from different suppliers, see for example,
J. Malitson, “Interspecimen comparison of the refractive index of fused silica,” J. Opt. Soc. Amer. 35, 1205 (1965).
<sup>138</sup>S. Sakaguchi, S.
--[p168]-- Todoroki, and S. Shibata, “Rayleigh scattering in silica glasses,” J. Amer. Ceramic Soc. 79, 2821 (1996).
<sup>140</sup>S. Sakaguchi, S. Todoroki, and S. Shibata, “Rayleigh scattering in silica glasses,” J. Amer. Ceramic Soc. 79, 2821 (1996); D.L. Griscom, “Defect structure of glasses,” J. Non Crystall. Solids 73, 51 (1985).
<sup>139</sup>Defects in glasses can include vacancies, interstitials, dangling bonds, over coordinated atoms, uncoordinated atoms, etc. See, for example, D.L.
--[p168]-- Griscom, “Defect structure of glasses,” J. Non Crys tall. Solids 73, 51 (1985).
$$
\alpha = \frac { 8 \pi ^ { 3 } } { 3 \lambda ^ { 4 } } n ^ { 8 } p ^ { 2 } k T _ { \mathrm { g } } \beta _ { T } ,\tag{13:9}
$$
where $n$ is the refractive index, l is the exposure wavelength, $p$ is the photoelastic constant, k is the Boltzmann constant, $T _ { \mathrm { g } }$ is the glass transition temperature, and $\beta _ { T }$ is the isothermal compressibility at $T _ { \mathrm { g } } .$
--[p168 [表]]-- Rayleigh scattering depends to a great extent on the techniques used in fabricating the sample. The scattering is believed to be affected by the optical inhomogeneity induced by granularity and glass properties such as refractive index n and $T _ { \mathrm { g } } .$ . The light loss due to Rayleigh scattering a is given by
Table 13.7 Thermal properties of fused silica at 2988K.
Property | Value
--[p168]-- Figure 13.19 shows the wavelength dependence of the refractive index and the thermal coefficient refractive index in the mid-UV spectral region for amorphous (fused) silica for a mean temperature of $2 5 ^ { \circ } \mathrm { C } . ^ { 1 3 7 }$ Figure 13.20 shows the attenuation mechanisms (scattering,<sup>138</sup> defects,<sup>139</sup> hydroxyl ion impurity,<sup>140</sup> exciton absorption, etc.) of fused silica.

===== [p187-190] Chapter 13 Optical Lithography > 13.6.1.2 Partial coherence theory of image formation (15块) =====
--[p190]-- An example is a situation involving coherent illumination of a rectangular grating mask where the $\pm 1$ diffraction orders fall just outside the NA of a projection lens system. With coherent illumination, imaging is not possible because the size of the mask feature falls below the $R =$ $0 . 5 ( \lambda / \mathrm { N A } )$ limit.
--[p188]-- By definition, the numerical aperture of a lens is the sine of one-half its acceptance angle (u), so it follows that the minimum resolvable line width $( h p _ { \mathrm { m i n } } =$ $p / 2 )$ should be
$$
h p _ { \mathrm { m i n } } = \frac { p } { 2 } = 0 . 5 \frac { \lambda } { \mathrm { N A } } .\tag{13:25}
$$
It should be pointed out that Abbe used a uniform source (a lamp) and a substage condenser to form the image in the object plane. For nonuniform sources,
<sup>196</sup>R.
--[p190]-- In contrast, in the case of the smaller features, they become resolvable as partial coherence levels increase above $\textbf { \sigma } \quad 0 . ^ { 2 0 4 }$
--[p187]-- Our starting point for this analysis is Abbe’s theory of microscope imaging, which is applicable to optical lithographic imaging with coherent or partially coherent illumination.<sup>196</sup> Abbe showed that when a ruled grating is coherently illuminated and imaged through an objective lens, the resulting image is dependent on the numerical aperture of the lens.
--[p190]-- Figure 13.34 illustrates the effect of partial coherence on imaging of large features $[ 0 . 6 ( \lambda / \mathrm { N A } ) ]$ and small features $[ 0 . 4 ( \lambda / \mathrm { N A } ) ]$ . In the case of the large features, with aerial images larger than the resolution possible for coherent imaging, an increase in values of partial coherence above $\textup { \textbf { \sigma } } 0$ results in the degradation of the aerial image.
--[p188]-- Given that imaging is not possible in a situation in which no more than the undiffracted beam (the zero order) is accepted by the lens, it thus follows that a minimum of the first diffraction order is required for resolution. The position of this first diffracted order is given by<sup>198</sup>
$$
\sin ( \Theta ) = { \frac { \lambda } { p } } .\tag{13:24}
$$
--[p189]-- 13.8.<sup>200</sup> Such a pupil at the condenser lens can control the numerical aperture of the illumination system. As the size of the pupil is decreased, the source size and the effective source size are decreased accordingly, resulting in an increase in the degree of coherency. In this way, the Ko¨hler illumination scheme makes possible the control of partial coherence in the exposure system.
--[p187]-- 13.6.1.2 Partial coherence theory of image formation
The concept of degree of coherence is of great utility in the description of illumination conditions.
--[p189]-- In like manner, each higher diffraction order also has a width .0, an effective spreading of the discrete orders.<sup>202</sup>
<sup>200</sup>A. Ko¨hler, “Gedanken zu Einem Neuen Beleuchtungsverfahren fu¨r Mikrophotographische Zwecke,” Zeitschrift fur wissenschaftliche Mikroskopie (1893); D.C. O’Shea, Elements of Modern Optical Design, p. 113, John Wiley & Sons, New York (1985).
<sup>201</sup>B.W. Smith, “Optics for photolithography,” in Microlithography: Science and Technology, J.R.
--[p189]-- 201
A notable effect of partial coherence on imaging is the spreading of each diffraction order about their discrete coherent frequencies, as illustrated in Fig. 13.33, which shows the diffraction orders for a rectangular wave mask pattern illuminated with s values greater than zero. In this situation, the zeroth order is centered on axis but with a width .0, a result of the extent of partially coherent illumination angles.
--[p189]-- Sheats and B.W. Smith, Eds., p. 200, Marcel Dekker, New York (1998). 202
<sup>203</sup>ibid.
It can be shown that the minimum resolvable pitch $p _ { \mathrm { m i n } }$ for partial coherent illumination is given by
$$
p _ { \mathrm { m i n } } = \frac { \Lambda } { ( \sigma + 1 ) \mathrm { N A } } .\tag{13:26}
$$
There are some conditions in which the performance of partial coherent imaging is superior to coherent imaging.
--[p188]-- Kingslake, Optical System Design, p. 196, Academic Press, London (1983).
<sup>197</sup>B.W. Smith, “Optics for photolithography,” in Microlithography: Science and Technology, J.R. Sheats and B.W. Smith, Eds., pp. 197 199, Marcel Dekker, New York (1998). <sup>198</sup>ibid.
<sup>199</sup>ibid., p. 199.
Ko¨hler devised a two-stage illuminating system to form an image of the source in the entrance pupil of the objective lens, as was shown in Fig.
--[p190]-- In contrast, with partial coherent illumination, part of the $\pm 1$ diffraction order information can be captured by the lens, affording reasonable imaging of the features. Partially coherent illumination is therefore recommended when mask features fall below $R = 0 . 5 ( \lambda / \mathrm { N A } )$ in size. An optimum degree of coherence can be determined for a feature based on its size, the illumination wavelength, and the NA of the objective lens.
--[p189]-- The degree of partial coherence s is expressed as the ratio of the effective source size to the full objective aperture size, as shown in Eq. (13.2). As s approaches the value zero, a condition of coherent illumination exists. As s approaches infinity, incoherent illumination exists. In lithographic projection systems, practical s values are generally in the range of 0.3 to 0.9. Values below 0.3 lead to “ringing” in the images; these are fringes that result from coherent interference effects.
--[p187]-- The minimum resolution that can be obtained for such a condition is a function of both the illumination wavelength and the NA of the lens, as shown in Fig. 13.32, for coherent illumination.<sup>197</sup>
<sup>194</sup>B.W. Smith, “Optics for photolithography,” in Microlithography: Science and Technology, J.R. Sheats and B.W. Smith, Eds., p. 195, Marcel Dekker, New York (1998).
<sup>195</sup>ibid., p. 196.

===== [p376-377] Advanced Resist Processing and Resist Resolution Limit Issues > Z (4块) =====
--[p376]-- Z
Z-constant, 833   
Zernike coefficient, 562   
Zernike polynomials, 93, 561   
zero reflectivity, phase match condition   
for, 426   
zero-order scalar model, 564   
Ziegler-Natta catalysts, 367   
zinc chloride, 234
Uzodinma Okoroanyanwu is a senior member of the technical staff in the Technology Research Directorate of GLOBALFOUNDRIES, a company that is partly owned by AMD.
--[p377]-- He holds the following degrees from The University of Texas at Austin: PhD in physical chemistry (1997), MS in chemical engineering (1995), MA in physical chemistry (1994), and BS in chemistry and chemical engineering (1991).
--[p377]-- He worked at AMD from 1997 to 2009, during which time, he conducted research in KrF, ArF (dry and immersion), $\mathrm { F } _ { 2 } ,$ and EUV lithographic process technologies, organic electronics, and electro-chemistry. He was a research scientist (on assignment from AMD) at IMEC in Belgium between 2002 and 2004, at Fachbereich Physikalische Chemie, Universita¨t Oldenburg, Germany, in 2001, and at Fujitsu Laboratories in Mie, Japan, in 1998. He has published extensively
--[p377]-- on lithography science and technology, polymer science and engineering, and organic electronics. He holds 27 U.S. patents. He is a member of the American Chemical Society, the American Association for the Advancement of Science, Deutsche Bunsen Gesellschaft fu¨r Physikalische Chemie, e.V. and SPIE.

===== [p364-364] Advanced Resist Processing and Resist Resolution Limit Issues > M (5块) =====
--[p364]-- M
Mack model, 553, 590–593   
magnesium fluoride, 649   
magnetic field, 54   
magnetic induction B, 52   
magnetic permeability, 53   
magnetic quantum number m, 131   
malic acid, 104   
manganese, 103   
mask, 463, 557, 618–623   
mask bias, 620   
mask error enhancement factor   
(MEEF), 619, 791   
mask making, 745   
mask-making resists, 626–627   
— etching of, 626   
mass action, law of, 120   
matter waves, 79   
McLaurin series, 444   
mean free path, 547
--[p364]-- minimum resolvable pitch, 673   
mirrors, 36   
modern chemistry, foundation of, 104–   
109   
modulation transfer function, 673, 674–   
675   
molar absorption (extinction)   
coefficient, 58, 490   
molarity, 256   
molding, 165   
molecular beam epitaxy, 151   
molecular contaminants, 628   
airborne, 630   
molecular self-assembly lithography,   
176–177   
molecular theory of matter, 64, 65   
molecular weight, 830   
molecules, 5   
molybdenum (Mo), 710
--[p364]-- measurement and inspection, 543–544   
MEBES (multiple electron-beam   
exposure system), 749   
melamine cross-linker, 239   
membrane model, 518   
memory bottleneck, 155   
memory chips, 138   
mercury (Hg) arc lamps, 164   
metacresol, 303   
metal interconnects, 463   
metal-chalcogenide resists, 227, 230   
metal-ion-free (MIF) developers, 504   
metal-organic chemical vapor   
deposition (MOCVD), 151   
metal-oxide semiconductor field-effect   
transistor (MOSFET), 149, 768, 769
--[p364]-- molybdenum silicide (Mo-Si), 714   
molybydic acid, 103   
momentum p, 79   
monazoline, 300   
monobenzoid aromatics, 428   
monoethanolamine (MEA), 191   
monolithic integrated circuit (IC), 148   
monopropanolamine, 191   
Moore’s law, 6   
MOSFET (metal-oxide semiconductor   
field-effect transistor), 149, 768, 769   
mucic acid, 104   
multibenzoid aromatics, 428   
multilayer bottom antireflection coating   
(BARC), 798   
multilayer resist systems, 792–793
multilevel metallization, 152   
multiple proportions, law of, 111   
multiplexers, 767
--[p364]-- meta-PHOST isomers, 351   
methides, 340   
methyl isobutyl ketone (MIBK), 190,   
245   
methylamylethanol, 191   
methylene, 268   
methylene chloride, 190   
methylethyl ketone, 190   
methylmethoxy propionate, 185   
Michelson-Morley experiment, 47   
Michler’s ketone, 264   
microcontact printing, 171   
microelectronics, 29   
microfluidics, 172   
microloading effects, 689   
micromolding in capillaries, 171–172   
microprocessors, 138   
microscope, invention, 38

===== [p12-16] 11.8.1 Deprotection kinetics of representative resist polymer systems (24块) =====
--[p14]-- The generally accepted mechanism for the generation of acid from irradiation of the triphenylsulfonium salt was reported by Dektar and Hacker,<sup>104</sup> Knapzyck and McEwen,<sup>105</sup> and Crivello and Lam.<sup>106</sup> The excited state of the sulfonium salt is believed to undergo homolytic cleavage of the carbon-sulfur bond to give an intermediate sulfur-centered radical cation along with a phenyl radical.
--[p14]-- Similar spectra were collected at 120, 140, and $1 5 0 ^ { \circ } \mathrm { C }$ and also under 193-nm exposure for poly(CBN-alt-MAH).<sup>112</sup>
<sup>104</sup>J.L. Dectar and N.P. Hacker, “A new mechanism for photodecomposition and acid formation from triphenylsulphonium salts,” J. Chem. Soc., Chem. Commun. 1591 (1987).
<sup>105</sup>J.W. Knapzyck and W.E. McEwen, “Photolysis of triarylsulfonium salts in alcohol,” J. Org. Chem. 35, 2539 (1970).
<sup>106</sup>J.V. Crivello and H.H.W.
--[p12]-- Okoroanyanwu, T. Shimokawa, J.D. Byers, and C.G. Willson, “Alicyclic polymers for 193 nm resist applications: synthesis and characterization” Chem. Mater. 10(11), 3319 3327 (1998); U. Okoroanyanwu, J.D. Byers, T. Shimokawa, and C.G. Willson, “Alicyclic polymers for 193 nm resist applications: lithographic evaluation” Chem. Mater. 10(11), 3328 3333 (1998).
--[p15]-- The $\mathsf { \bar { C } } { \mathsf { - O } } { \mathsf { - C } } ( \bar { 1 } 1 5 0 ^ { \circ } \mathrm { c m } ^ { - 1 } )$ stretch of the ester also decreases with dose of exposure, indicating the loss of the isobutylene group from the resist polymer.<sup>113</sup>
Figure 11.21 is an Arrhenius-type plot of the deprotection kinetics of resists formulated with poly(CBN-co-NBCA).
--[p12]-- Willson, “Deprotection kinetics of alicyclic polymer resist systems designed for ArF (193 nm) lithography,” in Polymers for Micro and Nano Patterning Science and Technology, H. Itoh, E. Reichmanis, O. Nalamasu, and T. Ueno, Eds., pp. 174 190, American Chemical Society, Washington, DC (1998).
<sup>101</sup>For details on the synthesis, characterization, and lithographic evaluation of polymers I and II, see, for example, U. Okoroanyanwu, Ph.D. Thesis, University of Texas at Austin (1997); U.
--[p14]-- 18, 597 (1982).
<sup>110</sup>U. Okoroanyanwu, J.D. Byers, T. Cao, S.E. Webber, and C.G. Willson, “Deprotection kinetics of alicyclic polymer resist systems designed for ArF (193 nm) lithography” in Polymers for Micro and Nano Patterning Science and Technology; H. Itoh, E. Reichmanis, O. Nalamasu, and T. Ueno, Eds., pp. 174 190, American Chemical Society, Washington, DC (1998).
--[p12]-- 11.8.1 Deprotection kinetics of representative resist polymer systems
Infrared spectroscopy provides a convenient method for studying the deprotection kinetics of resist polymers.
--[p15]-- Figure 11.20 shows the dose-dependent absorbance profiles of the carboxylic OH stretch (3100–3500 cm<sup>21</sup>) and the ester C–O–C stretch (around 1150 cm<sup>21</sup>) of a poly(CBN-co-NBCA) exposed to 248-nm radiation and baked afterward at 120, 130, 140, and $1 5 0 ^ { \circ } \mathrm { C }$ .
--[p13]-- \operatorname { P A G } + h \nu \xrightarrow { k _ { \mathrm { c } } } \operatorname { A c i d } .\tag{½11:2}
$$
Scheme 11.1 Deprotection of photoresist film of poly (CBN-alt-MAH) by photogenerated acid.
<sup>102</sup>U. Okoroanyanwu, J.D. Byers, T. Cao, S.E. Webber, and C.G. Willson, “Deprotection kinetics of alicyclic polymer resist systems designed for ArF (193 nm) lithography” in Polymersfor Micro and Nano Patterning Science and Technology, H. Itoh, E. Reichmanis, O. Nalamasu, T.
--[p14]-- By monitoring the carboxylic acid OH stretch 3000–3600 cm<sup>21</sup> and the ester carbonyl (C O) around 1735 cm<sup>21</sup>, acid carbonyl (C O) around 1705 cm<sup>21</sup>, and ester (C–O–C) stretch around 1150 cm<sup>21</sup>, it is possible to determine by means of IR spectroscopy the extent of dose-dependent deprotection, as well as the influence of baking temperature on the extent of deprotection for each resist system.
--[p15]-- The carboxylic acid OH stretch and the carboxylic acid carbonyl (C O) stretch $( 1 6 9 5  – 1 7 \dot { 0 } 5 \mathrm { c m } ^ { - 1 } )$ both increase, while the ester carbonyl (C O) stretch $( 1 7 3 0 { - } 1 7 3 5 \mathrm { c m } ^ { - 1 } )$ decreases with increasing dose of exposure $( 0 { - } 5 0 \ \mathrm { m J } / \mathrm { c m } ^ { 2 } )$ , which allows us to follow the deprotection of the t-butyl ester group and the consequent conversion to a carboxylic acid group.
--[p14]-- As an example, when the photoacid generator triphenylsulfonium hexafluoroantimonate is exposed to radiation, it decomposes to release the superacid hexafluoroantimonic acid in the resist film. While this photochemical reaction can occur at room temperature, the acid-catalyzed deprotection of the pendant t-butyl group of the resist polymer occurs at reasonable rates only at elevated temperature.
--[p16]-- The 2,1,4-DNQ PAC is more thermally stable than the 2,1,5-DNQs, the activation energy difference between the two isomers being 8 kcal/mole.<sup>117</sup>
<sup>114</sup>ibid.
<sup>115</sup>ibid.
--[p13]-- These resists were formulated by dissolving the alicyclic polymer and a PAG such as triphenylsulfonium hexafluoroantimonate in an appropriate solvent such as propyleneglycol monomethyl ether acetate (PGMEA).
--[p14]-- The photoacid (a Bro¨nsted acid) is believed to arise from hydrogen atom abstraction by the radical cation followed by dissociation.<sup>107</sup> Some investigators have observed phenylthiobiphenyl rearrangement products, which suggest that the acid may arise by photorearrangement followed by dissociation.<sup>108</sup> Also, evidence has been presented that suggests that a phenyl cation is produced by heterolytic cleavage of the excited state of the sulfonium salt.<sup>109</sup>
--[p13]-- On irradiation, the PAG in the resist film generates a latent image of strong acid, which on baking catalyzes the deprotection of the t-butyl ester pendant group (as illustrated for a typical photoresist in Scheme [11.1]), leading to the formation of isobutylene and a polymer with a norbornene carboxylic acid unit that has a higher solubility in basic developing solvent than its masked precursor.
--[p13]-- Development of the exposed and baked film in aqueous base generates a positive tone image of the mask.<sup>103</sup>
On exposure to UV radiation, the PAG decomposes with a rate constant $k _ { \mathrm { c } }$ to produce the photoacid (designated as Acid), as illustrated in Reaction [11.2]. Here, hn represents photon energy, where h is Planck’s constant and n is the frequency of the radiation.
$$
--[p13]-- Ueno, Eds., pp. 174 190, American Chemical Society, Washington, DC (1998).
<sup>103</sup>U. Okoroanyanwu, J.D. Byers, T. Shimokawa, and C.G. Willson, “Alicyclic polymers for 193 nm resist applications: lithographic evaluation” Chem. Mater. 10(11), 3328 3333 (1998).
--[p14]-- Doses ranging from 0 to 50 mJ/cm<sup>2</sup> were applied to each resist system, after which they were baked at 120, 130, 140, and 1508C for 60 seconds and analyzed by FTIR.<sup>110</sup>
Figure 11.19 shows a typical family of IR spectra of a film of resist formulated with triphenylsulfonium hexafluoroantimonate and poly(CBN-co-NBCA), samples of which were exposed to 248-nm radiation doses of 0–50 mJ/cm<sup>2</sup> and baked at $1 3 0 \mathrm { { } ^ { \circ } C }$ after exposure.
--[p12]-- For example, the deprotection kinetics<sup>100</sup> of some alicyclic polymer resist systems comprising (i) poly(methylpropyl bicyclo[2.2.1]- hept-5-ene-2-carboxylate-co-bicyclo[2.2.1]hept-5-ene-2-carboxylic acid) (trivial name: poly(carbo-t-butoxynorbornene-co-norbornene carboxylic acid) [poly(CBNco-NBCA)] (I) and (ii) poly(methylpropyl bicyclo[2.2.1]hept-5-ene-2-carboxylateco-maleic anhydride) (trivial name: poly(carbo-t-butoxynorbornene-co-maleic anhydride) [poly(CBN-alt-MAH)] (II)<sup>101</sup> and containing triphenylsulfonium hexafluoroantimonate that were exposed to 248 and 193-nm radiations, was investigated with FTIR spectroscopy.<sup>102</sup>
<sup>100</sup>The methodologies reported here follow from U. Okoroanyanwu, J.D. Byers, T. Cao, S.E. Webber, and C.G.
--[p15]-- The activation energy for the deprotection of the pendant-t-butyl group of resists formulated with poly(CBN-co-NBCA) made by Pd(II)-catalyzed addition and free radical polymerization techniques was determined to be 6.7 and 9.4 kcal/mol, respectively, over the temperature range of 120–1508C. Figure 11.22 is an Arrhenius-type plot of the deprotection kinetics of resist formulated with poly(CBN-co-MAH).
--[p14]-- It is therefore necessary to heat the resist film to an appropriate temperature (PEB) to provide the energy that is required for the acid-catalyzed deprotection of the t-butyl group of the ester, which in turn affords the base-soluble norbornene carboxylic acid unit; the isobutylene volatilizes. The extent of deprotection at constant temperature is dependent on the dose of applied radiation.
--[p15]-- The activation energy for the deprotection of the pendant-t-butyl group of resist polymer was determined to be 18.3 kcal/mol over the temperature range of $1 2 0 { - } 1 5 0 ^ { \circ } \mathrm { C }$
<sup>111</sup>ibid.
<sup>112</sup>ibid.
<sup>113</sup>ibid.
This Arrhenius relationship is not considered valid outside of the region experimentally covered.
The thermal decomposition of DNQs in novolac resist film follows pseudo first-order reaction kinetics (see Fig. 11.23.).
--[p14]-- Lam, “Photoinitiated cationic polymerization with triarylsulfonium salts,” J. Polym. Sci. Polym. Chem. Ed. 17, 977 (1979).
<sup>107</sup>J.L. Dectar and N.P. Hacker, “A new mechanism for photodecomposition and acid formation from triphenylsulphonium salts,” J. Chem. Soc., Chem. Commun. 1591 (1987). <sup>108</sup>ibid.
<sup>109</sup>R.S. Davidson and J.W. Goodin, “The polymerization of acrylates using a combination of a car bonyl compound and an amine as a photo initiator system,” Eur. Polym. J.

===== [p131-133] Chapter 13 Optical Lithography > (ii) Spectral bandwidth and temporal coherence (12块) =====
--[p131]-- For free-running (i.e., not spectrally narrowed) exciplex and excimer lasers, the lasing bandwidth is typically ,1 nm, corresponding to a coherence length of ${ \sim } 1 0 0 \mu \mathrm { m } . ^ { 2 2 }$ In the specific case of freerunning KrF exciplex lasers, their natural bandwidth is approximately 300 pm, which is too wide for high-resolution wafer steppers and step-and-scan systems.<sup>23</sup>
--[p131]-- Figures 13.6 and 13.7 show the spectrum of a free-running ArF exciplex laser (in air and nitrogen) and a line-narrowed laser in air, respectively. The spectral output of free-running lasers overlaps with oxygen Schumann-Runge resonances (at wavelengths between 210 nm and 180 nm). The spectrum shown in Fig.
--[p131]-- (ii) Spectral bandwidth and temporal coherence
The spectral bandwidth of the radiation emitted by a laser determines its temporal coherence, expressed as a coherence length $l _ { \mathrm { c } } ,$ and given by
$$
l _ { \mathrm { c } } = \frac { c } { \Delta f } = \frac { \lambda ^ { 2 } } { \Delta \lambda } ,\tag{13:1}
$$
where c is the velocity of light, $\Delta f$ is the frequency spread of the laser output, and $\Delta \lambda$ is the corresponding spread in wavelength.
--[p133]-- Several methods that have been reported to be effective in narrowing laser bandwidth include gratings,<sup>28</sup> prisms,<sup>29</sup> and combinations of gratings and Fabry-Perot etalons.<sup>30</sup>
--[p131]-- In particular, the bands are indicative of the absorption of laser photons by molecular oxygen, leading to the excitation and subsequent dissociation of molecular oxygen into atomic oxygen, which can in turn react with molecular oxygen to form ozone. The net result of the absorption of laser photons by molecular oxygen, which these bands represent, is a reduction in laser output.
--[p132]-- Sandstrom, “Argon fluoride excimer laser source for sub 0.25 mm optical lithography,” Proc. SPIE 1463, 610 616 (1991).
<sup>25</sup>A.I. Ershov, H. Besaucele, and P.P. Das, “Performance characteristics of ultra narrow ArF laser for DUV lithography,” Proc. SPIE 3679, 1030 1037 (1999).
--[p133]-- On the other hand, steppers and step-and-scan exposure systems, with monochromatic, all-refractive optics, require a very narrow laser bandwidth, typically ,1pm, while those with catadioptric and moderate NA require bandwidths ,100 pm.<sup>27</sup> This implies a line narrowing of up to two orders of magnitude relative to the free-running exciplex and excimer lasers.
--[p131]-- 13.6 is a free-running ArF (193-nm) exciplex-laser-induced excitation profile of molecular oxygen in air, and shows in particular the Schumann-Runge absorption bands between the 192.5-nm and 194-nm wavelengths. These bands play a crucial role in the ArF-laser-induced photochemistry of molecular oxygen, especially as this photochemistry involves the dissociation of oxygen and the formation of ozone.
--[p131]-- Several P and R rotational lines of the (4,0) vibrational band of oxygen are shown in the spectrum of air in the free-running laser of Fig. 13.6. It should be pointed out that the relative intensities of the peaks associated with these bands have their lowest intensity around the 193.0-nm wavelength, and the highest intensity around 193.5 nm.
--[p132]-- Such applications include (i) contact and proximity tools, which are “bandwidth insensitive” since no optical image formation takes place in them; (ii) full-wafer scanning projection systems, which have a wide working bandwidth given their all-mirror projection system; (iii) step-and-repeat systems that use achromatic reduction projection lenses made with two optical materials such as quartz and calcium fluoride (these can be designed with color correction over the free-running exciplex and excimer laser bandwidth); and (iv) 1:1 imaging systems based on the catadioptric Wynne-Dyson design with capabilities for color correction over a bandwidth of several angstroms, given that the dominant imaging element is reflective.<sup>26</sup>
<sup>24</sup>R.
--[p131]-- Using a line-narrowed laser with a peak center wavelength at 193.0 nm and a narrow bandwidth that does not overlap the high-intensity Schumann-Runge bands of molecular oxygen will prevent this reduction of ArF exciplex-laser output. This idea is illustrated in Fig. 13.7.
<sup>21</sup>K. Jain, Excimer Laser Lithography, p. 101, SPIE Press, Bellingham, WA (1990). <sup>22</sup>ibid., p. 103.
<sup>23</sup>H.J. Levinson, Principles of Lithography, 2nd ed., p. 150, SPIE Press, Bellingham, WA (2005).
