Repository: NARUTOBEST/semiconductor-knowledge-qa

# heldout 泛化集出题管线(v2,2026-10-01)

与 `pipeline/dev/` 平行、互不混放的 heldout 侧出题管线。
总协议见 `../protocol_v2.md`(v2:取消 source 隔离红线,全库遴选文档)。

## 本目录内容
| 文件 | 用途 |
|---|---|
| `fetch_material.py` | 从 Qdrant(16333 转发)抓取本 track 8 篇文档的真实 chunk 原文 |
| `draft_material/` | 8 篇素材 txt + 草稿 json(每篇 25 题,含 evidence 逐字摘录) |
| `build_datasets_heldout.py` | 草稿 -> `eval/qa_sets/v2_20261001/heldout_200.json` + 校验报告 |
| `_extract_result.py` | 出题 agent 结果恢复(从会话 transcript) |
| `_verify_acceptance.py` | evidence 溯源覆盖率校验(自动发现本目录全部草稿) |
| `_prompt_template.txt` | 出题 agent 提示词模板 |
| `acceptance_report.json` / `_acceptance_failures.txt` | AI 验收记录(heldout 侧) |
| `verify_log.md` | 人工核对清单(heldout 200) |

File: eval/pipeline/heldout/draft_material/11_Chemistry_Lithography.txt (part 41 of 53)
--[p132]-- The impact of using free-running lasers on lithographic performance can range from focus shifts (due to instability of the center wavelength) to chromatic aberration (due to instability in bandwidth) to laser-induced optical damage (related to the laser pulse shape). (Some of these problems also occur in line-narrowed lasers.) It should, however, be pointed out that in many applications in lithography, the temporal characteristics of free-running exciplex and excimer lasers are satisfactory.

===== [p176-177] Chapter 13 Optical Lithography > 13.5.1 Contact and proximity printing (8块) =====
--[p176]-- Sheats and B.W. Smith, Eds., p. 172, Marcel Dekker, New York (1998).
<sup>156</sup>M.J. Bowden, “The lithographic process: the physics,” in Introduction to Microlithography, L.F. Thompson, C.G. Willson, and M.J. Bowden, Eds., pp. 22 23, American Chemical Society, Washington, DC (1994).
<sup>157</sup>A.K. K. Wong, Resolution Enhancement Techniques in Optical Lithography, p. 14, SPIE Press, Bellingham, WA (2001).
--[p176]-- The early 1960s saw the development of the contact aligners, the first practical exposure systems that were sold commercially by companies such as Microtech, Electroglas, Preco, and Kulicke & Soffa. In these contact aligners, patterns were imaged and exposed in a photoresist via a mask that was in intimate physical contact with the upper surface of the photoresist. Such exposures created yield degrading problems, because the contact caused mask scratches and resist lifting.
--[p176]-- 13.5.1 Contact and proximity printing
In contact printing [see Fig. 13.24(a)] the mask and the photoresist-coated substrate are in direct contact during exposure, with the mask held chrome-side down on the resist film. Patterns on the mask are transferred to the entire wafer by broadband radiation. The theoretical resolution limit of contact printing is given by<sup>156</sup>
$$
\mathrm { C D } \cong { \frac { 3 } { 2 } } { \sqrt { \frac { \lambda z } { 2 } } } ,\tag{13:14}
$$
--[p176]-- where CD is the minimum critical dimension (assuming that the feature is a grating with a period of twice the CD), l is the exposure wavelength, and z is the photoresist thickness. As alluded to above, the act of bringing the mask and the wafer into contact causes damage to the mask and creates defects, which are reproduced in subsequent exposures. In addition, wafer and mask nonflatness results in alignment errors that degrade the resolution capability of the technique. 157
--[p177]-- The theoretical resolution limit of proximity printing is given by the expression<sup>159</sup>
$$
\mathrm { C D } \cong { \frac { 3 } { 2 } } { \sqrt { \lambda \left( g + { \frac { z } { 2 } } \right) } } ,\tag{13:15}
$$
where g is the distance between the mask and the resist surface. The square root dependence of the resolution is a consequence of the Fresnel diffraction theory, which is valid in the near-field region, just below the mask openings.
--[p177]-- The proximity printers achieved a resolution of roughly 4–6 mm; they had higher yield than the contact aligners. Their yield was limited because of the difficulties associated with controlling the gap spacing between the mask and the resist-coated wafer.<sup>160</sup>
--[p177]-- However, due to the defectivity problem associated with contact printing, as discussed above, the first noncontact aligners, called proximity aligners, were introduced in 1973 by Kasper Instruments. In proximity printing mode, the mask does not come into direct physical contact with the wafer [see Fig. 13.24(a)]. Rather, it is held 10–25 mm above the upper surface of the resist-coated wafer. This gap, however, limited resolution on account of diffraction.
--[p176]-- With the introduction in 1971 of the 4-KB DRAM by Mostek and the first microprocessor by Intel—the 4004—the need for a new generation of contact printers that could pattern tens of thousands of transistors became all too apparent. This need was met with the introduction of the Cobit soft contact aligner around 1972, which had a resolution of about five microns.<sup>158</sup>
<sup>155</sup>B.W. Smith, “Optics for photolithography,” in Microlithography: Science and Technology, J.R.

===== [p137-139] Chapter 13 Optical Lithography > 13.2.3.2 Mask types and mask materials (19块) =====
--[p138]-- Because adjacent profiles are 180 deg out of phase, the amplitude in the overlap area under the chrome at the wafer plane is reduced to zero from destructive interference of the light waves, and the resulting contrast of the intensity profile is significantly enhanced over that produced by the BIM. The net result is a significant increase in optical contrast and enhanced resolution for fine dark features.<sup>52</sup>
--[p138]-- 13.10(b)], with a rim containing subresolution features bordering the phase region and a 180-deg phase difference with respect to the phase region: (iii) alternating $\mathrm { \bar { P S M s } } ^ { 5 5 }$ [Fig. 13.10(c)], with neighboring transmitting regions having the same transmittance but that are 180 deg out of phase (the two phase areas are separated by opaque areas): (iv) chromeless $\mathrm { P S M s } ^ { 5 6 }$ [Fig.
--[p138]-- 13.10(d)] having neighboring phase regions forming a border with each other directly, without any opaque area in between. Chromeless PSMs are similar to attenuated PSMs, except that they have 100% transmission.<sup>58</sup>
<sup>49</sup>Adapted from H.J. Levinson, Principles of Lithography, 2nd ed., p. 247, SPIE Press, Bellingham, WA (2005).
<sup>50</sup>E.D. Palik, Ed., Handbook of Optical Constants of Solids II, Academic Press, San Diego (1991).
<sup>51</sup>A.K. K.
--[p137 [表]]-- Wong, Resolution Enhancement Techniques in Optical Lithography, p. 11, SPIE Press, Bellingham, WA (2001).
<sup>46</sup>ibid., p. 11.
<sup>47</sup>H.J. Levinson, Principles of Lithography, 2nd ed., p. 247, SPIE Press, Bellingham, WA (2005). <sup>48</sup>J. Chang, A. Abdo, B. Kim, T. Bloomstein, R. Englestad, E. Lovell, W. Beckman, and J. Mitchell, “Thermomechanical distortions of advanced optical reticles during exposure,” Proc. SPIE 3676, 756 767 (1999).
--[p138]-- The net result is a loss of optical contrast in the center of the dark feature. In contrast, in PSMs, the phase shifter (the added transparent or translucent film) shifts light amplitude of the center mask window to 180 deg out of phase.
--[p137]-- Reynolds, “Device yield and reliability by specification of mask defects,” Solid State Technol. 36(7), 65 66, 70, 72, 74, 77 (1993); A. Wong, R. Ferguson, L. Liebermann, S. Mansfield, A. Molless, and M. Nessier, “Lithographic effects of mask critical dimen sion error,” Proc. SPIE 3334, 106 116 (1998); A. Wong, R. Ferguson, and S. Mansfield, “The mask error factor in optical lithography,” IEEE Trans. Semiconductor Manuf. 13(2), 235 242 (2000).
<sup>45</sup>A.K. K.
--[p138]-- BIMs are also often called chromium-on-glass (COG) masks. Borosilicate glass was used in some i-line (365-nm) reticles, but because of excessive absorption in the DUV region of the spectrum, they could not be used in KrF and ArF lithographies at 248-nm and 193-nm wavelengths, respectively.
--[p137]-- Typically, the films of chromium and chromium-containing compounds are sputtered onto the glass substrates to thicknesses between 50 nm and 110 nm.<sup>47</sup> The optical constants of chromium at different lithographic wavelengths are given in Table 13.3.
--[p138]-- PSMs are masks that transmit light consisting of two or more phases. The essence of this type of mask in relation to conventional masks is illustrated in Fig. 13.9. It is well established that light interference occurs during exposure of conventional masks with tight lines and spaces. The amplitude of the light on the wafer blends, resulting in positive intensity across the wafer, which causes some exposure in unintended areas of the resist.
--[p137]-- BIMs have regions that are either transparent or opaque, and usually consist of a coating of a (dark) chromium, a chromiumcontaining compound layer, or a molybdenum-containing layer approximately 80-nm thick on a (clear) glass substrate.<sup>46</sup> Chromium and chromium-containing compounds are the most common opaque materials used for fabricating photomasks.
--[p137]-- A consequence of the high absorption of chromium at the indicated lithographic wavelengths is mask heating during exposure,<sup>48</sup> which causes magnification errors, with dark-field masks being more sensitive to this issue than their bright-field counterparts.
mask technology in deep submicron lithography,” Proc. SPIE 2254, 2 13 (1994); P. Yan and J. Langston, “Mask CD control requirement at 0.18 mm design rules for 19 nm lithography,” Proc. SPIE 3051, 164 169 (1997); J. Wiley and J.
--[p138]-- Table 13.3 Optical characteristics of chromium films at different lithographic wavelengths.<sup>49</sup>
Wavelength (nm) | Refractive index⁵0 | Reflection R from chromium glass interface | Transmission T through a 60 nm film of chromium | $( 1 ~ R ) \times$ $T \times 1 0 0 \%$
436 | 1.79 4.05i | 0.60 | 0.0009 | 0.036
365 | 1.39 3.24i | 0.56 | 0.0012 | 0.055
248 | 0.85 2.01i | 0.47 | 0.0022 | 0.119
193 | 0.84 1.65i | 0.38 | 0.0016 | 0.098
157 | 0.68 1.11i | 0.32 | 0.0048 | 0.310
--[p137]-- 13.2.3.2 Mask types and mask materials
There are two main types of masks, namely, binary intensity masks (BIMs) and phase-shifting masks (PSMs).
--[p138]-- Instead, fused silica, which offers the additional advantage of a lower thermal expansion coefficient, became the standard glass material used in reticles for ArF and KrF exciplex laser lithographies, and even for much longer-wavelength lithographies such as g-line and i-line lithographies. At the 157-nm wavelength, fluorine-doped fused silica is used to improve reticle transparency in F<sub>2</sub> excimer laser lithography.<sup>51</sup> $\mathrm { F } _ { 2 }$
--[p138]-- The four main types of PSMs include the following: (i) attenuated $\mathrm { P S M s } ^ { 5 3 }$ [Fig. 13.10(a)], which are similar to COG masks except that the opaque chromium is replaced by a partially transmitting layer with a 180-deg phase difference with respect to the clear regions: (ii) rim PSMs<sup>54</sup> [Fig.
--[p138]-- Wong, Resolution Enhancement Techniques in Optical Lithography, p. 12, SPIE Press, Bellingham, WA (2001).
<sup>52</sup>M.J. Bowden, “The lithographic process: the physics,” in Introduction to Microlithography, 2nd ed., L.F. Thompson, C.G. Willson, and M.J. Bowden, Eds., pp. 78 79, American Chemical Society, Washington, DC (1994).
<sup>53</sup>B.J. Lin, “The attenuated phase shifting mask,” Solid State Technol. 35(1), 43 47 (1992); T. Terasawa, N. Hasegawa, and H.
--[p139]-- Wakamiya, “Impact of spherical aberrations on printing characteristics of irregularly aligned patterns of alternating phase shift mask,” Jpn. J. Appl. Phys. 38(4A), 1919 1926 (1999); R. Schenker, “Effects of phase shift masks on across field linewidth control,” Proc. SPIE 3679, 18 26 (1999).
<sup>56</sup>K. Toh, G. Dao, R. Singh, and H. Gaw, “Chromeless phase shifted masks: a new approach to phase shifting masks,” Proc. SPIE 1496, 27 53 (1990).
--[p139]-- Electron Dev. 29(12), 1812 1846 (1982); L. Liebermann, I. Graur, W. Leipold, J. Oberschmidt, D. O’Grady, and D. Regaill, “Alternating phase shifted mask for logic gate levels, design and mask manufacturing,” Proc. SPIE 3679, 27 37 (1999); H. Y. Liu, L. Karklin, Y. T. Wang, and Y.C. Pati, “The application of alternating phase shifting masks to 140 nm gate patterning: linewidth control improvements and design optimization,” Proc. SPIE 3236, 328 337 (1998); S. Nakao, A. Nakae, K. Tsujita, and W.
--[p138]-- Fukuda, “Imaging characteristics of multi phase shifting and half tone phase shifting masks,” Jpn. J. Appl. Phys. 30(11B), 2991 2997 (1991).
<sup>54</sup>A. Nitayama, T. Sato, and K. Hashimoto, “New phase shifting mask with self aligned phase shifters for a quarter micron photolithography,” Tech. Digest Int. Electron Dev. Meet., pp. 3.2.1 3.2.4 (1989).
<sup>55</sup>M. Levenson and N. Viswanathan, R. Simpson, “Improving resolution in photolithography with a phase shifting mask,” IEEE Trans.

===== [p249-252] X-Ray and Extreme Ultraviolet Lithographies > 14.6.4 Nonthermal processes used in EUV optics contamination mitigation (19块) =====
--[p250]-- Although there is much empirical evidence that a judicious choice of gas mixtures can have a positive effect on mitigation, overall, very little is known about the detailed mechanism of mitigation via radiation-induced surface chemistry. Other examples of empirical evidence on radiation-induced cleaning or mitigation of EUV contamination are outlined below.
--[p250]-- In particular, the use of oxygen in combination with irradiation has been reported to be effective in removing carbon contamination, both for Ru- and $\mathrm { T i O } _ { 2 ^ { - } }$ capped multilayer films.<sup>128</sup> The repeated use of in-situ $\mathrm { O } _ { 2 }$ and/or EUV radiation cleaning of a carbon-contaminated EUV mirror without mirror degradation has been demonstrated (see Fig.
--[p251]-- Mertens et al.<sup>134</sup> have reported that under identical gas exposure and radiation conditions, a Si-terminated mirror shows oxidation, whereas a (unspecified) capped mirror shows carbon growth, implying that the surface chemistry plays a critical role in determining the nature of the contamination process a particular surface will undergo under EUV exposure conditions.
--[p250]-- Gasser, An Introduction to Chemisorption and Catalysis by Metals, Clarendon Press, Oxford (1985).
<sup>124</sup>M. Malinowski, P. Grunow, C. Steinhaus, M. Clift, and L. Klebanoff, “Use of molecular oxygen to reduce EUV induced carbon contamination of optics,” Proc. SPIE 4343, 347 356 (2001).
<sup>125</sup>S. Graham, C. Steinhaus, M. Clift, and L. Klebanoff, “Radio frequency discharge cleaning of silicon capped Mo/Si multilayer exteme ultraviolet optics,” J. Vac. Sci. Technol.
--[p249]-- As is typical of surface reactions, the reaction rates of the species often do not scale linearly with the partial pressure of a component gas (as observed recently and demonstrated for Ru-capped mirrors<sup>122</sup>); rates of processes involving two or more reactants (e.g., a Langmuir-Hinshelwood reaction) can have an unusual reaction profile, with a maximum at an intermediate pressure.<sup>123</sup>
<sup>118</sup>C. Stampfl and M.
--[p252]-- It has also been reported that EUV optics oxidation during exposure can be suppressed by means of gas mixtures of $_ { \mathrm { H } _ { 2 } \mathrm { O } }$ vapor<sup>135</sup> and carbon-containing gases such as methanol<sup>136</sup> and ethanol.<sup>137</sup> Figure 14.21 shows the effect of using ethanol in combination with Ru-capped multilayers in mitigating the oxidation problem.
--[p249]-- Ertl, “Atomic scale structure and catalytic reactivity of the RuO (110) surface,” Science 287, 1474 1476 (2000); J. Wang, C.Y. Fan, K. Jacobi, and G. Ertl, “The kinetics of CO oxidation on RuO (110): Bridging the pressure gap,” J. Phys. Chem. B 106, 3422 3427 (2002); J. Assmann, D. Crihan, M. Knapp, E. Lundgren, E. Lo¨ffler, M. Muhler, V. Narkhede, H. Over, M. Schmid, A.P. Seitsonen, and P.
--[p249]-- 14.6.4 Nonthermal processes used in EUV optics contamination mitigation
Contamination mitigation strategies based on radiation-induced or nonthermal processes involving electron- and photon-induced chemistry on surfaces have been demonstrated to be reasonably effective in cleaning contaminated EUV optics and extending their lifetime.
--[p249]-- Ertl, “The kinetics of CO oxidation on RuO (110): Bridging the pressure gap,” J. Phys. Chem. B 106, 3422 3427 (2002).
<sup>121</sup>J. Assmann, D. Crihan, M. Knapp, E. Lundgren, E. Lo¨ffler, M. Muhler, V. Narkhede, H. Over, M. Schmid, A.P. Seitsonen, and P. Varga, “Understanding the structural deactivation of ruthenium catalysts on an atomic scale under both oxidizing and reducing conditions,” Angew. Chemie Int. Ed. 44, 917 920 (2005).
--[p250]-- Kinoshita, “Cleaning of extreme ultraviolet lithographic optics and masks using 13.5 nm and 172 nm radiation,” J. Vac. Sci. Technol. B 23, 247 252 (2005).
<sup>128</sup>B.V. Yakshinskiy, M.N. Hedhili, S. Zalkind, M. Chandhok, and Theodore E. Madey, “Radiation induced defect formation and reactivity of model TiO capping layers with MMA: A comparison with Ru,” Proc. SPIE 6921, 692114 (2008).
--[p251]-- With respect to mitigating oxidation, Bajt et al.<sup>132</sup> have reported that oxides, once formed, are difficult to remove, while Nishiyama et al.<sup>133</sup> reported that Ru oxidized by electron cyclotron resonance (ECR) $\mathrm { { O } } _ { 2 }$ plasma can be successfully reduced by exposure to atomic H, raising the hopes for a practical mitigation method.
--[p250]-- It has been reported that carbon deposits on EUV optics can be removed with molecular oxygen,<sup>124</sup> RF-O<sub>2</sub>, RF-H<sub>2</sub>,<sup>125</sup> ozone, and atomic hydrogen.<sup>126</sup> Other methods that have been reported for removing carbon deposits include in situ cleaning using EUV radiation and high oxygen pressure $( 5 \times 1 0 ^ { - 2 } \mathrm { P a } )$ 127
--[p249]-- Scheffler, “Anomalous behavior of Ru for catalytic oxidation: A theoretical study of the satalytic reaction CO þ 1/2O ! CO ,” Phys. Rev Lett. 78, 1500 1503 (1997); H. Over, Y.D. Kim, A.P. Seitsonen, S. Wendt, E. Lundgren, M. Schmid, P. Varga, A. Morgante, and G. Ertl, “Atomic scale structure and catalytic reactivity of the RuO (110) surface,” Science 287, 1474 1476 (2000).
<sup>119</sup>H. Over, Y.D. Kim, A.P. Seitsonen, S. Wendt, E. Lundgren, M. Schmid, P. Varga, A. Morgante, and G.
--[p250]-- 14.20).<sup>130</sup> In addition, the repeated use of cleaning on carbon-contaminated EUV mirrors has been demonstrated to extend optics lifetime.<sup>131</sup>
<sup>122</sup>S. Hill, C. Tarrio, S.E. Grantham, T.B. Lucatorto, T. Madey, I. Ermanoski, S. Bajt, M. Chandhok, P. Yan, O.R. Wood II, S. Wurm, and N.V. Edwards, “EUV testing of multilayer mirrors: critical issues,” Proc. SPIE 6151, 61510F (2006).
<sup>123</sup>R.P.H.
--[p252]-- Furthermore, Hill et al.<sup>138</sup> reported that mitigation of Ru-capped multilayers by carbon-containing species may result from water-induced desorption and/or displacement of carbon compounds from the exposure chamber and other surfaces therein. Atomic hydrogen has been reported to be effective in cleaning Sn as well as carbon contaminants from EUV mirrors.<sup>139</sup>
--[p249]-- As a strategy, the radiation-induced mitigation involves a competition between adsorption, decomposition, reaction (e.g., oxidation of the substrate, or of surface C), and desorption. These are complex processes whose rates depend sensitively on the surface composition (e.g., extent of oxidation, or of C coverage), surface temperature, composition and relative pressures of background gases, and radiation flux.
--[p249]-- Varga, “Understanding the structural deactivation of ruthenium catalysts on an atomic scale under both oxidizing and reducing conditions,” Angew. Chemie Int. Ed. 44, 917 920 (2005).
<sup>120</sup>H. Over, Y.D. Kim, A.P. Seitsonen, S. Wendt, E. Lundgren, M. Schmid, P. Varga, A. Morgante, and G. Ertl, “Atomic scale structure and catalytic reactivity of the RuO (110) surface,” Science 287, 1474 1476 (2000); J. Wang, C.Y. Fan, K. Jacobi, and G.
--[p250]-- Bijkerk, “Multilayer reflectance during exposure to EUV radiation,” Proc. SPIE 4146, 64 71 (2000); H. Oizumi, H. Yamanashi, I. Nishiyama, K. Hashimoto, S. Ohsono, A. Masuda, A. Izumi and H. Matsumura, “Contamination removal from EUV multilayer using atomic hydrogen generated by heated catalyzer,” Proc. SPIE 5751, 1147 1154 (2005).
<sup>127</sup>K. Hammamoto, T. Tanaka, T. Watanabe, N. Sakaya, M. Hosoya, T. Shoki, H. Hada, N. Hishinuma, H. Sugihara, and H.
--[p250]-- B 20(6), 2393 2401 (2002).
<sup>126</sup>S. Graham, C. Steinhaus, M. Clift, and L. Klebanoff, “Radio frequency discharge cleaning of silicon capped Mo/Si multilayer extreme ultraviolet optics,” J. Vac. Sci. Technol. B 20, 2393 2400 (2002); S. Graham, C. Steinhaus, M. Clift, L. Klebanoff and S. Bajt, “Atomic hydrogen cleaning of EUV multilayer optics,” Proc. SPIE 5037, 460 468 (2003); S. Oestreich, R. Llein, F. Scholze, J. Jonkers, E. Louis, A. Yakshin, P. Gorts, G. Ulm, M. Haidl, and F.

===== [p193-193] Chapter 13 Optical Lithography > 13.6.2.4 Normalized image log-slope (4块) =====
--[p193]-- \mathrm { N I L S } = \mathrm { C D } { \frac { d \ln I } { d x } } { \bigg | } _ { I { \mathrm { t h r e s h o l d } } } .\tag{13:30}
$$
The NILS is usually the best single metric for judging the lithographic usefulness of an aerial image.<sup>214</sup>
--[p193]-- \mathrm { I m a g e \ l o g { - } s l o p e } = \frac { 1 } { I _ { \mathrm { t h r e s h o l d } } } \frac { d I } { d x } \bigg | _ { \mathrm { t h r e s h o l d } } = \frac { d \ln I } { d x } \bigg | _ { \mathrm { t h r e s h o l d } } ,\tag{13:29}
$$
where the log-slope is measured at the nominal (desired) line edge position. Multiplying the log-slope by the CD of the feature yields the normalized image log-slope (NILS):
$$
--[p193]-- 13.6.2.4 Normalized image log-slope
The quality of a printed resist image depends on the sharpness of its edges relative to the unexposed surrounding areas. What determines this edge is related to the steepness of the transition from bright (exposed) to dark (unexposed) within the aerial image. The steeper the aerial image intensity transition, the better the edge definition of the resist pattern.
--[p193]-- The steepness of this transition is the slope of the aerial image intensity near the desired resist edge $( d I / d x )$ . Dividing the slope of the aerial image intensity at the resist edge by the intensity associated with the edge (threshold) normalizes the effect of the exposure dose. The result is called the image log-slope, which is proportional to the dose sensitivity at the edge position:<sup>213</sup>
$$

===== [p355-355] Advanced Resist Processing and Resist Resolution Limit Issues > C (12块) =====
--[p355]-- contrast, 184, 673   
contrast enhancement layers, 556   
controllers, 138   
conversion efficiency, 719   
cooperativity length, 480   
coordination cationic polymerization,   
365   
coordination compounds, 129   
copper, electroplating of, 787   
copper arsenite, 104   
copper ferrocyanide, 122   
copper interconnect, 784   
copper interconnect wiring formation,   
773   
copper metallization, 143   
copper seed layer, 787   
copper sulfate (CuSO ), 787   
Coriolis force, 470
--[p355]-- carbon deposition on EUV optic,   
721–725   
carbon dioxide, 102   
carbon growth on EUV optic, 722   
carbon tetrafluoride, 546   
carbon-carbon bond length, 830   
carbonium ion, 343   
carborundum grit, 452   
carbo-t-butoxy norbornene (CBN), 367   
CARL (chemical amplification of resist   
lines), 799, 804   
Carl Zeiss Foundation, 92   
Carruther’s equation, 272   
case II diffusion, 512   
casein, 104, 209   
casting solvents, 181   
castor oil, 194   
catadioptric systems, 163
--[p355]-- charged particle lithography, 741   
charging, 745   
charging effect, 224   
chēmeia, 98   
chemical amplification, 335–336   
chemical amplification of resist lines   
(CARL), 799, 804   
chemical amplification resist   
acetal-protected, 381–383   
based on Claisen rearrangement,   
385–386   
chemical amplification resist (cont.)   
— based on depolymerization, 387–389   
chemical contrast, 826   
chemical development, 506–507   
chemical effects of light, 33, 58–61
--[p355]-- chlorine, 61, 103   
chlorobenzene, 184   
chlorofluorocarbons (CFCs), 186, 422   
chloroform, 190   
chloromethyltriazine, 240   
chromatic aberrations, 86, 163, 752   
chrome on a glass mask, 558   
chromeless masks, 165   
chromeless phase-shifting masks   
(PSMs), 622–623   
chromic acid, 190   
chromium (Cr), 119, 367   
chromium (III) ions, 208   
chromium oxide, 645   
chromium-on-glass (COG) masks, 621   
chromospheres, 72   
cinnamic acid, 202   
citric acid, 104
--[p355]-- C
cache memories, 156   
Caesalpiniaceae, 289   
cage effect, 343   
calcination, early theories of, 99–100   
calcinations, 97   
calcium carbonate, 454   
calcium fluoride (CaF ), 7, 163   
calcogenide glass, 227   
calixerenes, 241   
C-alkylation, 240, 245   
camera lucida, 10   
camera obscura, 10   
camphor, 118   
camphor sulfonic acid, 503   
canola oil, 194   
capacitors, 147, 767   
capillary pressure, 533   
capping layer, 713   
carbenes, 218, 296–297   
carbohydrates, 133
--[p355]-- — radiation-induced, 200   
cross-linking yield G , 413   
crown glass, 86, 90   
crystallinity, degree of, 477   
crystallization, 97   
crystal-originated pits (COPs), 474   
cut mask, 811   
cyclohexanone, 184, 185, 187   
cyclopentadiene, 367   
cyclopolymerization, 387
--[p355]-- on certain salts, 55   
chemical equivalents, 109   
chemical etching, 546   
chemical mechanical polishing (CMP),   
151, 772   
chemical printing [chemische   
druckerey], 15   
chemical reactions, laws of, 110–111   
chemical transformations, 5   
chemical vapor deposition (CVD), 432,   
772   
chemical-based shrink techniques, 799   
chemically amplified resists, 226   
chemische druckerey [chemical   
printing], 15   
chemistry, 4   
post-Lavoisian evolution of, 109–110
--[p355]-- corn oil, 194   
corrosion,   
lithographic mask degradation due   
to, 124   
corrosion inhibitors, 194   
cottonseed oil, 194   
coulombic interactions, 396   
cresols, 288   
critical dimension (CD), 160, 463   
critical dimension (CD) uniformity,   
674, 677   
critical deprotonation model, 518   
critical ionization model, 518   
critical modulation transfer function,   
675   
critical wave number, 475   
Crookes tube, 92   
cross-linking, 411   
cross-linking reactions, 5
--[p355]-- catalyzed oxidation of sulfur dioxide,   
642   
cathode, 788   
cathode ray, 61–63   
cathode ray tube, 61–62   
cationic polymerization, 208, 350   
coordination, 365   
cationic ring-opening polymerization,   
257   
Catoptrica, Euclid, 34   
catoptrics, early studies in, 34   
ceiling temperature T , 387, 390   
cell algorithm, 553   
cell projection lithography, 752   
cellosolve acetate, 187   
centrifugal force, 468–469   
ceric ammonium nitrate, 626   
chain scission mechanism, 324
--[p355]-- Claisen rearrangement, 286   
cleaners, 142   
clear-field mask, 620   
CMOS (complimentary metal-oxide   
semiconductor), 149, 463–464   
CO laser, 717   
coal gas, 102   
coat-process-induced defects, 688   
cobalt (Co), 782   
cobalt silicide (CoSi ), 782   
coconut oil, 194   
coherence length, 614   
coherent illumination, 672   
cold-set inks, 458   
collector, 768   
colligative properties, 133   
colloids, naturally occurring, 145   
collophonium, 288   
color center formation, 655
--[p355]-- colors of the rainbow, 39   
combustion, early theories of, 99–100,   
106   
compaction, 652   
complex refractive index, 424   
complimentary metal-oxide   
semiconductor (CMOS), 149, 463–   
464   
compound microscope, 86   
compounds, 5, 113   
coordination, 129   
molecular, 130   
computer, general-purpose, 154   
computer clock speeds, 154   
condensation/intermolecular   
dehydration, 208, 224   
condenser lens, 557   
conductive electron-beam resists, 224   
conductive paste, 142
--[p355]-- conductivity, 53   
electrical, 124   
specific, κ, 123   
conductivity equivalent, 123   
confinement effects in resists, 829–830   
conjoining forces, 474   
conjoining pressure, 473   
conservation of energy, law of, 121   
conservation of mass, 108   
contact aligners, 659   
contact formation process, 773   
contact printing, 160, 658   
theoretical resolution of, 160   
contacts, 463, 782   
contamination mitigation strategies,   
730–737   
contamination processes, 721–728

===== [p163-164] Chapter 13 Optical Lithography > 13.3.5.1 Mechanism of lithographic mask chrome structure oxidation (10块) =====
--[p164]-- The differences in the chrome oxide growth rate between the chrome features located in the center of the mask relative to those at the edge are related to the differences in the availability of chromium ions from the surrounding features in the areas in question. The spaces surrounding the features at the center have a higher amount of available sources of chromium ions than comparable features at the edge.
--[p164]-- Once released from the sources of the chromium, the chromium ions migrate and settle on the available surfaces where they form seed nuclei, which are then oxidized by oxygen. The overall growth rate of the formed oxide is determined by the slow migration of the chromium cation through the oxide and nitride layers.
--[p163]-- Under the influence of the electric field, the $\mathrm { C r } ^ { + n }$ ions migrate out from the chrome structure lattices via grain boundaries and dislocation sites. Water vapor and molecular oxygen may in turn be dissociated by the 6.4-eV photons under exposure conditions to hydroxyl radicals (OH<sup>2</sup>) (Reaction [13.42]) and atomic oxygen (O) species (Reaction [13.43]), which diffuse inward toward the chrome structures through the same grain boundaries and dislocation sites.
--[p163]-- The whole process is perhaps initiated in a photoelectric effect under exposure conditions, in which the 6.4-eV photons eject photoelectrons (-1 eV) from chrome nitride (Reaction [13.40]) and chrome oxide (Reaction [13.41]) surfaces, oxidizing them into higher oxidation states $( \mathbf { C r } ^ { + n }$ or perhaps $\mathrm { C r } ^ { + 6 } )$ .
--[p163]-- <sup>122</sup>A. Tchicioulaeva, A. Holfeld, M. Arend, and E. Foca, “ACLV degradation: root cause analysis and effective monitoring strategy,” Proc. SPIE 7028, 702816 (2008). <sup>123</sup>ibid.
<sup>124</sup>A. Swertka, A Guide to the Elements, 2nd ed., pp. 85 86, Oxford University Press, Oxford (2002). <sup>125</sup>ibid.
The relevant elementary reactions occurring at each location on each film surface interface are outlined as follows:
$$
--[p164]-- It should be noted that ${ \mathrm { C r } } ^ { n + }$ ions, perhaps generated from the interaction of ArF photons and $\mathrm { C r } _ { x } \mathrm { O } _ { z }$ or with $\mathrm { C r } _ { x } \mathrm { N } _ { y }$ film and the displacement of nitrogen by oxygen, are mobile and can migrate from the films at the feature edge to the $\mathrm { S i O } _ { 2 }$ layer, where they can get oxidized into $\mathrm { C r } _ { x } \mathrm { O } _ { z } ,$ causing the footing or residues that are observed on the mask structures. Repeated cycles of this reaction over time will lead to the growth of the chromium oxide residues and footings seen in line and via structures of masks.
--[p164]-- 4 \mathrm { e V } ) \ \longrightarrow \ \mathrm { H } ^ { + } + \mathrm { O H } \ ,\tag{½13:42}
$$
$$
\mathrm { O } _ { 2 } + { h } \mathrm { \nu } ( 6 . 4 \mathrm { e V } ) \ \longrightarrow \ 2 \mathrm { O } ( ^ { 3 } \mathrm { P } ) ,\tag{½13:43}
$$
$$
\mathrm { x C r } ^ { + n } + \mathrm { z O ( ^ { 3 } P ) } \longrightarrow \mathrm { C r } _ { x } \mathrm { O } _ { z } ,\tag{½13:44}
$$
$$
\mathrm { x C r } ^ { + n } + \mathrm { z O H } ~ \longrightarrow ~ \mathrm { C r } _ { x } \mathrm { O } _ { z } .\tag{½13:45}
$$
--[p163]-- 13.3.5.1 Mechanism of lithographic mask chrome structure oxidation
The chromium oxide footing seen between the line chrome structures and $\mathrm { S i O } _ { 2 }$ surface on gate masks and on the $\mathrm { S i O } _ { 2 }$ surface at the bottom of vias with chromium sidewalls (see Fig. 13.16) are $\mathrm { C r } _ { x } \mathrm { O } _ { z }$ scale growths arising from the oxidation of the Cr and $\mathrm { C r } _ { x } \mathrm { N } _ { y }$ sidewall of these features.
--[p163]-- On meeting, the $\mathrm { C r } ^ { + n }$ species O and OH species react to form the $\mathrm { C r } _ { x } \mathrm { O } _ { y }$ scale growths (Reactions [13.44] and [13.45]). The source of the electric field could be from electrostatic discharge processes. The sources of the oxygen and hydroxyl radicals are molecular oxygen and water vapor, respectively, in the compressed dry air of the exposure tool. Molecular oxygen dissociation can also be catalyzed by the pure Cr surface.
--[p164]-- \begin{array} { r } { \mathrm { C r } _ { x } \mathrm { N } _ { y } ( \mathrm { s } ) + h \nu ( 6 . 4 \mathrm { e V } ) \longrightarrow x \mathrm { C r } ^ { + n } + e + \mathrm { y N } _ { 2 } , } \end{array}\tag{½13:40}
$$
$$
\mathrm { C r } _ { x } \mathrm { O } _ { z } ( \mathrm { s } ) + h \nu ( 6 . 4 \mathrm { e V } ) \longrightarrow x \mathrm { C r } ^ { + n } + e + \mathrm { z O } ,\tag{½13:41}
$$
$$
\mathrm { H } _ { 2 } \mathrm { O } + h \nu ( 6 .

===== [p74-74] 12.3.3 Prebake (1块) =====
--[p74]-- 12.3.3 Prebake
The thermal decomposition of the resist photoactive compound or radiation  
sensitive components during prebake is modeled using first-order kinetics; this   
often results in a change in the resist’s optical properties, mostly the Dill A and 23   
B parameters.

===== [p82-82] 12.6.1.1 Zero-order scalar model (5块) =====
--[p82]-- The normal incidence assumption here is valid for low-NA lithographic lenses because at the air-resist interface, the plane wave is refracted toward the optical axis and propagates into the resist at nearnormal angles.<sup>53</sup>
This model embodies the assumption that the actual intensity within the resist film $I ( x , z )$ can be approximated by
$$
I ( x , z ) \approx I _ { i } ( x ) I _ { \mathrm { s } } ( z ) .\tag{12:9}
$$
--[p82]-- They are not valid, however, for situations where the aerial image changes as it propagates through the resist (i.e., defocuses) or when the light entering the resist is at moderate to large angles of incidence.<sup>56</sup>
--[p82]-- 12.6.1.1 Zero-order scalar model
--[p82]-- Originally proposed by Dill,<sup>50</sup> and adapted into SAMPLE<sup>51</sup> and the 1985 version of PROLITH,<sup>52</sup> the zero-order scalar model involves two main calculations: (i) calculation of aerial image intensity $I _ { i } ( x )$ as if it were projected into air (x being along the surface of the wafer and perpendicular to the propagation direction of the image) and (ii) calculation of the standing wave intensity $I _ { s } ( z )$ assuming a plane wave of light at normal incidence on the photoresist-coated wafer (with z defined to be zero at the top of the resist and positive going into the resist—see the section on standing waves below for the appropriate expression for the standing wave intensity under normal incidence condition).
--[p82]-- This is referred to as the separability assumption in that the aerial image and the standing wave can be calculated independently and then multiplied together to yield the total intensity within the resist. 55
As stated above, these approximations are valid for low-NA systems, as well as for thin photoresists.

===== [p142-142] Chapter 13 Optical Lithography > 13.2.3.3.3 Laser writers (7块) =====
--[p142]-- 13.2.3.3.3 Laser writers
As their name implies, laser writers use laser beams that are scanned in a raster fashion to write masks. There are two popular designs for mask laser writers; one is based on the ALTA systems<sup>66</sup> produced by Etec Systems, and the other is based on the Sigma systems produced by Micronic Laser Systems AB.
--[p142]-- After conditioning by the illuminator optics, the light is reflected from a beam splitter onto a spatial light modulator (SLM), which is an array of ${ 1 0 } ^ { 6 }$ mirrors, each of which is 16 mm  16 mm in size. The mirrors are deflected to produce the desired pattern on the reticle substrate in a manner that is programmable.<sup>69</sup>
In general, laser writers offer some unique advantages.
--[p142]-- With multiple laser beams (up to 32 in some systems), these systems are capable of high throughput and are therefore considerably faster than their electron-beam-writer counterparts. They are also more accurate than electron-beam writers because they are more stable, a consequence of the facts that electrons are very sensitive to magnetic fields and also tend to scatter.
--[p142]-- An argon ion laser operating at a wavelength of 364 nm, and the second-harmonic generation of the 514-nm Ar laser line, which produces DUV radiation at 257-nm wavelength,<sup>67</sup> are good examples of lasers used in the ALTA type of mask writers. The laser radiations from the above sources are passed through conditioning optics and a laser-interferometrically controlled stage.
--[p142]-- The very small effective address unit is useful for fine adjustment of line widths on the mask, which makes it easier to implement optical proximity correction schemes in these masks than in masks produced from other mask writers. Furthermore, laser writers operating at 364-nm and
<sup>65</sup>“Microlithography & mask making,” VLSI Research Inc., Report (1992).
<sup>66</sup>H.C. Hamaker and P.D. Buck, “Performance of a new high NA scanned laser mask lithography system,” Proc.
--[p142]-- SPIE 3236, 42 54 (1997).
<sup>67</sup>P.C. Allen, “Laser pattern generation technology below 25 mm,” Proc. SPIE 3334, 460 468 (1998).
<sup>68</sup>H.J. Levinson, Principles of Lithography, 2nd ed., p. 258, SPIE Press, Bellingham, WA (2005). <sup>69</sup>ibid., p. 259.
257-nm wavelengths make use of well-characterized optical resists used in wafer patterning.<sup>70</sup> They are also less expensive. A major limitation of laser writers is their lower resolution than electron-beam writers.
--[p142]-- An alignment system that enables the overlay of second patterns to preexisting patterns on the mask is also present in the advanced versions of the ALTA writers.<sup>68</sup>
In laser writers from Micronic Laser Systems AB, patterning is done with the aid of micromirror arrays. The radiation is produced from KrF excimer lasers.

===== [p282-287] Lithography in Integrated Circuit Device Fabrication > 16.1 Introduction (31块) =====
--[p287]-- Lithography in general includes the overall process of mask fabrication as well as the process of transferring patterns from the mask to the surface of the wafer. The lithographic process is very critical to the production of ICs, so much so that the number of lithographic masking steps is often used as a measure of complexity when comparing fabrication processes.<sup>18</sup> Dry etch processing is used to open the windows of the areas defined by lithography into the underlying layers.
--[p284]-- While the BJT requires input current at the base to turn on, the FET turns on as a result of an electric field created when an input voltage is applied to the gate, hence the name field-effect transistor. BJTs are primarily used in radios, tape recorders, automotive electronics, aircraft control systems, biomedical instrumentation, robotics, and wherever there is a need for high-power control.
--[p286]-- <sup>12</sup>Tape out is the final stage of the IC design cycle, where the description of the IC device’s design is sent to the fabrication facility to be manufactured. The root of the term dates back to the early era of PCB design, when an enlarged (to improve precision) drawing of the PCB was manually “taped out” of tape and adhesive covered PCB footprints on sheets of polyethylene terephthalate film.
--[p287]-- The structures are fabricated layer by layer through the repeated application of a number of basic processing steps that involve epitaxy, oxidation, lithography, etching, diffusion, evaporation or sputtering, ion implantation, CVD, chemical mechanical polishing, etc.<sup>14</sup>
The oxidation process involves heating the silicon wafer to a temperature of 1000–1200ºC in the presence of oxygen to form silicon dioxide. Metal films are deposited by means of sputtering.
