Repository: NARUTOBEST/semiconductor-knowledge-qa

# heldout 泛化集出题管线(v2,2026-10-01)

与 `pipeline/dev/` 平行、互不混放的 heldout 侧出题管线。
总协议见 `../protocol_v2.md`(v2:取消 source 隔离红线,全库遴选文档)。

## 本目录内容
| 文件 | 用途 |
|---|---|
| `fetch_material.py` | 从 Qdrant(16333 转发)抓取本 track 8 篇文档的真实 chunk 原文 |
| `draft_material/` | 8 篇素材 txt + 草稿 json(每篇 25 题,含 evidence 逐字摘录) |
| `build_datasets_heldout.py` | 草稿 -> `eval/qa_sets/v2_20261001/heldout_200.json` + 校验报告 |
| `_extract_result.py` | 出题 agent 结果恢复(从会话 transcript) |
| `_verify_acceptance.py` | evidence 溯源覆盖率校验(自动发现本目录全部草稿) |
| `_prompt_template.txt` | 出题 agent 提示词模板 |
| `acceptance_report.json` / `_acceptance_failures.txt` | AI 验收记录(heldout 侧) |
| `verify_log.md` | 人工核对清单(heldout 200) |

File: eval/pipeline/heldout/draft_material/11_Chemistry_Lithography.txt (part 43 of 53)
luminiferous ether, 43, 50   
lumped parameter model, 590   
Lyman series, 77

===== [p371-371] Advanced Resist Processing and Resist Resolution Limit Issues > S (12块) =====
--[p371]-- spectral bandwidth, 609   
spectral sensitization, 203, 406   
spectroscopic ellipsometry, 477   
spherical aberration, 36   
spherical wavefront, 561   
spin coating, 468   
spin-forbidden plane vibrations, 396   
spinodal decomposition, 474   
SPLAT, 554   
s-polarization, 569   
spray coating, 468   
sputtering, 546, 772   
stabilizers, 182   
stamping, 165   
standing-wave effects, 166   
standing-wave models, 566–570   
standing waves, 419, 556   
reduction of, 557   
starch, 209
--[p371]-- sublimation, 97, 428   
subsidiary quantum number l, 131   
substitution, theory of, 117   
substrate preparation, 5   
substrate priming, 466   
sugars, 118   
sulfinic acids, 341   
sulfonal ester of cumylphenol, 293   
sulfone/novolak system (SNS) resists,   
334   
sulfonic acid, 190, 341   
sulfonic acid chloride, 292   
sulfonium salts, 275   
sulforane, 191   
sulfur, 119   
sulfuric acid, 190   
sunflower oil, 194   
supercritical (SC) carbon dioxide (CO ),   
247, 536
--[p371]-- stochastic scattering, 743   
Stockmayer’s rule, 255   
stoicheia [elements], 95   
stone lithography, 451   
stone plate lithography, 137   
stone printing [steindruck], 13   
stone wall model, 518   
storage cell, 436   
storage stability, 184   
STORM, 554   
stress-induced birefringence, 652   
string algorithm, 553   
strippers, 181   
stripping issues, 438, 548–549   
strutted mask, 754   
styrylpyridine, 206   
styrylpyridinium, 208   
styrylquinolinium, 208   
SU8™, 277
--[p371]-- shallow trench isolation process, 773   
shaped beam, 749   
shear rate, 469   
shear stress, 469   
sheet-fed system, 457   
shelf life, 212   
shellac, 145, 209   
short-wavelength imaging, 797   
shot noise, 758, 828   
shot noise limit, 828   
sidewall erosion, 803   
sidewall formation, 803   
sidewall spacer formation process, 773   
sighting tubes, 36   
silane (SiH<sub>4</sub>) gas, 778   
silane-coupling agent, 466   
silanol, 465   
silanol polymers, 184
--[p371]-- solubility parameter, 356   
solution, 97   
solution pressure, 124   
solutions, theory of, 122–123   
solvation, 507   
solvent, 181   
sorting, 773   
sound wave, 49   
source, 768   
source/drain (S/D) implant process, 773   
soy oil, 194   
space velocity, 470   
space-charge effects, 169, 753   
spark discharge plates, 141   
spatial coherence, 613   
spatial filtering, 93   
spatial frequencies, 558   
specific conductivity κ, 123   
specific heats, 102   
speckles, 613
--[p371]-- self-developed images, 387   
self-propagating chain reaction, 272   
semiconductor lithography, 3, 157–160   
semipermeable membrane, 122   
Senefelder, Alois, 11   
sensitivity, 184, 577   
sensitization   
direct and indirect, 416   
spectral, 406   
triplet, 407   
sensitization by electron transfer,   
408–409   
sensitization by energy transfer,   
407–408   
sensitizer, 181, 182   
separability assumption, 564   
shadow mask proximity printing, 752
--[p371]-- projection electron-beam lithography   
(SCALPEL), 752   
Schiemann reaction, 274–275   
Schrödinger equation, 130   
Schumann-Runge band, 614–615, 630   
scintillation counting, 356   
scission yield, determination of, 412   
screen printing, 144   
scumming, 420   
secondary structure model, 518   
second-harmonic generation, 625   
second-harmonic generators, 94   
selenium, 119   
self-aligned double patterning, 813   
self-aligned gate process, 151   
self-assembled monolayer (SAM), 171
--[p371]-- singlet oxygen, 636   
singlet S , 395   
singlet-triplet splitting, 408   
Snell’s law, 37   
sodium ammonium racemate, 119   
sodium fluoride, 649   
sodium metasilicate, 504   
soft bake, 485   
soft lithography, 165, 170–171   
soft x rays, 170   
soft x-ray lithography, 703   
softening point, 212   
solar cell, 149   
solar spectrum, 74   
solder mask, 283   
solid state electronics, 146   
solid state photodimerization, 202   
solid-film resists, 145   
solubility, 184
--[p371]-- silicon dioxide (SiO ), 464   
silicon fluoride (SiF ), 103   
silicon nitride (Si N ), 776   
silicon oxynitride, 186, 431   
siloxane, 394, 796   
siloxycarbenes, 218   
silsesquioxanes, 245   
silver halide plates, 141   
silver metal, 227   
silver nitrate, darkening of, 55   
silylating agents, 794   
liquid and vapor phase, 393   
silylation processes, 795   
SiN, 787   
single-electron memory cell (SEMC),   
150   
single-exposure techniques, 797   
single-layer resist (SLR), 360
--[p371]-- S
safflower oil, 194   
salt, 113–114, 188   
SAMPLE, 553   
sapphire, 649   
Sauerbrey equation, 510   
scalar diffraction theory, 556   
SCALPEL (scattering with angular   
limitation projection electron-beam   
lithography), 752   
SCALPEL mask, 754   
scandium, 126   
scanner-generated defects, 698   
scanning probe lithography, 165   
scanning strategies, 751   
scanning tunneling microscopy (STM),   
165, 173   
scattering processes, 743   
scattering with angular limitation
--[p371]-- state-mixing effects, 396   
statistical mechanics, 65   
statistical theory of heat, 65   
statistical thermodynamics, 64   
steady state approximation, 270–271   
steam lithographic press, 16   
steindruck [stone printing], 13   
stencil masks, 752   
step-and-flash imprint lithography, 172   
step-and-repeat systems, 691   
step-and-scan systems, 164, 619   
step-and-scan tools, 661   
steppers, 661   
stereochemistry, 119   
stereolithography, 176   
stochastic blur, 766
--[p371]-- superposition principle, 823   
surface contamination, 720   
surface dynamics, 473   
surface energy, 467   
surface inhibition effects, 593   
surface inhibition function, 553   
surface tension, 467   
surfactants, 182   
sweet PAG, 379   
swelling, 507, 696   
swing amplitude S, 420   
swing curve effects, 420   
switching delay, 155, 156   
synchrotron sources, 705–706   
synchrotron storage ring, 705
Syrian asphalt, 182

===== [p343-343] Advanced Resist Processing and Resist Resolution Limit Issues > 17.4.2.3 Shot noise (8块) =====
--[p343]-- 17.28) as
$$
\mathrm { L E R } \propto \mathrm { s h o t n o i s e } \propto { \frac { \sigma _ { N } } { N } } \propto { \frac { 1 } { \sqrt { \mathsf { d o s e } } } } .\tag{17:5}
$$
--[p343]-- Given the inherent statistical nature of the discrete processes (such as photon absorption, secondary electron generation, PAG excitation, acid-quencher annihilation, deprotection, etc.) involved in advanced resist imaging, say, with EUV lithography, a credible concern has been reported that resists may reach a “shot noise limit” whereby low doses of high-energy EUV photons may cause the number of photons to fall to such low levels that the statistical variations inevitably will cause the LER to increase beyond an acceptable limit.<sup>62</sup> This acceptable limit is referred to as the shot noise limit, and it is defined as the limit imposed by the statistical probability of underexposing a pixel.<sup>63</sup>
--[p343]-- Hutchinson, “Shot noise impact on resist roughness in EUV lithography,” Proc. SPIE 3331, 531 (1998); S.C. O’Brien and M.E. Mason, Proc. SPIE 4346, 534 (2001).
<sup>63</sup>A.R. Neureruther and C.G. Willson, “Reduction in x ray lithography shot noise exposure limit by dissolution phenomena,” J. Vac. Sci. Technol. B 6(1), 167 (1988). <sup>64</sup>ibid.
<sup>65</sup>W. Lawrence, “Spatial frequency analysis of line edge roughness in nine chemically related photo resists,” Proc.
--[p343]-- SPIE 5039, 713 724 (2003); T. Azuma, K. Chiba, M. Imbeppu, D. Kawamura, and Y. Ohnishi, “Line edge roughness of chemically amplified resists,” Proc. SPIE 3999, 264 269 (2000); A.R. Pawloski, A. Acheta, I. Lalovic, B.M. LaFontaine, and H.J. Levinson, “Characterization of line edge roughness in photoresist using an image fading technique,” Proc. SPIE 5376, 414 425 (2004); M.I. Sanchez, W.D. Hinsberg, F.A. Houle, J.A. Hoffnagle, H. Ito, and C.
--[p343]-- In other words, the LER decreases as the dose increases.<sup>64</sup> Also, the LER has been determined to exhibit a reciprocal relationship with contrast and image log-slope; i.e., a higher contrast image or an image with higher image log-slope has a lower LER<sup>65</sup> and is also less sensitive to shot noise.<sup>66</sup>
<sup>62</sup>A.R. Neureruther and C.G. Willson, J. Vac. Sci. Technol. B 6(1), 167 (1988); J.M.
--[p343]-- For a Poisson process such as photon absorption, the statistical variation in the number of absorbed photons $\mathbf { { \sigma } } _ { \mathbf { { 0 } } _ { N } }$ is equal to the square root of the number of absorbed photons, N, and is expressed as
$$
\begin{array} { r } { { \bf { \sigma } } _ { N } = \sqrt { N } . } \end{array}\tag{17:4}
$$
The relative dose variation $\frac { \sigma _ { N } } { N }$ is proportional to the shot noise and has been determined to scale with the LER (see Fig.
--[p343]-- Nguyen, “Aerial image contrast using interferometric lithography: effect on line edge roughness,” Proc. SPIE 3678, 160 171 (1999).
<sup>66</sup>P.M. Dentinger, L.L. Hunter, D.J. O’Connell, S. Gunn, D. Goods, T.H. Fedynyshyn, R.B. Goodman, and D.K. Astolfi, “Photospeed considerations for extreme ultraviolet lithography
--[p343]-- 17.4.2.3 Shot noise

===== [p266-268] Chapter 15 Charged Particle Lithography > 15.4 Electron Projection Lithography (11块) =====
--[p266]-- The EPL systems can be classified into four broad categories, namely, photocathode projection lithography,<sup>49</sup> proximity projection lithography (or shadow mask proximity printing),<sup>50</sup> cell projection lithography,<sup>51</sup> and scattering with angular limitation projection electron-beam lithography (SCALPEL).<sup>52</sup> The first three of these techniques use stencil masks; some use very small fields (-5 mm  5 mm), while others use considerably larger fields of the order of a few millimeters.<sup>53</sup> A stencil mask consists of a thin (but opaque) membrane through which holes are etched to provide regions of the mask through which electrons can pass.
--[p267]-- Sakamoto, A. Yamada, and K. Kawashima, “Electron beam block exposure,” Jpn. J. Appl. Phys. 30(11B), 3098 3102 (1991).
<sup>55</sup>M.J. Bowden, “The lithographic process: the physics,” in Introduction to Microlithography, L.F. Thompson, C.G. Willson, and M.J. Bowden, Eds., p. 119, American Chemical Society, Washington, DC (1994).
Cell projection lithography<sup>57</sup> incorporates elements of image projection into the variable-shaped beam approach.
--[p266]-- 15.4 Electron Projection Lithography
In order to address the low throughput issues of electron-beam direct-write lithography, without multiple columns and the attendant complexity, electron projection lithography (EPL) involving masks was developed.
--[p267]-- Handy, “An electron imaging system for the fabrication of integrated circuits,” Solid State Electron. 52, 841 (1969).
<sup>50</sup>H. Bohlen, J. Greschmer, W. Kulcke, P. Nehmiz, W. Zapka, U. Behringer, W. Haug, and J. Keyser, “Electron beam proximity printing: step and scan technique for future small groundrule lithography,” Proc. Microcircuit Eng., Vol. 84, A. Heuberger and H. Beneking, Eds., p. 265, Academic Press, Orlando (1985).
<sup>51</sup>Y. Nakayama, S. Okazaki, N. Saitou, and H.
--[p266]-- The small-field techniques have limited applicability in the fabrication of IC circuits because of their small fields; some have nevertheless found use in some niche applications. In particular, in certain applications such as patterning the repetitive core cells of memories, the cell projection system has been used to make prototype high-bit-count DRAMS.<sup>54</sup> The SCALPEL technology uses much larger masks of the order of a few square millimeters that are made of membranes.
--[p267]-- The shadow mask proximity printing technique projects the shadow image of the transmission mask onto a resist-coated wafer by scanning a 1-mm-diameter collimated electron beam across the mask, which is separated from the substrate by a gap of about 500 mm. It uses a 2-mm-thick stencil mask, configured in the form of two complimentary masks that are required to facilitate the exposure of ring-shaped structures.
--[p267]-- The substrate is mounted on a laser-interferometer-controlled x-y stage, which makes possible the stitching of complementary masks and step-and-repeat
<sup>49</sup>J.P. Scott, “Photocathodes for use in an electron image projector,” J. Appl. Phys. 46, 661 (1975); I. Mori, K. Sugihara, C. Itoh, M. Tabata, and T. Schinozaki, “An electron beam image projection system with automatic wafer handling,” Microelectron. Eng. 3, 69 (1985); T.W. O’Keefe, J. Vine, and R.M.
--[p266]-- In the following section, we briefly review the main attributes of each of these systems.
<sup>46</sup>ibid., p. 117.
<sup>47</sup>H.C. Pfeiffer, T.R. Groves, and T.H. Newman, “High throughput, high resolution electron beam lithography,” IBM J. Res. Dev. 32(4), 494 (1988).
<sup>48</sup>ibid.
The 1:1 photocathode projection scheme uses UV radiation to irradiate a CsI photocathode, which is masked by a thin metal pattern.
--[p268]-- Here, the shaped beam is created by an aperture, formed from single-crystal silicon, containing various shapes coinciding with the array of each unit cell of an integrated circuit device pattern such as the repetitive core cells of memory chips.<sup>58</sup>
--[p267]-- Photoelectrons are ejected from the cathode and accelerated to the wafer, which acts as the anode. A uniform magnetic field is used to focus the electrons at the wafer. Chromatic aberrations tend to limit resolution in these systems. Other problems that have been identified to hamper this technique include issues such as the uniformity of the electric and magnetic fields, substrate flatness requirements, and poor cathode life.<sup>55</sup>
--[p267]-- Wakabayashi, “Electron beam cell projection lithogra phy: A new high throughput electron beam direct writing technology using a specially tailored Si aperture,” J. Vac. Sci. Technol. B 8(6), 1836 (1990).
<sup>52</sup>S.D. Berger and J.M. Gibson, “New approach to projection electron lithography with demonstrated 0.1 mm linewidth,” Appl. Phys. Lett. 57, 153 (1990).
<sup>53</sup>H.J. Levinson, Principles of Lithography, 2nd ed., p. 395, SPIE Press, Bellingham, WA (2005).
<sup>54</sup>H. Yasuda, K.

===== [p83-83] 12.6.2 Full scalar and vector models (4块) =====
--[p83]-- Implicit in the scalar approximation is the assumption that the electric field vectors are always parallel and will always give complete interference, which is not the case for electric fields that are at right angles to each other or for plane waves at large angles of incidence to the wafer. 61
<sup>59</sup>H.J. Levinson and W.H. Arnold, “Focus: the critical parameter for submicron lithography,” J. Vac. Sci. Technol. B 5, 21 34; 293 298 (1987); C.A.
--[p83]-- 12.6.2 Full scalar and vector models
In the full scalar model, the full light intensity inside the resist is calculated, subject to the standard scalar approximation, involving the requirement that the three components of the electric field vector be treated separately as scalar quantities, with each scalar electric field component satisfying the wave equation.
--[p83]-- Mack, “Optical lithography modeling,” in Micro lithography: Science and Technology, J.R. Sheats and B.W. Smith, Eds., pp. 120 121, Marcel Dekker, New York (1998).
<sup>60</sup>ibid., pp. 121 122.
For the full vector model, the complete solution of Maxwell’s equations is used, while accounting for the vector directions is required.<sup>62</sup> This model is valid for all angles and numerical apertures.
--[p83]-- In addition, when two fields of light (for example, two plane waves) are added together, the scalar approximation dictates that the sum of the field would simply be the sum of the scalar amplitudes of the two fields.

===== [p130-130] Chapter 13 Optical Lithography > (i) Spatial coherence (4块) =====
--[p130 [表]]-- The value of contrast in a speckle pattern is given by $1 / { \sqrt { N } } ,$ where N is the number of independent, spatially coherent wavefronts, or modes, used to illuminate the object. For exciplex and excimer laser illumination, N may have a value of several thousands or even hundreds of thousands, resulting in an interference pattern with effectively zero contrast; in other words, an exposure free of speckle.<sup>21</sup>
--[p130]-- (i) Spatial coherence
Exciplex and excimer lasers have very poor spatial coherence and therefore do not produce speckles in lithography. Speckles are the random interference patterns that result when, on illumination of an object with a spatially coherent wavefront, any scattering at an optical surface causes different parts of the wavefront to interfere with each other constructively and destructively. They appear as intense image noise.
--[p130]-- Willson, and B.J. Lin, “Ultrafast high resolution contact lithography with excimer lasers,” IBM J. Res. Dev. 26, 151 (1982).
<sup>20</sup>See, for example, “Nanolith<sup>TM</sup> 7000: the world’s most advanced 193 nm (ArF) production laser,” Cymer Product Brochure, www.cymer.com.
--[p130]-- Table 13.2 Key performance parameters of commercial exciplex and excimer lasers.
Repetition rate (kHz) | Average power (W) | Pulse energy (mJ) | Bandwidth $\left( \mathrm { F W H M } \right) ^ { \mathrm { d } } \left( \mathrm { p m } \right)$ | Wavelength (nm)
$\mathrm { \ A r F ^ { \mathrm { a } } }$ | 4 | 40 | 10 | &lt;0.25 | 193
$\mathrm { K r F } ^ { \mathrm { b } }$ | 4 | 40 | 10 | &lt;0.35 | 248
$\mathrm { F } _ { 2 } ^ { \mathrm { ~ c ~ } }$ | 1 | 10 | 10 | 157
<sup>19</sup>K. Jain, C.G.

===== [p298-298] Lithography in Integrated Circuit Device Fabrication > 16.2.8.2 Tungsten plug formation (2块) =====
--[p298]-- 16.2.8.2 Tungsten plug formation
First, a thin barrier layer of titanium is deposited by PVD on the wafer to line the bottom and the inside walls of the via-1 holes. The titanium serves to improve the adhesion of the tungsten plug to the ILD-1 oxide. Next, titanium nitride (TiN) is immediately deposited over the titanium as a diffusion barrier for the tungsten metal. Then, tungsten metal is deposited by CVD to fill the via-1 holes and coat the entire wafer.
--[p298]-- Finally, the tungsten is polished down to the upper surface of the ILD-1 oxide (see Fig. 16.18). Tungsten offers some unique advantages as a plug: It fills holes and/or trenches without leaving voids in the formed metal plug; it also has good polishing characteristics.

===== [p323-324] Advanced Resist Processing and Resist Resolution Limit Issues > 17.3.3.3 Plasma-assisted CD shrink technique (5块) =====
--[p324]-- Figure 17.13 shows SEM images of significantly smaller contact holes (-40 nm) produced with this technique when contrasted with those obtained in the conventional manner (-100 nm) under identical conditions.
--[p323]-- The coating reduces the size of the hole or space between the feature sidewalls, which on transfer to underlying layers produces much smaller hole and space sizes than would otherwise be the case were they patterned in the conventional fashion. The MOTIF polymeric coating has high etch resistance and can be removed with a standard resist strip process. The amount of CD reduction can be controlled through the number of shrink process cycles applied.
<sup>31</sup>U. Okoroanyanwu and A.
--[p323]-- 17.3.3.3 Plasma-assisted CD shrink technique
The plasma-assisted CD shrink technique was introduced by Lam Research Corporation, using a Lam Research 2300 MOTIF patterning system to deposit a plasma-generated polymeric coating over the top and sidewalls of patterned resist features.
--[p323]-- Acheta “Materials and methods for sub lithographic patterning of gate structures in integrated circuit devices,” U.S. Patent No. 6,884,735 (2005).
Figure 17.12 shows the process flow for this patterning scheme. First, the hole or space to be shrunk is lithographically patterned with appropriate resist for the given exposure wavelength.
--[p324]-- Next, a plasma-generated polymeric coating is deposited in a conformal fashion over the sidewalls and top of the resist features, reducing the size of the holes or space between the sidewalls. An etch step is used to transfer the reduced hole or space opening into the underlying substrate. The process ends with stripping both the plasma-generated polymeric coating and the resist features.

===== [p298-298] Lithography in Integrated Circuit Device Fabrication > 16.2.8.1 Via-1 formation (2块) =====
--[p298]-- CMP is used to polish off the ILD-1 oxide to planarize the surface, following which the wafer is cleaned to remove particles generated during the polishing process. The via-1 lithographic masking step (involving mask #9) is used to define via windows in the dielectric oxide. An etch step is used to transfer the via-1 openings into the ILD-1 oxide layer, following which the wafer is cleaned.
--[p298]-- 16.2.8.1 Via-1 formation
The via-1 formation process (see Fig. 16.17) begins with the deposition of an interlayer dielectric (ILD), ILD-1 oxide, on the wafer with a CVD tool. This layer serves as the dielectric material in which vias are to be formed. Vias are openings created in the ILD to provide an electrical pathway from one metal layer to adjacent metal layers.

===== [p159-159] Chapter 13 Optical Lithography > 13.3.4.1 Mechanism of ammonium sulfate crystal formation on DUV lithographic exposure lenses and reticles (4块) =====
--[p159]-- 13.3.4.1 Mechanism of ammonium sulfate crystal formation on DUV lithographic exposure lenses and reticles
Physical and chemical processes in the exposure chamber of DUV steppers and scanners are responsible for the formation of inorganic salts from precursor gases $( \mathrm { { S O } } _ { 2 } )$ contained in the purge air of the tool.
--[p159]-- It should also be mentioned that there are many chemical pathways through which $\mathrm { S O } _ { 2 }$ in the purge air of the exposure tool can be oxidized into sulfates, including homogenous processes that take place in the gas phase and in liquid droplets or heterogeneous processes that take place on the surface of particles or droplets.
--[p159]-- These precursor gases, buoyed by atmospheric processes, are oxidized to $\mathrm { H } _ { 2 } \mathrm { S O } _ { 4 }$ by oxidants $( \mathrm { O H } ^ { - } , \mathrm { O } _ { 3 } , \mathrm { H } _ { 2 } \mathrm { O } _ { 2 } )$ generated from $\mathrm { \bf O } _ { 2 }$ and $_ { \mathrm { H } _ { 2 } \mathrm { O } }$ by the exposure tool laser.
--[p159]-- Once formed, the $\mathrm { H } _ { 2 } \mathrm { S O } _ { 4 }$ reacts with $\mathrm { N H } _ { 3 }$ to form the corresponding salt, i.e., ammonium sulfate $( \mathrm { N H } _ { 4 } ) _ { 2 } \mathrm { S O } _ { 4 }$ as
$$
\mathrm { H } _ { 2 } \mathrm { S O } _ { 4 } ( \mathrm { a q ) } + \mathrm { N H } _ { 3 } ( \mathrm { a q ) } \ \longrightarrow \ ( \mathrm { N H } _ { 4 } ) _ { 2 } \mathrm { S O } _ { 4 } ( \mathrm { s } ) .\tag{½13:29}
$$

===== [p231-231] X-Ray and Extreme Ultraviolet Lithographies > 14.3.4 The EUV exposure system (5块) =====
--[p231]-- The projection optics constitutes the last part of the exposure tool and is designed to produce a high-resolution image of the reticle. It should also have very low distortion and aberration levels.<sup>51</sup> Figure 14.9 shows an optical design similar to the one adopted by ASML in the design of the first full-field EUV exposure tool called the ASML Alpha Demonstration Tool.<sup>52</sup>
<sup>51</sup>B. La Fontaine, “EUV optics,” in Extreme Ultraviolet Lithography, B. Wu, A.
--[p231]-- 14.3.4 The EUV exposure system
The EUV exposure system comprises the plasma source (for generating the plasma that in turn emits EUV photons), the source collection optics (comprising the condenser and illumination optics), and the projection optics. A schematic of an EUV exposure tool is shown in Fig. 14.8.
Specially designed optics are used to collect EUV photons generated in the plasma source.
--[p231]-- Kumar, Eds., Chapter 4, McGraw Hill, New York (2009).
<sup>52</sup>H. Meiling, J.P.H. Benschop, U. Dinger, and P. Kurz, “Progress of the EUVL alpha tool,” Proc. SPIE 4343, 38 (2001).
--[p231]-- The collector optics directs the EUV photons from the plasma source to the intermediate focus, which is the entrance to the illumination optical system. It is conventional to use the power level measured at the intermediate focus to specify the source power.
--[p231]-- The intermediate focus is also where e´tendue (a measure of how spread out the radiation is in area and angle) matching between the collector and the illuminator is implemented in order to ensure that all of the collected EUV photons (from the collector) are accepted into the illuminator to avoid being wasted. The function of the illumination system is to provide uniform EUV irradiation of the reticle, as well as the required degree of partial coherence for imaging.

===== [p211-212] Chapter 13 Optical Lithography > 13.7.4.1 Resists and topcoats (5块) =====
--[p211]-- 13.7.4.1 Resists and topcoats
The main difference between dry and immersion lithography is the fact that the exposure is done in air in dry lithography and in a liquid (water) in immersion lithography. To prevent the leaching of resist components into the immersion water, topcoats are often used. It should be mentioned that topcoats do not prevent water from leaching into the resist film. The topcoat layer is removed after the exposure and PEB steps, but before development.
--[p212]-- This means that for the developer-soluble topcoat, the topcoat removal step can be done in the develop module and integrated into the development step, while for the solvent-developable topcoat, a different topcoat stripping module has to be installed as part of the unit operations of the track-processing sequences.
--[p212]-- The topcoat solvent is chosen so that it does not dissolve the resist layer in order to prevent the formation of an intermixing layer between the two layers. Most 193-nm resists use PGMEA and propylene glycol monomethylether (PGME) as solvent, and topcoats have an alcohol-based solvent system. To plumb in a new topcoat, the line has to be carefully and thoroughly cleaned in order to avoid unwanted interactions between incompatible solvents.
--[p212]-- Because of the ease of implementation and cost considerations, the developer-soluble topcoat approach is the preferred option for ArF water immersion lithography involving the use of topcoats. Even more ideal are resists that have been designed to have low levels of leaching, and therefore do not require topcoats.
The typical sequence is to coat the topcoat over the resist, which is in turn coated over a BARC.
--[p212]-- There are two types of topcoats, namely, developer-soluble and solvent-soluble topcoats. While the developer-soluble topcoat can be removed during the resist develop process in standard 0.26N TMAH solution, the solvent-soluble topcoat can only be removed with an organic solvent before the resist development step.

===== [p354-355] Advanced Resist Processing and Resist Resolution Limit Issues > B (5块) =====
--[p355]-- Boyle’s law, 99   
Bragg equation, 711   
Bragg relation, 508   
branched polymers, 197   
bridging defects, 696   
bright-field mask, 620   
Brillouin scattering, 477   
broadband illumination, 163   
bromine, 61   
Brownian motion, 70   
Brunner’s formula, 420   
bubbles, 696   
buffer layer, 714   
buffering agents, 142, 188, 194   
burning glass, 60   
butoxycarbonyloxystyrene (BOCST),   
240   
butyl carbitol, 190   
butyl cellosolve, 190   
butyllithium, 351
--[p354]-- bis-tetrafluoroborate-tetrakis (cyanomethane) palladium, 369   
bit line contacts, 436   
bitumen of Judea, 22, 182   
blackbody radiation, 65, 66–69   
— Planck’s quantum hypothesis for, 67–69   
bleachable absorbance, 552   
bleaching, 295   
blur, 757   
Bodenstein pseudo-steady-state approximation, 574   
Bohr frequency condition, 77   
Bohr orbits, 76   
Bohr radius, 76   
Bohr’s model of the hydrogen atom, 75   
boiling point, 185   
Boltzmann constant, 67, 652
--[p354]-- benzyltrimethylstannane, 268   
bilayer resist (BLR), 391   
bilayer resist (BLR) system, 796–797   
bimetallic plates, 141   
binary intensity masks (BIMs), 620   
binders, 280   
biochips, 172   
bipolar junction transistor (BJT), 768   
birefringence, 48, 649 stress-induced, 652   
biradical, 274   
bis(4-tert-butylphenyl)iodonium cyclamate, 379   
bis-diaminoalkyl-oligodimethlysiloxane, 805   
bis(dimethylamino)dimethylsilane, 393, 795   
bisphenol A, 289
--[p354]-- bond pad metal formation, 773   
bond scission, 5   
bonds covalent, 129 dative, 129 ionic and nonionic, 129 mixed double, 129 valence, 132   
boron difluoride (BF ), 778, 779   
boron implantation, 775   
boron trifluoride (BF ), 275
borosilicate glass, 620   
Bossung plot, 677   
bottom antireflection coating (BARC),   
186, 428   
— blobs, 696   
— developer-soluble, 430   
— graded, 798   
— multilayer, 798   
— organic and inorganic, 428   
— photosensitive, 430   
bound state, 77
--[p354]-- B
back end of line (BEOL), 189   
backbone scission, 411   
backscattering, 743   
Baekelite, 288   
Balmer series, 77   
barium fluoride, 649   
barium platinocyanide, 63   
base, 114, 769   
base quenchers, 826–827   
base-catalyzed esterification, 292   
bas-relief master, 171   
beam blanker, 748   
beam-deflection unit, 748   
beam-limiting apertures,748   
Beer-Lambert law, 490   
benzene, 118, 428–429   
benzoflavin, 276
benzoin, 259–260   
benzoyl peroxide, 258   
benzyl acetate, 225

===== [p244-245] X-Ray and Extreme Ultraviolet Lithographies > 14.5.3 Impact of contamination (10块) =====
--[p244]-- Figure 14.17 shows reflectivity loss data measured on Ru-capped ML mirrors in a standard EUV tool (ASML’s EUV Alpha Demonstration Tool) under typical use conditions, showing that reflectivity loss is primarily from carbon and not on account of oxidation from water-EUV photon interaction. This result contradicts the results of Niibe et al.<sup>105</sup> obtained on Si-capped MLs (see Fig.
--[p244]-- Edwards, “Surface phenomena related to mirror degradation in extreme ultraviolet (EUV) lithography,” Appl. Surf. Sci. 253, 1691 1708 (2006).
<sup>101</sup>S. Bajt, “Optics contamination,” in EUV Lithography, V. Bakshi, Ed., pp. 227 259, SPIE Press, Bellingham, WA (2009).
<sup>102</sup>ibid.
<sup>103</sup>J. Hollenshead and L. Klebanoff, “Modeling extreme ultraviolet/H O oxidation of ruthenium optic coatings,” J. Vac. Sci. Technol. B 24, 118 130 (2006); Y. Gomei, H. Takase, T. Aoki, Y.
--[p245]-- In contrast, scattering from the buried interfaces is reduced as a result of enhanced absorbance in the uppermost layers. Consequently, the observed reduction in radiation scattering from the interfaces within the multilayer film in the contaminated sample is attributed to oxidation-induced absorption of the uncapped Mo-Si multilayer coating during irradiation.<sup>110</sup>
<sup>106</sup>B. La Fontaine, “EUV optics,” in Extreme Ultraviolet Lithography, B. Wu and A.
--[p245]-- Third, contamination resulting from EUV exposure can lead to roughening of the EUV multilayer surface (see Fig. 14.18). Surprisingly, the angle-resolved scattering measurements of the multilayer surface after irradiation reveal a lower scatter level than the as-deposited mirror (Fig. 14.19).<sup>107</sup> This suggests that morphological changes in the coatings are only confined to the uppermost interfaces, which contribute very little to the total scattering.
--[p245]-- Second, because contamination resulting from carbon deposition depends on the local intensity of the EUV radiation at the surface of the mirror, it is possible that certain parts of the mirror surface in the projection optics may experience a local reduction in reflectivity that is larger than that occurring at other locations. The result is apodization of the projection optics, which can cause CD variation across the chip that is printed with EUV lithography.<sup>106</sup>
--[p244]-- 14.16), which showed that reflectivity loss was due to oxidation resulting from the interaction of water and EUV photons in their EUV exposure tool. Perhaps the differences in the results of the two experiments could be due to the differences in the surface chemistries of the capping layers used in the MLs. A Ru capping layer is known to be more stable and protective toward oxidation than a Si capping layer.
<sup>100</sup>T.E. Madey, N.S. Faradzhev, B.Y. Yakshinsky, and N.V.
--[p244]-- 14.5.3 Impact of contamination
There are quite a few consequences of EUV optics contamination. First, EUV optics and reticle molecular contamination can cause reflectivity loss, which in turn reduces the throughput (productivity) of the exposure tool. In other words, it takes longer to expose a wafer with contaminated optics and reticles.
--[p245]-- Kumar, Eds., Chapter 4, McGraw Hill, New York (2009).
<sup>107</sup>S. Schroder, N. Benoit, T. Feigl, A. Duparre, and A. Tunnermann, “Scattering of EUV optics: substrate, coating, and degradation effects,” Proc. SPIE 6921, 69212Q (2008).
--[p244]-- <sup>105</sup>M. Niibe, Y. Kakutani, S. Terashima, H. Takase, Y. Gomei, S. Matsunari, T. Aoki, K. Murakami, and Y. Fukuda, “New contamination experimental equipment in the new SUBARU and evaluation of Si capped multilayer mirrors using it,” Proc. SPIE 6151, 615134 (2006).
Figure 14.17 also shows that in situ cleaning with EUV radiation in the presence of a residual amount of molecular oxygen is effective in restoring lost reflectivity.
--[p244]-- Kakutani, and M. Niibe, “Scaling law in acceleration test of extreme ultraviolet lithography projection optics mirror contamination,” J. Vac. Sci. Technol. B 23, 2848 2851 (2005); A.N. Broers, W.W. Molzen, J.J. Cuomo, N.D. Wittels, “Electron beam fabrication of 80A metal structures,” Appl. Phys. Lett. 29, 596 598 (1976).
<sup>104</sup>J. Hollenshead and L. Klebanoff, “Modeling radiation induced carbon contamination of extreme ultraviolet optics, ” J. Vac. Sci. Technol. B 24, 64 82 (2006).

===== [p135-137] Chapter 13 Optical Lithography > 13.2.3 Mask and reticles (15块) =====
--[p136]-- The quality of printed wafer feature patterns, as measured by line width control, overlay, and defects, is strongly dependent on the quality of the corresponding parameters on the masks. For instance, line width variations on the mask result in line width variations on the wafer, just as mask registration errors contribute to overlay errors on the wafer, and mask defects may produce defects on the wafer and may ultimately lead to a nonfunctional device die.
--[p137]-- \Delta \mathrm { C D } _ { \mathrm { p r i n t e d } } = \mathrm { M E E F } \times \frac { \Delta \mathrm { C D } _ { \mathrm { m a s k } } } { M } .\tag{13:4}
$$
For small features, MEEF is typically greater than 1, and can be as high as 3 or 4.
As a consequence, the reticle dimension control is a major concern with shrinking critical dimension and tolerance.
--[p136]-- For reduction projection systems, dimensions on the reticle are printed with demagnification onto the wafer. The effective mask dimension error is expected to be reduced by the demagnification factor. For imaging large mask features, a unit of error on the mask corresponds to a unit change in printed size scaled by the reduction ratio of the exposure system: 43
$$
--[p136]-- 5 ( \lambda / \mathrm { N A } )$ for a line and space], the effective mask dimension error is magnified and is described by the mask error enhancement factor (MEEF),<sup>44</sup> such that the relation between mask dimension error and wafer line
<sup>41</sup>ibid.
<sup>42</sup>H.J. Levinson, Principles of Lithography, 2nd ed., p. 243, SPIE Press, Bellingham, WA (2005).
<sup>43</sup>A.K. K. Wong, Resolution Enhancement Techniques in Optical Lithography, 2nd ed., p.
--[p135]-- In order to distinguish between the mask with multiple chips and the master object containing the pattern of only one chip, the single-chip mask was called a
The 1970s witnessed the development of the computer-aided design (CAD) system, which created the market for pattern generators—exposure systems capable of taking the bit patterns from a CAD system and directly patterning a 10:1 reticle. Such pattern generators eliminated the need for Rubylith.
--[p135]-- The reticle generated from the pattern generator was subsequently used in a photorepeater to reduce the image and repeat it over the mask.
While the original pattern-generation tools of the early 1970s were optical systems, in 1974, AT&T Bell Laboratories introduced an electron-beam direct exposure mask-making system called MEBES,<sup>40</sup> which was subsequently licensed to ETEC for commercialization.
--[p136]-- \Delta \mathrm { C D } _ { \mathrm { p r i n t e d } } = \frac { \Delta \mathrm { C D } _ { \mathrm { m a s k } } } { M } ,\tag{13:3}
$$
where the demagnification factor M is typically 4 or 5 in commonly available projection exposure systems.
However, in the imaging of small features [with sizes $< 0 . 7 5 ( \lambda / \mathrm { N A } )$ for a contact and ${ < } 0 .
--[p136]-- All of the above problems are of course magnified in step-and-repeat systems, given the repetitive nature of their imaging. In fact, the very repetitive nature of imaging in both step-andrepeat and step-and-scan systems imposes stringent requirements on masks in terms of line width control, overlay, and defectivity, especially for 1 exposure systems, i.e., printed features having the same size as those on the mask.<sup>42</sup>
--[p135]-- By 1980, electron-beam mask writers became widely accepted because of the flexibility of the equipment and the better registration of electron beam-made masks, as well as the fact that devices could be easily scaled by mere reduction of the spot size on the raster-scanning electronbeam systems. And by the early 1980s, laser direct-write systems were developed by ATEQ that offered a faster and thus less expensive alternative to electron-beam systems.
--[p136]-- 10, SPIE Press, Bellingham, WA (2001).
<sup>44</sup>W. Mauer, “Mask specifications for 193 nm lithography,” Proc. SPIE 2884, 562 571 (1996); P. Yan, R. Hainsey, J. Farnsworth, and J. Neff, “Sub micron low k<sub>1</sub> imaging characteristics using a DUV printing tool and binary masks,” Proc. SPIE 2440, 270 276 (1995); F. Lo, G. Dao, M. Berube, N. Tam, R. Hainsey, J. Farnsworth, J. Dewitt, R. LaVoy, and S. Daugherty, “Ever increasing role of
width variation is given by<sup>45</sup>
$$
--[p135]-- <sup>38</sup>“Microlithography & mask making,” VLSI Research Inc. Report (1992).
<sup>40</sup>ibid.
Masks and reticles contain the blueprints or the patterns of the circuit elements used as templates in the fabrication of IC devices. They provide the templates of the circuit elements from which numerous replications, perhaps numbering in the millions, are made. The object of lithography is to transfer these blueprints to semiconducting substrates such as silicon wafers.
--[p135]-- 13.2.3 Mask and reticles
The history of mask-making tools runs somewhat parallel to that of the waferexposure tools. Starting from the 1960s, masks were made in a process in which drafting of large drawings of the circuit pattern to be printed were made by hand on Rubylith (masking films), followed by cutting and laying out thin strips of the Rubylith with the circuit pattern.
--[p135]-- Cameras with reduction lenses were then used to reduce the drawing to appropriate size, and photorepeaters were used to reproduce the circuit image on a resist-coated mask blank, exposing the mask one chip at a time, and resulting in a mask master. The master mask was produced from chrome on glass. Then, film emulsion copies were made from the master.
