Repository: NARUTOBEST/semiconductor-knowledge-qa

# heldout 泛化集出题管线(v2,2026-10-01)

与 `pipeline/dev/` 平行、互不混放的 heldout 侧出题管线。
总协议见 `../protocol_v2.md`(v2:取消 source 隔离红线,全库遴选文档)。

## 本目录内容
| 文件 | 用途 |
|---|---|
| `fetch_material.py` | 从 Qdrant(16333 转发)抓取本 track 8 篇文档的真实 chunk 原文 |
| `draft_material/` | 8 篇素材 txt + 草稿 json(每篇 25 题,含 evidence 逐字摘录) |
| `build_datasets_heldout.py` | 草稿 -> `eval/qa_sets/v2_20261001/heldout_200.json` + 校验报告 |
| `_extract_result.py` | 出题 agent 结果恢复(从会话 transcript) |
| `_verify_acceptance.py` | evidence 溯源覆盖率校验(自动发现本目录全部草稿) |
| `_prompt_template.txt` | 出题 agent 提示词模板 |
| `acceptance_report.json` / `_acceptance_failures.txt` | AI 验收记录(heldout 侧) |
| `verify_log.md` | 人工核对清单(heldout 200) |

File: eval/pipeline/heldout/draft_material/11_Chemistry_Lithography.txt (part 44 of 53)
--[p137]-- The difference between the effective mask feature size (the reticle dimension divided by the exposure system reduction factor) and the target developed resist dimension is called the mask bias.
--[p135]-- These systems were more stable because laser beams are inherently more stable than electron beams, although they offered lower resolution than electron beams.<sup>41</sup>
<sup>36</sup>ibid., p. 156.
<sup>37</sup>The U.S. National Institutes of Standards and Technology provides absolute calibration of such detectors; see, for example, R.W. Leonhardt and T.R. Scott, “Deep UV excimer laser measurements at NIST,” Proc. SPIE 2439, 448 459 (1995).

===== [p352-352] Advanced Resist Processing and Resist Resolution Limit Issues > A (8块) =====
--[p352]-- acetal-protected chemical amplification   
resists, 381–383   
acetic acid, 350, 626   
acetone, 190   
acetophenone derivatives, 261   
achromatic lens, 86   
acid generators, 336–343   
classification of, 337   
acid sensors, 499   
acid-catalyzed thermolysis, 226, 357   
acidolysis, 341   
acid-quencher annihilation, 828   
acridine, 499   
acridine dyes, 268   
acridine orange, 276   
acridine yellow, 276   
acriflavin, 268   
across-field line width variations, 561   
acrylamide, 266
--[p352]-- 653   
Auger electrons, 415   
average power, 613   
Avogadro’s hypothesis, 116–117   
AZ Photoresist™, 291   
azide resists, 208   
azimuthal quantum number l, 131   
azo compounds, 118   
azobisisobutyronitrile (AIBN), 365
--[p352]-- aperture function, 559   
APEX-E™, 357   
apodization, 729   
ArF (193 nm) exciplex lasers, 94, 183   
ArF (193 nm) line-narrowed exciplex   
lasers, 164   
ArF (193 nm) lithography, 118   
aromatic monazines, 499   
aromatic monobenzoid, 428   
aromatic multibenzoid, 428   
aromatics, 428   
arsenic, 778   
arsenic acid, 103   
arsenic anhydride, 103–104   
aryldiazonium salts, 274   
ascorbic acid, 268   
aspect ratio, 532   
asphaltum, 454   
aspherical lens elements, 94
--[p352]-- ammonium dichromate, 182, 209   
ammonium hydroxide, 190   
ammonium sulfate crystals, 628, 641   
amorphous carbon, 431   
amorphous silicon, 186   
amplifier, 147, 767   
amyl acetate, 185   
angular momentum l, 75   
anionic polymerization, 351   
annealing, 775   
anode, 788   
antenna, 405   
anthracene, 398, 428–429   
anthraquinone, 263   
antifoaming agents, 194   
antioxidants, 182   
antireflection coatings, 181, 186   
graded-index, 435   
organic and inorganic, 186
--[p352]-- atmosphere, composition of, 103   
atom lithography, 175–176   
atomic bomb, 133   
atomic energy levels, 78   
atomic force microscopy (AFM), 165   
atomic orbital, 131   
atomic oxygen, 636   
atomic theory, 99, 109, 111–113   
— origin of, 111–113   
atomic volume curve, 125   
atomic weights, 125   
atomic-scale resolution, 173   
atoms, 5   
attenuated phase-shifting mask (PSM),   
165, 621–623   
attenuation length of EUV radiation,   
709   
attenuation mechanism of fused silica,
--[p352]-- A
Abbe sine condition, 89   
aberration, 162, 554   
aberration correction, 163   
aberration-sensitive monitor, 553   
absolute temperature, 67   
absorbance, 490   
absorption, 44   
— bleachable, 552   
— nonbleachable, 552   
of light, 58   
absorption bands, 295   
absorption coefficient, 58, 490   
molar, 58, 490   
absorption cross section, 632   
absorption edge, 710   
absorption layer, 714   
absorption lines, 72   
absorption spectrum, 400   
accelerating voltage, 744
--[p352]-- airborne molecular base, 424   
airborne molecular contaminants   
(AMCs), 630   
albumin, 145   
alchemy, 98–99   
aldehyde, 207   
alicyclic polymers, 183   
alignment, 160, 488–489   
aliphatic polymers, 183   
alkane thiols, 177   
alkoxymethylmelamine, 224   
allyl methacrylate, 221   
alpha rays, 64   
alternating phase-shifting masks   
(PSMs), 622–623, 811   
aluminum mirrors, 657–658   
amidation, 135   
ammonia, 104, 300, 424, 776   
ammonium cyanate, 117
--[p352]-- acrylated polyol-based negative resists,   
219   
acrylonitrile, 266, 325   
actinic radiation, 285   
action spectrum, 406   
activation energy, 496   
activity coefficients, 120   
acyloximino groups, 326   
acylsilane resists, 218   
adhesion, 184   
work of, 468   
adhesion promoters, 466   
adsorption enthalpy, 724   
advanced processing techniques, 797   
aerial image, 490, 556   
aerial image models, 563   
aerosols, 696   
affinities, 115   
agar, 209   
air, 102

===== [p191-191] Chapter 13 Optical Lithography > 13.6.2.1 Contrast (2块) =====
--[p191]-- For large features, it is essentially 1.0, regardless of the image quality. And finally, it is not directly related to practical metrics of lithographic quality, such as line width control.<sup>206</sup>
--[p191]-- 13.6.2.1 Contrast
The image contrast is defined mathematically in Eq. (13.11). Contrast is a measure of modulation; the higher the contrast, the more distinctly defined are the bright and dark regions, and hence the better the image quality. It should be pointed out, however, that the image contrast metric is only strictly defined for equal line and space patterns, and is only useful for patterns near the resolution limit.

===== [p92-97] 12.8.1 Adapting exposure kinetics of DNQ to the Dill equations (30块) =====
--[p94]-- The logarithmic slope of the aerial image is typically called the “log-slope,” and it is a good metric of the quality of the latent image. It is customary to normalize the image log-slope by multiplying it by the nominal line width w of the feature to yield the normalized image log-slope (NILS) as 83
$$
\mathrm { N I L S } = w \frac { d \ln { ( I ) } } { d x } .\tag{12:66}
$$
The NILS is proportional to the exposure latitude and is the best metric for judging the quality of an aerial image.
--[p93]-- <sup>80</sup>A resist exposure process is described to obey the law of reciprocity if the product of the light inten sity and the required exposure time is intensity independent.
<sup>81</sup>K. Jain, C.G. Willson, and B.J. Lin, “Ultrafast deep UV lithography with excimer lasers,” IEEE Electron Device Lett. EDL-3, 53 (1982); S. Rice and K. Jain, “Reciprocity behavior of photoresists in excimer laser lithography,” IEEE Trans. Electron Dev. ED-31, 1 (1984).
--[p92]-- 12.8.1 Adapting exposure kinetics of DNQ to the Dill equations
On irradiation with UV light, the DNQ PAC is converted to indene carboxylic acid through a ketene intermediate as shown in Scheme 12.1 and Reaction [12.1]:
$$
M \ : \ : \overbrace { \mathrm {  ~ \left. ~ \frac { ~ k _ { 1 } } { ~ k _ { 2 } } ~ \right|} \mathrm {  ~ \Gamma ~ } } ^ { k _ { 1 } }  \ : \longrightarrow \ : \ : M ^ { * } \ : \ : \longrightarrow \ : \ : P ,\tag{½12:1}
$$
--[p97]-- For the more realistic situation where intensity within the resist varies as a function of exposure as well as on account of standing waves, the solution to Eq. (12.32) becomes extremely difficult to obtain. The approach employed in modern lithographic simulators such as PROLITH is to use the standing wave equations [Eqs. (12.13)–(12.30)] to determine the intensity within the resist as a function of m(x, y, z, t).
--[p93]-- \frac { \partial m } { \partial t } = - C I m ,\tag{12:63}
$$
where $m = M / M _ { 0 }$ is the relative PAC concentration at depth z in the film and time t, and C is the standard exposure rate constant (as previously defined).
Mack<sup>82</sup> made the interesting observation that by integrating Eq. (12.63) with respect to time (with the assumption that K remains constant with time) gives
$$
m = e ^ { \textit { \textbf { C I t } } } ,\tag{12:64}
$$
and then differentiating Eq.
--[p93]-- \frac { d M } { d t } = - K M ,\tag{12:60}
$$
where K, the overall rate constant, is expressed as
$$
K = { \frac { k _ { 1 } k _ { 3 } } { k _ { 2 } + k _ { 3 } } } .\tag{12:61}
$$
Integrating Eq. (12.61) with the assumption that K remains constant with time yields
$$
M = M _ { 0 } \exp { ( - K t ) } .\tag{12:62}
$$
--[p94]-- The term m ln(m) is exposure dependent (with m being the relative amount of resist sensitizer that has not been exposed at the point where the latent image gradient is being described). A plot of 2m ln(m) versus m shows that there is one exposure dose (one value of m) that maximizes the latent image quality (i.e., when the full information of the aerial image is transferred into the resist during exposure), and it occurs when $m = e ^ { \mathrm { ~ \tiny ~ 1 } } \approx 0 . 3 7$ 84
--[p94]-- Mack, “Optical lithography modeling,” in Handbook of Microlithogra phy, Micromachining, and Microfabrication, Vol. 1, P. Rai Choudhury, Ed., pp. 597 679, SPIE Press, Bellingham, WA (1997).
<sup>86</sup>The curve shown here is a special truncated case of the more general Hurter Driffield curve [see for example: C.A. Mack, Microelectron. Manuf. Technol. 14(1), 36 43 (1991)].
--[p95]-- Second, for optical absorption, there may be a periodic variation (with decreasing amplitude) of $\gamma$ with film thickness that results from thin-film interference effects, and is manifested as the so-called swing curve (see Fig. 12.5), particularly on reflective substrates. Together, these effects cause $\gamma$ to peak at the inflection points of the swing curve and to be minimal at the stationary points.<sup>89</sup>
<sup>87</sup>H.
--[p92]-- \frac { d P } { d t } = k _ { 3 } M ^ { * } .\tag{12:57}
$$
Applying the Bodenstein pseudo-steady-state approximation, where it is assumed that the excited molecule $M ^ { * }$ is formed as quickly as it disappears, yields
$$
\frac { d M ^ { * } } { d t } = 0 .\tag{12:58}
$$
Substituting Eq. (12.58) into Eq. (12.56) and solving for $M ^ { * }$ yields
$$
M ^ { * } = \frac { k } { k _ { 2 } + k _ { 3 } } M .\tag{12:59}
$$
Substituting Eq. (12.59) into Eq. (12.55) yields
$$
--[p96]-- <sup>90</sup>That most advanced resists today are printing features much smaller than dictated by the Rayleigh resolution criterion is a testament to the extremely high contrast these materials possess. Historically, the contribution of resists and resist processes in resolution of printed features for each technology node far outweighed contributions from exposure tool improvements.
<sup>91</sup>R. Dammel, Diazonapthoquinone based Resists, p. 12, SPIE Press, Bellingham, WA (1993).
--[p94]-- Defining a lumped parameter, the resist contrast g that relates the aerial image and the development rate r, one obtains the lithographic imaging equation
$$
{ \frac { \partial \ln ( r ) } { \partial x } } = \gamma { \frac { \partial \ln ( I ) } { \partial x } } .\tag{12:67}
$$
This equation shows how a gradient in aerial image intensity results in a solubility differential in the resist.
--[p95]-- Ito, Chemical Amplification Resists for Microlithography, Springer Verlag, Berlin, p. 44 (2005).
<sup>88</sup>R. Dammel, Diazonapthoquinone based Resists, p. 11, SPIE Press, Bellingham, WA (1993).
--[p94]-- The development rate contrast is maximized by a high resist contrast and a large log-slope of the aerial image.<sup>85</sup>
Among the many parameters (resolution, contrast, sensitivity, etch resistance, storage stability, thermal stability, radiation absorption, adhesion to appropriate substrates, solubility in appropriate solvents, etc.) that are used to describe resists, contrast and sensitivity are the two that are most used to describe resist performance.
--[p96]-- (12.63) and (12.32) was first carried out numerically for the case of lithography simulation,<sup>93</sup> although the analytical solution to them was reported many years earlier.<sup>94</sup> Analytical solutions to the equations were also reported by Diamond and Sheats<sup>95</sup> and by Babu and Barouch.<sup>96</sup> These solutions are in the form of a single numerical integration, which is far easier to solve than two partial differential equations.
<sup>89</sup>ibid.
--[p93]-- In other words, it shows that the modulation in x results from the pattern on the mask.
<sup>82</sup>C.A. Mack, “Photoresist process optimization,” KTI Microelectronics Seminar Proc., pp. 153 167 (1987).
$^ { 7 9 } \mathrm { C } . \mathrm { A } .$ . Mack, “Absorption and exposure in positive photoresist,” Appl. Opt. 27(23), 4913 4919 (1988).
--[p96]-- (12.32)] is applicable.<sup>92</sup> Equations (12.63) and (12.32) are coupled firstorder nonlinear partial differential equations known as “Dill equations” (see above) that must be solved simultaneously. The solution to Eqs.
--[p92]-- where M is the PAC, $M ^ { * }$ is the excited state molecule, $P$ is the indene carboxylic acid, and $k _ { 1 } , k _ { 2 } , k _ { 3 }$ are the rate constants for the reactions. Assuming first-order kinetics, the rate equation for each of the species can be expressed as
$$
\frac { d M } { d t } = k _ { 2 } M ^ { * } - k _ { 1 } M ,\tag{12:55}
$$
$$
\frac { d M ^ { * } } { d t } = k _ { 1 } M - ( k _ { 2 } + k _ { 3 } ) M ^ { * } ,\tag{12:56}
$$
$$
--[p94]-- The sensitivity is defined as the dose at which the exposed areas are cleanly developed to the substrate with a minimal thickness loss in the unexposed regions. For negative resists, the sensitivity is defined as the dose at which 50% of the thickness is retained in the exposed areas. 87
<sup>83</sup>M.D. Levenson, D.S. Goodman, S. Lindsey, P.W. Bayer, and H.A.E. Santini, “The phase shifting mask ii: imaging simulations and submicrometer resist exposures,” IEEE Trans. Electron Dev.
--[p97]-- Next, the new PAC distribution is used to calculate the new intensity distribution $I ( x , y , z , \Delta t )$ , which in turn is used to generate the PAC distribution at the next increment of exposure time m(x, y, z, 2Dt). This process is continued until the final exposure time is reached.<sup>97</sup>
--[p93]-- Experimental evidence indicates that K is directly proportional to the intensity of the exposing radiation.<sup>79</sup> The significance of this finding for laser lithography is tremendous, especially considering the pulse nature of laser light, which led to early concerns that it might cause nonlinear effects such as reciprocity failures<sup>80</sup> at exposure doses of lithographic interests.<sup>81</sup> This implies that Eq. (12.60) can be expressed as
$$
--[p96]-- While it is simple to solve the exposure rate equation [Eq. (12.63)] in the situation where the intensity within the resist is constant, it is, however, not quite simple to solve for the situation where the intensity within the resist varies with exposure, as is the case when the resist bleaches. For the latter case, the variation of the intensity within the resist with exposure must be accurately known in order to solve the exposure rate equation.
--[p96]-- The simplest case where the intensity within the resist varies as a function of exposure occurs in situations where absorption is the only factor affecting the intensity within the resist, as is obtained in situations where the resist film is coated over substrates with the same index of refraction. For such a case, Lambert’s law of absorption, coupled with Beer’s law [see Eq.
--[p96]-- In principle, a resist with an infinitely high contrast (in other words, with a contrast curve shaped like a step function) can resolve sinusoidal aerial images of mask features into sharp resist features on the wafer as long as there is a finite intensity difference in the diffracted radiation beams reaching the latter. This is the ultimate goal of resist designers, and it is amazing how tantalizingly close many advanced resists have approached this limit.<sup>90</sup>
--[p94]-- The sensitivity (or contrast) curves for positive and negative resists are shown schematically in Fig. 12.4.<sup>86</sup> To generate this curve, the thickness of the exposed resist film after development (normalized to the original thickness before development) is plotted as a function of the logarithm of the exposure dose for the resist. For positive resists, the point of intercept of the curve and abscissa is defined as the “dose to clear” and is usually designated $D _ { 0 }$ .
--[p94]-- ED-31(6), 753 763 (1984); H.J. Levinson and W.H. Arnold, “Focus: the critical parameter for submicron lithography,” J. Vac. Sci. Technol. B 5(1), 293 298 (1987); W.H. Arnold and H.J. Levinson, “Focus: the critical parameter for submicron optical lithography: Part 2,” Proc. SPIE 772, 21 34 (1987).
<sup>84</sup>C.A. Mack, Field Guide to Optical Lithography, p. 56, SPIE Press, Bellingham, WA (2006).
<sup>85</sup>A.R. Neureuther and C.A.
--[p93]-- (12.64) with respect to x produces
$$
\frac { \partial m } { \partial x } = m \ln { ( m ) } \frac { 1 } { I } \frac { \partial I } { \partial x } .\tag{12:65}
$$
Equation (12.65) represents the variation of the photoactive compound on account of exposure. This expression shows that the latent image gradient @m=@x is directly proportional to the image log-slope $[ = \partial \ln { ( I ) } / \partial x = ( 1 / I ) ( \partial I / \partial x ) ]$ .
--[p95]-- Although not quite apparent from the above definition, the value of g depends on resist thickness in two nonobvious ways. First, due to absorption, g decreases approximately linearly with increasing film thickness, such that the product of film thickness and $\gamma$ is a constant.
--[p95]-- The contrast g is determined as the slope of the tangent to the contrast curve at its intercept with the abscissa at $D _ { 0 }$ . It is usually defined by means of an auxiliary dose value $D _ { 1 }$ , which is obtained by continuing the tangent to full film thickness (normalized). Mathematically, it is defined as<sup>88</sup>
$$
\gamma = \frac { 1 } { \log \left( \frac { D _ { 0 } } { D _ { 1 } } \right) } = \frac { 1 } { \log D _ { 1 } - \log D _ { 0 } } .\tag{12:68}
$$
--[p97]-- Initially, the PAC distribution is given by $m ( x , y , z , 0 ) \quad 1$ , and the standing wave equation gives the intensity distribution $I ( x , y , z , 0 )$ . The exposure equation, given by Eq. (12.63), is then integrated over a small increment of exposure time $\Delta t$ to produce the PAC distribution $m ( x , y , z , \Delta t )$ , where the assumption is made that over this small increment in exposure time the intensity remains relatively constant, leading to the exponential solution.

===== [p370-371] Advanced Resist Processing and Resist Resolution Limit Issues > R (8块) =====
--[p371]-- lfone/novolak system (SNS), 334   
resist based on ortho-nitrobenzyl chemistry, 318–322   
resist based on photo-Friess rearrangement, 322   
resist blur, 819   
resist classifications, 182   
resist contrast γ, 576   
resist developers and rinses, 187–189   
resist development, 505–506   
resist exposure, 415–418, 554   
resist sensitizer, 73, 398   
resist solvents, 184   
resist stabilization treatments, 536–543   
resist strippers and cleaners, 189–193   
resist stripping, 775
--[p371]-- rim phase-shifting masks (PSMs), 622–623   
ring-opening metathesis polymerization, 365, 367   
ring-shaped image field, 162   
Riston®, 145, 219   
Riston LUV®, 282   
Riston LV®, 268, 282   
rose bengal, 266, 268   
rosin, 454   
rubber, 133   
rubylith, 618   
ruthenium (Ru), 367   
Rutherford scattering, 540   
Rutherford’s planetary model of the atom, 75
--[p370]-- RELACS (resolution enhancement of   
lithography assisted by chemical   
shrink), 799   
relativistic mechanics, 84   
relativity, theories of, 70   
repetition rate, 613   
residence times, 724   
resist, 181
--[p370]-- R
radiation, exponential attenuation of, 490   
radiation absorption, 184   
radiation chemical yield, 411   
radiation-induced cross-linking reactions, 200   
radiation-induced negative resists, 200– 224   
radiation-induced polarity changes, 226   
radical polymerization, 350   
radical scavengers, 220
radicals, 219   
radio frequency (RF) field, 193   
radio waves, 64   
radioactivity, 62–64   
radius of gyration R , 477, 830   
Raoult’s law, 124   
rarefaction, 652
--[p371]-- resist (cont.) acetal-protected chemical amplification, 381–383 confinement effects in, 829–830 dry, 280–282 ester-protected chemical amplification, 357–360 ester-protected poly(hydroxy styrene)-based, 357–360 ester-protected poly(methacrylate)- based, 360–364 ether-protected chemica amplification, 344–345 high-activation-energy, 823 ketal-protected chemical amplification, 381–383 low-activation-energy, 823 manufacture of, 184–186 mask-making, 626 multicomponent, 182 one-component, 182 poly(chloroacrylate-co-α- methylstyrene), 334–335 poly(hydrostyrene) (PHOST), 183, 346–357 carbonate-protected, 346–348 poly(methyl isopropenyl ketone), 331 poly(olefin sulfone), 331–334 polyphthaldehyde, 387 poly(tetrahydrofuran-co-novolak), 344–345 resolution limit issues of, 792 single-layer (SLR), 360 su
--[p371]-- resist stripping solutions, broadspectrum, 190   
resistors, 147, 767   
resolution, 184   
resolution enhancement of lithography assisted by chemical shrink (RELACS), 799   
resolution enhancement techniques, 165, 798   
resolution limit issues of resists, 792   
respiration, 102   
rest mass, 85   
reticle, 164, 463   
reticulation, 540   
reverse polarity switch, 235   
rework/stripping, 438, 548–549   
rheological properties, 468   
riboflavin, 268
--[p370]-- rare-gas halide exciplex lasers, 610   
rare-gas monohalides, 609   
raster scan, 749   
raster scanning, 751   
rate constant, 494   
Rayleigh scattering, 652   
Rayleigh-Jeans law, 66–67   
Rayleigh’s resolution criterion, 7   
reactions, law of, 109, 124   
reactive-ion etching (RIE), 232, 547–   
548   
reciprocal portions, law of, 111   
reciprocity failures, 575   
rectilinear propagation of light, 41   
red shift, 397   
reduction optics, 163   
reduction potential, 409
--[p370]-- reduction projection printing, 163, 661   
reflecting telescope, 86   
reflection, law of, 34   
reflection amplitudes, 425   
reflection coefficients r , 425   
reflective notching, 420   
reflective systems, 163   
reflectivity R, 425   
reflow-based shrink techniques, 799   
refracting telescope, 86   
refraction, 35   
degrees of, 39   
double, 48   
laws of, 36, 37   
refractive index, complex, 424   
refrangibility, degrees of, 39   
registration, 160

===== [p214-214] Chapter 13 Optical Lithography > 13.7.4.3.1 Origins and evolution of immersion lithographic defects (2块) =====
--[p214]-- 13.7.4.3.1 Origins and evolution of immersion lithographic defects
Defects seen on the immersion lithography cluster generally fall into two categories, depending on which part of the cluster they originate, namely, scannergenerated defects and track (resist process)-generated defects (see Fig. 13.54 for the evolutionary tree of defects in immersion lithography).<sup>246</sup>
tool,” Proc. SPIE 6520, 652014 (2007); R.D. Watso, T. Laursen, B. Pierson, and K.D.
--[p214]-- Cummings, “Defect testing using an immersion exposure system to apply immediate pre exposure and post exposure water soaks,” Proc. SPIE 6520, 65204V (2007).
<sup>246</sup>U. Okoroanyanwu, R. Kirsch, R. Wirtz, M. Grundkowski, and W. Grundke, “Defect metrology in water immersion lithography,” Semiconductor Fabtech (Nov. 2007).

===== [p348-349] Advanced Resist Processing and Resist Resolution Limit Issues > 17.5 Resist Materials Outlook for the 22-nm and Smaller Technology Nodes (8块) =====
--[p349]-- The prime examples of this approach are found in low-activation-energy chemical amplification resists such as those based on acetal and ketal chemistry. These low-activation-energy resist platforms are in principle extendible to the 22-nm and sub-23-nm technology nodes, if ways are found to mitigate their outgassing and LER problems. It is of course possible for exposure tools to be designed such that outgassed species from resists are prevented from reaching the optical elements.
--[p348]-- Such alternative resist design concepts could incorporate photocatalysts with well-defined limited lifetimes, whose diffusion length at nominal processing temperature could be targeted to match the resolution requirements of 22-nm and smaller design rules. This will ensure that at the barest minimum, the acid can only diffuse to a manageable distance that should fall within the geometry of the 22-nm and smaller design rules.
--[p348]-- This is because the mechanisms responsible for high sensitivity in CARs are intimately tied to the processes that lead to image blurring, making it extremely difficult, if not impossible, to have a highly sensitive, highresolution chemically amplified resist based on the conventional design concepts. Therefore, novel resist design concepts incorporating different polymer architectures and PAGs that can achieve high sensitivity are currently under serious exploration.
--[p349]-- The use of surfactant rinse liquids has also been shown to improve LER of patterned resist features to acceptable values.<sup>82</sup>
Finally, non-CARs are in principle extendible to the 22-nm and sub-22-nm technology nodes, with high exposure doses and low throughput, if the exposure tools can support that.
--[p348]-- Another approach is to tether the PAG to the backbone of the resist polymer. In this way, the electrostatic interactions between the photoacid and its polymerbackbone-bound counter-ion will limit the diffusion of the photoacid to within a very short radial distance from where it is generated.
The use of PAGs that generate bulky photoacid is also a potential approach. Such bulky photoacids will have shorter diffusion lengths than their smallersized counterparts.
<sup>80</sup>T. Wallow, C.
--[p349]-- Because these low-activation-energy chemical amplification resists can be processed at low temperatures, they have short diffusion lengths, and therefore have extremely low blur.
It is also possible to smoothen the walls of patterned resist features, using standard post-lithographic processing techniques such as UV hardening, electron-beam irradiation, and thermal flow.
--[p348]-- Higgins, R. Brainard, K. Petrillo, W. Montgomery, C. S. Koay, G. Denbeaux, O. Wood, and Y. Wei, “Evaluation of EUV resist materials for use at the 32 nm half pitch node,” Proc. SPIE 6923 (2008).
<sup>81</sup>G. Gallatin, Private Communication.
Another approach is to process the resists at low temperatures in order to reduce the thermally driven diffusion of the photoacids.
--[p348]-- 17.5 Resist Materials Outlook for the 22-nm and Smaller Technology Nodes
Image blur caused by acid diffusion into unexposed areas of resists can only be limited, but not eliminated, if high sensitivity due to chemical amplification is to be maintained.

===== [p326-328] Advanced Resist Processing and Resist Resolution Limit Issues > 17.3.5 Double-patterning techniques (14块) =====
--[p327]-- Gubiotti, and M. Wollenweber, “Using scatterometry to improve process control during the spacer pitch splitting process,” Proc. SPIE 7140, 714025 (2008); S. M. Kim, S. Y. Koo, J. S. Choi, Y. S. Hwang, J. W. Park, E. K. Kang, C. M. Lim, S. C. Moon, and J. W. Kim, “Issues and challenges of double patterning lithography in DRAM,” Proc. SPIE 6520, 65200H (2007); M.O. Beeck, J. Versluijs, V. Wiaux, T. Vanderweyer, I. Ciofi, H. Struyf, D. Hendrckx, and J.V.
--[p328]-- The three commonly practiced approaches to double patterning include: (i) the lithography-etch-lithography-etch (LELE) patterning scheme, (ii) the lithographyfreeze-lithography-etch (LFLE) patterning scheme, and (iii) the self-aligned double-patterning (SADP) scheme. In the following sections, we discuss the main attributes of each scheme, along with their potential applications and drawbacks.
--[p327]-- Steenwinckel, “A litho only approach to double patterning,” Proc. SPIE 6520, 65202F (2007); M. Crouse, R. Uchida, Y. van Dommelen, A. Tomoyuki, E. Schmitt Weaver, M. Takeshita, S. Wu, and R. Routh, “Litho only double patterning approaches: positive negative versus positive positive tone,” J. Micro/Nanolith. MEMS MOEMS 8, 011006 (2009); T. B. Chiou, R. Socha, H. Y. Kang, A.C. Chen, and S. Hsu, “Full chip pitch/pattern splitting for lithography and spacer double patterning techniques,” Proc.
--[p328]-- The choice of which double-patterning scheme is chosen relies heavily on trade-offs—especially between process complexity and materials complexity. The choice also depends on the device design, i.e., whether it is for logic or memory application.
--[p326]-- 17.3.5 Double-patterning techniques
Designed to overcome the problem of printing at small pitches, double-patterning techniques typically comprise those techniques in which two cycles each of lithography and etch processing are used to pattern the design of IC device features.
--[p326]-- The implementation of this technique effectively results in the doubling of the pattern density and a twofold reduction in the pitch of the final pattern.
--[p327]-- It is the above-mentioned reasons, coupled with the realization that EUV lithography will not be ready for the 32-nm half-pitch node, account for the emergence of double patterning between 2008 and 2010 as a viable means of extending the resolution capability of currently available lithography tools.<sup>33</sup> A state-of-theart 193-nm water immersion lithographic exposure tool with a NA of 1.35 can potentially extend its resolution to 22-nm half-pitch with double patterning, although at considerable mask and process cost.
<sup>33</sup>P. Nikolsky, N. Davydova, and R. Goosens, “Topological and model based approach to pitch decomposition for double patterning,” Proc. SPIE 6792, 679205 (2008); K. Monahan and A. Widmann, “Enabling immersion lithography and double patterning,” Proc.
--[p327]-- Olmen, “Manufacturability issues with double patterning for 50 nm half pitch single damascene applications, using RELACS shrink and corresponding OPC,” Proc. SPIE 6520, 65200I (2007); W. Y. Jung, S. M. Kim, C. D. Kim, G. H. Sim, S. M. Jeon, S. W. Park, B. S. Lee, S. K. Park, J. S. Kim, and L. S. Heon, “Patterning with amorphous carbon spacer for expanding the resolution limit of current lithography tool,” Proc. SPIE 6520, 65201C (2007); H. Nakamura, M. Omura, S. Yamashita, Y. Taniguchi, J.
--[p327]-- SPIE 6518, 65181M (2007); S. Mimotogi, T. Higaki, H. Kanai, S. Tanaka, M. Satake, Y. Kitamura, K. Kodera, K. Ishigo, T. Kono, M. Asano, K. Takahata, and S. Inoue, “Impact of patterning strategy on mask fab rication beyond 32 nm,” Proc. SPIE 7028, 702814 (208); A. Hazelton, S. Wakamoto, S. Hirukawa, M. McCallum, N. Migome, J. Ishikawa, C. Lapeyre, I. Guilmeau, S. Barnola, and S.
--[p328]-- Another weakness of double patterning when compared to single-exposure patterning concerns the fact that some schemes of the former, such as the lithography-etch-lithography-etch scheme, increases processing steps (such as coating, lithography, etching) by a factor of two for linear (i.e., onedimensional) pattern layers.
--[p326]-- (In some variants of double-patterning techniques, there might be less than two cycles of lithography or etch.) Splitting the pattern into two printing steps ensures that the lithography can be printed at twice the desired final pitch, which helps to alleviate some of the process constraints and limitations associated with printing at small pitches—critical requirements for device scaling.
--[p327]-- Abe, S. Tanaka, and S. Innoue, “Ultra low k1 oxide contact hole formation and metal filling using resist contact hole pattern by double L&S formation method,” Proc. SPIE 6520, 65201E (2007); H.J. Liu, W.H. Hsieh, C.H. Yeh, J.S. Wu, H.W. Chan, W.B. Wu, F.Y. Chen, T.Y. Huang, C.L. Shin, and J.P. Lin, “Double patterning with multilayer hard mask shrinkage for sub .25k1 lithography,” Proc. SPIE 6520, 65202J (2007); A. Vanleenhove and D.V.
--[p327]-- SPIE 7140, 71401Z (2008).
Double patterning is not without drawbacks. One of its main weaknesses relates to the fact that overlay errors between the two lithographic steps translate directly into CD errors in the final pattern, except for the case of the self-aligned double-patterning technique (described in Section 17.3.5.3). A very tight overlay tolerance is therefore required in order to successfully implement double patterning in IC device manufacture.
--[p327]-- Gaugiran, “Double patterning requirements for optical lithography and prospects for optical extension without double patterning,” Proc. SPIE 6924, 69240R (2008); M.C. Chiu, B.S. M. Lin, M.F. Tsai, Y.S. Chang, M.H. Yeh, T.H. Ying, C. Ngai, J. Jin, S. Yuen, S. Huang, Y. Chen, L. Miao, K. Tai, A. Conley, and I. Liu, “Challenges of 29 nm half pitch patterning with 193 nm dry lithography and self aligned double patterning,” Proc. SPIE 7140, 714021 (2008); S. Corboy, C. MacNaughton, T.

===== [p268-270] Chapter 15 Charged Particle Lithography > 15.4.1 Scattering with angular limitation projection electron-beam lithography (SCALPEL) (19块) =====
--[p269]-- A physical aperture positioned in the back focal (pupil) plane of the projection optics blocks the strongly scattered electrons; it allows only a small fraction of the scattered electrons to pass through. This leads to the formation of a highcontrast aerial image at the wafer plane. With this design, the functions of contrast generation and energy absorption are separated between the mask and the physical aperture.
--[p269]-- To overcome the above two problems associated with stencil masks, in 1989 Steven Berger and Murray Gibson at Bell Laboratories invented the SCALPEL mask concept (described below).<sup>62</sup> It was quickly realized, soon after the invention of the SCALPEL mask, that thin membrane masks were not sufficiently stable over a large area to meet error budget requirements, without the addition of some supporting structure.
--[p268]-- Wakabayashi, “Electron beam cell projection lithogra phy: A new high throughput electron beam direct writing technology using a specially tailored Si aperture,” J. Vac. Sci. Technol. B 8(6), 1836 (1990).
<sup>58</sup>M.J. Bowden, “The lithographic process: the physics,” in Introduction to Microlithography, L.F. Thompson, C.G. Willson, and M.J. Bowden, Eds., p. 119, American Chemical Society, Washington, DC (1994).
<sup>59</sup>R.P. Feynman in Miniaturization, H.D.
--[p269]-- This implies that very little of the incident energy is actually absorbed by the mask, which significantly minimizes thermal instabilities in the mask.<sup>66</sup>
It should be mentioned that although the membrane scatters electrons weakly compared to the scatterer, a major fraction of the electrons passing through the membrane are scattered sufficiently to be stopped by the physical aperture.
--[p268]-- The second problem concerns the fact that full-field optics, which do not scale with increasing die sizes and decreasing feature sizes, require the use of such small numerical apertures to control optical aberrations that, at the beam currents necessary for acceptable throughput in electron-beam exposure systems, space charge effects destroy the resolution.<sup>61</sup>
<sup>56</sup>ibid.
<sup>57</sup>Y. Nakayama, S. Okazaki, N. Saitou, and H.
--[p269]-- Nagerekawa, “Fabrication of a continuous diamondlike carbon membrane mask for electron projection lithography,” J. Vac. Sci. Technol. B 21(6), 3032 3036 (2003).
<sup>66</sup>L.R. Harriot, “SCALPEL: Projection electron beam lithography,” Proc. 1999 Particle Accelerator Conference, New York, pp. 595 599 (1999).
As mentioned above, the SCALPEL mask is uniformly illuminated by a parallel beam of 100-keV electrons.
--[p269]-- The fraction absorbed in the physical aperture depends on factors such as the thickness and composition of the membrane, as well as the angular size of the physical aperture. Those portions of the mask corresponding to regions of the IC design that are supposed to be exposed on the wafer allow electrons to penetrate with little scattering.<sup>68</sup>
<sup>62</sup>S.D. Berger and J.M. Gibson, “New approach to projection electron lithography with demonstrated 0.1 mm linewidth,” Appl. Phys.
--[p269]-- This necessitated the development of the strutted mask concept, which was compatible with the need to move away from full-field optics. Next, the step-and-scan writing strategy was adopted into the SCALPEL tool. Together, the SCALPEL mask and step-and-scan writing strategy proved effective in overcoming the main limitations that had prevented earlier attempts at projection electron-beam lithography from working.<sup>63</sup>
--[p269]-- While the mask is almost completely transparent at the energies employed in SCALPEL (100 keV), contrast is generated from the difference in the electron scattering characteristics between the low-atomic-number membrane material and the patterned high-atomic-number material. The membrane material scatters electrons weakly and to small angles; in contrast, the patterned layer scatters them strongly and to large angles.
--[p268]-- Gilbert, Ed., Rheinhold, New York (1961); M.B. Heritage, “Electron projection microfabrication system,” J. Vac. Sci. Technol. 12, 1135 (1975).
<sup>60</sup>H. Bohlen, J. Greschner, W. Kulcke, and P. Nehmiz, “Electron beam step and repeat proximity printing, presented at Proc. of 8th Symp. on Electron and Ion Beam Science and Technology, Seattle (1978).
<sup>61</sup>J.A. Liddle and S.D. Berger, “High throughput projection electron beam lithography employing SCALPEL,” Proc.
--[p269]-- Figure 15.3 shows a schematic of a SCALPEL exposure system,<sup>64</sup> comprising the mask, projection lens, limiting aperture, objective lens, and wafer stage. The mask is made of a low-atomic-number membrane comprising 100 nm of silicon nitride, 5 nm of chromium, and 25 nm of tungsten or diamondlike carbon<sup>65</sup> covered with a patterned layer of high-atomic-number material (called a scatterer) such as tungsten, tantalum, or other materials used for x-ray masks.
--[p269]-- Lett. 57, 153 (1990).
<sup>63</sup>J.A. Liddle and S.D. Berger, “High throughput projection electron beam lithography employing SCALPEL,” Proc. SPIE 2014, 66 76 (1993); L.R. Harriot, “SCALPEL: Projection electron beam lithography,” Proc. 1999 Particle Accelerator Conference, New York, pp. 595 599 (1999). <sup>64</sup>ibid., pp. 595 599.
<sup>65</sup>I. Anemiya, H. Yamashita, S. Nakatsuka, M. Tsukahara, and O.
--[p268]-- SPIE 2014, 66 76 (1993); L.R. Harriot, “SCALPEL: Projection electron beam lithography,” Proc. 1999 Particle Accelerator Conference, New York, pp. 595 599 (1999).
--[p270]-- Since the electron optical field is the same width as the pattern area between the mask struts, die exposure is accomplished by mechanically scanning the mask and wafer through the effective electron optical field.<sup>70</sup>
Shown in Fig. 15.4 are 80-nm contacts printed with SCALPEL technology, illustrating the resolution capability of this technology.
<sup>67</sup>L.R. Harriot, “SCALPEL: Projection electron beam lithography,” Proc. 1999 Particle Accelerator Conference, New York, pp.
--[p270]-- 595 599 (1999).
<sup>68</sup>ibid.
<sup>69</sup>ibid.
<sup>70</sup>ibid.
<sup>71</sup>L.R. Harriot, “SCALPEL: Projection electron beam lithography,” Proc. 1999 Particle Accelerator Conference, New York, pp. 595 599 (1999).
<sup>72</sup>Reproduced with permission from Alcatel Lucent.
--[p268]-- The first problem has to do with absorbing stencil masks used in projection electron-beam lithography. These stencil masks are susceptible to heating,<sup>60</sup> which limits the acceleration voltage that can be employed, and cannot support patterns containing closed curves (the doughnut problem) unless complementary mask pairs are used.
--[p268]-- 15.4.1 Scattering with angular limitation projection electron-beam lithography (SCALPEL)
The significant benefits of projection electron-beam lithography such as high resolution, wide process latitude, and good depth of focus were well recognized for several decades<sup>59</sup> following the development of the first electron-beam exposure tools (described above). However, attempts to exploit these benefits met with failure, primarily on account of two main problems.
