Repository: NARUTOBEST/semiconductor-knowledge-qa

# heldout 泛化集出题管线(v2,2026-10-01)

与 `pipeline/dev/` 平行、互不混放的 heldout 侧出题管线。
总协议见 `../protocol_v2.md`(v2:取消 source 隔离红线,全库遴选文档)。

## 本目录内容
| 文件 | 用途 |
|---|---|
| `fetch_material.py` | 从 Qdrant(16333 转发)抓取本 track 8 篇文档的真实 chunk 原文 |
| `draft_material/` | 8 篇素材 txt + 草稿 json(每篇 25 题,含 evidence 逐字摘录) |
| `build_datasets_heldout.py` | 草稿 -> `eval/qa_sets/v2_20261001/heldout_200.json` + 校验报告 |
| `_extract_result.py` | 出题 agent 结果恢复(从会话 transcript) |
| `_verify_acceptance.py` | evidence 溯源覆盖率校验(自动发现本目录全部草稿) |
| `_prompt_template.txt` | 出题 agent 提示词模板 |
| `acceptance_report.json` / `_acceptance_failures.txt` | AI 验收记录(heldout 侧) |
| `verify_log.md` | 人工核对清单(heldout 200) |

File: eval/pipeline/heldout/draft_material/11_Chemistry_Lithography.txt (part 45 of 53)
--[p270]-- Also, because the illumination in the SCALPEL exposure tool is incoherent, there are no interference effects.<sup>69</sup>
By design, the SCALPEL exposure tool employs a small (1 mm  1 mm) electron optical field, which is consistent with the strutted mask design and step-andscan writing strategy.
--[p270]-- In the SCALPEL exposure tool, a reduction-projection optic in a telecentric doublet arrangement produces a 4:1 demagnified image of the mask at the wafer plane. Given that the features to be printed are much larger than the wavelength of the electrons (l 3.7 pm) used, the full benefits of the reduction ratio are realized, especially in terms of the mask, because imaging is aberration limited, not diffraction limited.

===== [p126-127] Chapter 13 Optical Lithography > 13.2.1.2 Exciplex and excimer laser sources (6块) =====
--[p127]-- Table 13.1 Commercially available exciplex and excimer laser sources. (Adapted from K. Jain.<sup>10</sup>)
Lasing exciplex(*)/ excimer(**) species | Emission wavelength (nm) | Excitation scheme
Electric discharge | Electron beam | Electron beam controlled discharge
$\mathrm { K r F ^ { * } }$ | 248 | Yes | Yes | Yes
$\mathrm { A r F ^ { * } }$ | 193 | Yes | Yes
$\mathrm { F } _ { 2 } { ^ { \ast \ast } }$ | 157 | Yes
--[p126]-- 13.2.1.2 Exciplex and excimer laser sources
Exciplex laser sources used in optical lithography are based on the emission properties of rare-gas monohalides such as KrF (lasing at 248 nm) and ArF (lasing at 193 nm), while the excimer laser sources are based on halogen gases such F gas (lasing at 157 nm).
--[p126 [表]]-- Jain, Excimer Laser Lithography, p. 9, SPIE Press, Bellingham, WA (1990).
<sup>7</sup>H.J. Levinson, Principles of Lithography, 2nd ed., p. 144, SPIE Press, Bellingham, WA (2005).
<sup>8</sup>See, for example, J.J. Ewing, “Rare gas halide lasers,” Phys. Today 31, 32 (May 1978); Excimer Lasers, 2nd ed., C.K. Rhodes, Ed., Springer Verlag, New York (1984).
<sup>9</sup>K. Jain, Excimer Laser Lithography, p. 93, SPIE Press, Bellingham, WA (1990).
--[p126]-- The main difference between ArF and KrF lasers is cost of ownership, with the former having a significantly higher cost of ownership than the latter. Current improvements in these laser systems are focused on reducing optical damage and allowing higher numerical apertures through the use of pulse stretching, multi-kHz repetition rates, and ultranarrow bandwidths (,0.5 pm).
<sup>5</sup>H.J. Levinson, Principles of Lithography, 2nd ed., p. 144, SPIE Press, Bellingham, WA (2005).
<sup>6</sup>K.
--[p126]-- These lasers belong to a class of very efficient and powerful pulsed ultraviolet lasers that became commercially available in the late 1970s.<sup>8</sup> Table 13.1 is a list of various commercially available exciplex and excimer laser transitions used in lithography, along with their type(s) of excitation schemes.
--[p126]-- These laser sources provide several options in power output, pulse energy, spectral bandwidth, and pulse repetition rate.<sup>9</sup> The ArF exciplex lasers are quite similar in overall characteristics to KrF lasers, except for a less robust discharge. They are more prone to contamination effects, and it is more difficult to maintain their performance at high pulse repetition rates.

===== [p28-29] 11.12.3.2 Quartz crystal microbalance (11块) =====
--[p28]-- 15, 371 (1972).
<sup>150</sup>W.D. Hinsberg, C.G. Willson, and K.K. Kanazawa, “Use of a quartz crystal microbalance rate monitor to examine photoproduct effects on resist dissolution,” Proc. SPIE 539, 6 (1985).
$$
\Delta f = - \frac { 2 f _ { 0 } ^ { 2 } } { A \sqrt { \rho _ { \mathrm { q } } \mu _ { \mathrm { q } } } } \Delta m ,\tag{11:28}
$$
--[p29]-- However, Kanazawa and Gordon have shown that quartz crystal microbalance measurements can be performed in liquid, in which case a viscosity-related decrease in the resonant frequency is observed:<sup>152</sup>
$$
\Delta f = - f _ { 0 } ^ { 3 / 2 } { \sqrt { \frac { \eta _ { 1 } \rho _ { 1 } } { \pi \rho _ { \mathrm { q } } \mu _ { \mathrm { q } } } } } ,\tag{11:29}
$$
--[p28]-- 11.12.3.2 Quartz crystal microbalance
The use of the quartz crystal microbalance in monitoring resist dissolution rates was first reported in 1985 by W.D. Hinsberg et al.<sup>150</sup> This technique is based on the equation that G. Sauerbrey developed in 1959 as a method for correlating changes in the oscillation frequency of a piezoelectric crystal with the mass deposited on $\mathrm { i t .
--[p28]-- } ^ { 1 5 1 }$ In deriving the equation, he treated the mass deposited on the crystal as though it were an extension of the thickness of the underlying quartz. Because of this, the mass-to-frequency correlation (as determined by this equation) is largely independent of electrode geometry. This has the benefit of allowing mass determination without calibration. The Sauerbrey equation is expressed as
<sup>147</sup>C.G. Willson, in Introduction to Microlithography, L.F. Thompson, C.G.
--[p29]-- It can be used to measure very high dissolution rates, and it can handle thick films, as well as opaque films and films with an uneven surface, which are impossible to measure with interference methods.<sup>155</sup>
<sup>151</sup>G. Sauerbrey, “The use of quartz crystal oscillators for weighing thin layers and for micro weighing,” Z. Phys. 155, 206 222 (1959).
<sup>152</sup>K.K. Kanazawa and J.G. Gordon, “Frequency of a quartz microbalance in contact with liquid,” Anal. Chem.
--[p29]-- 9 4 7 \times \dot { 1 } 0 ^ { 1 1 } \mathrm { g } / \mathrm { c m } \cdot \mathrm { s } ^ { 2 } )$
In addition to deriving the equation that now bears his name, Sauerbrey also developed a method for measuring the characteristic frequency and its changes by using the crystal as the frequency-determining component of an oscillator circuit. It should be mentioned that the Sauerbrey equation was developed for oscillation in air and only applies to rigid masses attached to the crystal.
--[p29]-- where $\Delta f$ is frequency change, $f _ { 0 }$ is the resonant frequency, $\rho _ { \mathrm { l } }$ is the density of the liquid, and the $\mathfrak { n } _ { \mathrm { l l } }$ is the viscosity of the liquid.
In adapting the Kanazawa-Gordon extension of Sauerbrey’s equation to operations in liquids, Hinsberg et al.<sup>153</sup> coated the resist film onto the crystal and monitored the characteristic frequency of the crystal while the system was immersed in the developer.
--[p28]-- Willson, and M.J. Bowden, Eds., p. 117, ACS Symp. Ser. 219, American Chemical Society (1984).
<sup>148</sup>R. Dammel, Diazonaphthoquinone based Resists, p. 50, SPIE Press, Bellingham, WA (1993).
<sup>149</sup>K.L. Konnerth and F.H. Dill, “In situ measurement of dielectric thickness during etching or devel oping processes,” IEEE Trans. Electron. Dev. ED-22, 453 (1975); K.L. Konnerth and F.H. Dill, “IOTA, a new computer controlled thin film thickness measurement tool,” Solid State Electron.
--[p29]-- Figure 11.30 shows a schematic of the quartz crystal balance described by Hinsberg et al.<sup>154</sup> The characteristic frequency depends on the mass of the oscillating unit, of which the resist film is a part. As the film dissolves, the mass changes, as does the frequency. Because the frequency shift is linearly dependent on the mass of the cast film [as shown in Eq. (11.28)], it can therefore be used to monitor the dissolution process. The technique offers a number of advantages.
--[p29]-- where $f _ { 0 }$ is the resonant frequency in Hertz of the quartz resonator before the change, $\Delta f$ is the frequency change in Hertz, Dm is the mass change in grams, A is the piezoelectrically active crystal area (area between the electrodes in $m ^ { 2 } )$ ${ \bf \rho _ { \mathrm { q } } }$ is the density of quartz $( \ : \ : 2 . 6 4 \dot { 8 } \ : \mathrm { g } / \mathrm { c m } ^ { 3 } )$ , and $\mu _ { \mathrm { q } }$ is the shear modulus of quartz $( \phantom { - } 2 .
--[p29]-- 57, 1770 1771 (1985).
<sup>153</sup>W.D. Hinsberg, C.G. Willson, and K.K. Kanazawa, “Use of a quartz crystal microbalance rate monitor to examine photoproduct effects on resist dissolution,” Proc. SPIE 539, 6 (1985). <sup>154</sup>ibid.

===== [p81-81] 12.6.1 Scalar models for calculating aerial image intensity (1块) =====
--[p81]-- 12.6.1 Scalar models for calculating aerial image intensity
The scalar models for calculating aerial image intensity neglects the effects of polarization of light. This is a legitimate approximation for numerical apertures less than -0.7. Scalar models are the simplest of the aerial models and come in three main types: the zero-order, first-order, and high-NA scalar models.

===== [p165-168] Chapter 13 Optical Lithography > 13.4 Optical Materials for UV and Visible Light Lithographies (20块) =====
--[p165]-- As a consequence, DUV lithographic lenses that employ mirrors also contain some refractive elements; such systems containing both mirrors and lenses are called catadioptric.<sup>126</sup>
--[p166]-- This absorption is small in stepper lenses; it does not have a major impact on lens transmission. Lenses containing absorbing impurities may heat up<sup>128</sup> and expand during exposure, causing defocus,<sup>129</sup> changes in magnification, and other aberrations. This type of heating is common in i-line lenses.
--[p165]-- The optical elements in conventional g-line, i-line, KrF laser, ArF laser, and $\mathrm { F } _ { 2 }$ laser lithographic exposure tools are made of refractive lenses, which have been traditionally made of transmitting glasses in the particular wavelength of the exposure tool. These refractive lenses generally provide good imaging over a narrow band of wavelengths. Typical bandwidths for g-line and i-line lenses are 4–6 nm full width half maximum (FWHM).
--[p165 [表]]-- $d n / d T \left( \mathrm { p p m / ^ { \circ } K } \right)$ | 22 | 5.9
Homogeneity index (ppm) | &lt;0.5 | &lt;1.0
Stress birefringence (nm/cm) | &lt;1 | 1 4
<sup>126</sup>In lithography, catadioptric lenses were used almost exclusively in Ultratech and SVG (now part of ASML) lithographic exposure tools. Now, all immersion lithographic exposure tool lenses with NA . 1, except for the S609 from Nikon, are catadioptric.
Table 13.6 Optical materials used in UV lithography.
--[p166]-- Sapphire, ${ \bf A l } _ { 2 } { \bf O } _ { 3 }$ | 8.3 | Birefringent, absorbs at 193 nm because of impurities
,1 pm (FWHM). Lenses in 193-nm lithographic exposure tools typically use both fused silica and a small amount of $\mathrm { C a F } _ { 2 }$ . In spite of their shorter wavelengths and higher resolution, lenses for 193-nm lithography have bandwidth requirements that are comparable to the single-material 248-nm lenses of comparable numerical 127   
apertures.
--[p165]-- Amorphous $\mathrm { S i O } _ { 2 }$ (also called fused silica) and crystalline $\mathrm { C a F } _ { 2 }$ are the only practical candidates (see Table 13.5 for their bulk optical properties). Table 13.6 shows a list of potential optical materials for use in UV lithography, along with their bandgaps, physical properties, areas of applications, and specific issues.
--[p166]-- $\mathrm { C a F } _ { 2 }$ has negligible intrinsic birefringence at long wavelengths, but at 193 nm and 157 nm, has appreciable birefringence.<sup>132</sup> Remarkably, the birefringence of $\mathrm { C a F } _ { 2 }$ can be easily corrected by using different [111]-oriented $\mathrm { C a F } _ { 2 }$ lens elements with their crystallographic axes rotated by 60 deg relative to each other, and also by including pairs of elements of [100]-oriented material with the two elements in the pair rotated 45 deg with respect to each other. $^ { 1 3 3 }$ BaF has also been reported to have higher intrinsic birefringence than $\mathrm { C a F } _ { 2 }$ 134
<sup>127</sup>H.J. Levinson, Principles of Lithography, 2nd ed., p. 162, SPIE Press, Bellingham, WA (2005).
--[p166]-- <sup>128</sup>Software is often used to compensate for the effects of lens heating, see for example, P. van Oorshot, B. Kock, J. van der Spek, E. Stuiver, H. Franken, H. Bother, and R. Garreis, “Performance of an I line step and scan system for sub 0.25 mm mix and match application,” Proc. SPIE 3334, 423 436 (1998).
<sup>129</sup>T.A. Brunner, S. Cheng, and A.E. Norton, “A stepper image monitor for precise setup character ization,” Proc. SPIE 4691, 687 695 (2002).
<sup>130</sup>H.J.
--[p167]-- Shirley, “Hidden in plain sight: calcium fluoride’s intrinsic birefringence,” Photon. Spectra, pp. 88 92 (Dec. 2001).
<sup>134</sup>J.H. Burnett, Z.H. Levine, E.L. Shirley, and J.H. Brunning, “Symmetry of spatial dispersion induced birefringence and its implications for CaF<sub>2</sub> ultraviolet optics,” J. Microlith. Microfab. Micro syst. 1(3), 213 224 (2002).
--[p165]-- The refractive optical materials requirement for lithographic applications comprises high transmission, low birefringence, good index homogeneity to minimize wavefront distortion, and durability (where projected lifetime is up to 10 years and delivering 40–100 billion pulses at 0.1 to $5 \mathrm { \ : m J / c m ^ { 2 } / p u l s e }$ for state-of-the-art 193- nm exposure tools).
--[p166]-- It is practical to operate lenses used in 248-nm and 193-nm lithographic exposure tools over very narrow ranges of wavelength (,1 pm) because adequate intensity from exciplex and excimer lasers can be obtained over such narrow bandwidths. This contrasts with i-line lenses, which operate over much wider bandwidths of between 4 and 6 nm. At shorter wavelengths, impurities in lithographic glass materials absorb light.
--[p166]-- Levinson, Principles of Lithography, 2nd ed., p. 163, SPIE Press, Bellingham, WA (2005).
<sup>131</sup>J. Mulkens et al., “Step and scan technology for the 193 nm era,” Abstract from the Third Sym posium on 193 nm Lithography, Onuma, Japan (1997).
<sup>132</sup>J.H. Burnett, Z.H. Levine, and E.L. Shirley, “Intrinsic birefringence in calcium fluoride and barium fluoride,” Phys. Rev. B 64, pp. 1 4 (2001).
<sup>133</sup>J.H. Burnett, Z.H. Levine, and E.L.
--[p165 [表]]-- Fused silica was for many years the only available material with sufficient transparency and quality for making 248-nm lenses, and such lenses required very narrow bandwidth, typically
Table 13.5 Bulk optical properties of amorphous ${ \mathsf { S i O } } _ { 2 }$ and crystalline ${ \mathsf { C a F } } _ { 2 }$ at the 193-nm wavelength.
Property at 193 nm | Fused Silica, $\mathrm { S i O } _ { 2 }$ | $\mathrm { C a F } _ { 2 }$
Refractive index | 1.56 | 1.5
--[p168]-- It should be noted that low levels of birefringence can be induced by mechanical stresses in materials that are not birefringent in their perfect crystalline state.<sup>135</sup> Such stresses are typically created if there are large thermal inhomogeneities in the furnaces in which the crystal of fused silica are grown.<sup>136</sup>
--[p166]-- Other lens materials such as $\mathrm { M g F } _ { 2 }$ and LiF have adequate transparency at 193-nm and 157-nm wavelengths, but are too birefringent for use in highresolution lenses.
--[p166]-- A similar problem occurs in 193-nm lenses because fused silica becomes slightly absorbing at that wavelength (in contrast to what happens at 248 nm, where fused silica is extremely transparent)<sup>130</sup> (see Fig. 13.18).
Birefringence (a property in which the index of refraction varies along various crystal axes) is another problem that degrades the performance of lithographic lenses.
--[p165]-- However, it is very difficult to design and build high-NA, all-reflective optics because of physical interference; some mirrors will block the light path of others. For this reason, lithographic exposure tools utilizing all-reflective optics such as EUV exposure tools have low NA (0.14–0.25); they achieve very high resolution because of their short exposure wavelength (13.5 nm).
--[p166]-- Material | Bandgap (eV) | Comments | Applications
Fused silica, $\mathrm { S i O } _ { 2 }$ | ~9.0 | Stepper optics, mask blanks
Calcium fluoride, $\mathrm { C a F } _ { 2 }$ | 10.3 | Laser optics, stepper optics
Barium fluoride, $\mathrm { B a F } _ { 2 }$ | 9.2 | Crystal growth issues
Lithium fluoride, LiF | 12.0 | Hygroscopic
Sodium fluoride, NaF | ~10.5 | Soft and hygroscopic | Laser optics,
Magnesium fluoride, $\mathrm { M g F } _ { 2 }$ | 11 | Birefringent | antireflection coatings
--[p165]-- 13.4 Optical Materials for UV and Visible Light Lithographies
The main optical materials used in UV and visible light lithographic exposure tools fall into two categories, namely, reflective optical materials (mirrors) and refractive optical materials (lenses). Reflective optical materials are advantageous because broadband illumination can be used with them.
--[p166]-- Many crystalline materials exhibit birefringence, and as such are not suitable for use in lithographic exposure tools designed for high-resolution imaging. For instance, $\mathrm { S i O } _ { 2 }$ in its purely crystalline form, quartz, is extremely difficult to incorporate into lenses because it is birefringent, while in an amorphous state (such as amorphous fused silica), it is not birefringent and is thus used extensively in lenses.

===== [p234-234] X-Ray and Extreme Ultraviolet Lithographies > 14.3.5.2 Discharge-produced plasma sources (5块) =====
--[p234]-- Mechanical debris mitigation uses fins to deflect the debris from the optic. Other schemes are based on the use of electric and/or magnetic fields to deflect charged particles and ions away from the optic.
$^ { 6 \hat { 2 } } \mathrm { D } . { \mathrm { C } } .$ Brandt, I.V. Formenkov, A.I. Ershov, N.P. William, D.W. Myers, N.R. Bowering, A.N. Bykanov, G.O. Vaschenko, O.V. Khodykin, J.R. Hoffman, E. Vargas, R.D. Simmons, J.A. Chavez, and C.P. Chrobak, “LPP EUV source development for HVM,” Proc.
--[p234]-- Like their LPP counterparts, the DPP sources produce strong electric fields during plasma expansion that can accelerate the fuel ions to extremely high energies. These energetic ions bombard the mirror surfaces of the collector optics, causing surface erosion, roughening, deposition, and implantation of impurities onto them, and consequently degrading their reflectivity.
--[p234]-- 14.3.5.2 Discharge-produced plasma sources
Discharge-produced plasma (DPP) sources employ extremely high electrical voltages to ionize and discharge fuel materials such as xenon gas or tin confined within an electrode assembly, resulting in the creation of plasmas comprising ionic species, which are compressed with some type of pinch (dense plasma focus, z-pinch) to high temperatures, ultimately resulting in the emission of characteristic EUV radiations at 13.5 nm (see Fig. 14.12).
--[p234]-- Low-energy sputtered debris can degrade reflectivity through deposition and coating processes, but these effects are judged to be minimal compared to erosive fluxes encountered in the source chamber. Just as in LPP sources, debris mitigation is a major challenge in DPP sources because expansion occurs during the postemission time frame, accelerating the gases away from the pinch location.<sup>63</sup> Many debris mitigation schemes have been developed.
--[p234]-- SPIE 6517, 65170Q (2008).
Due to their directional pattern of radiation, DPP sources can afford smaller collection angles than their laser-produced counterparts, which radiate in an almost isotropic manner. This explains the use of grazing incidence optics as the collector for DPP sources. Also, DPP sources generate additional debris from the eroded electrodes, which are absent in LLP sources.
The conversion efficiency (electricity to EUV radiation) of DPP sources is ,1.5% (into 2p sr), with transmission to intermediate focus of about 6%.

===== [p316-318] Advanced Resist Processing and Resist Resolution Limit Issues > 17.3.2.2 Electron-beam-induced CD shrink techniques (8块) =====
--[p317]-- By irradiating the patterned wafer with electronbeam accelerating voltage 20 KeV, current 4 mA, dose $7 5 0 \mu \mathrm { C } / \mathrm { c m } ^ { 2 }$ and 20 KeV, current 5 mA, dose $1 0 0 0 \mu \mathrm { C } / \mathrm { c m } ^ { 2 } ,$ the hole size was shrunk down to 115 nm and 90 nm, respectively. The nearly circular, doughnut-shaped electron-beam-treated features in the top-down SEM picture of Fig.
--[p316]-- Electron-beam-mediated heating and flowing of patterned resist features has been demonstrated as a viable technique for shrinking the size of contact hole and via structures to sub-90-nm dimensions, thereby overcoming the mask error factor problem of printing these features.<sup>24</sup> While the CD uniformity of electron-beamshrunk contact holes and vias is comparable to that obtained on the same structures that have not been irradiated with electron beam, the iso-dense bias does increase with the dose of electron-beam irradiation.
The MEEF is a major problem limiting the printing of contact hole and via structures.
--[p316]-- A way of overcoming the MEEF problems of contact hole, via, and trench printing is to first lithographically pattern large sizes of such features, and then use electron-beam-mediated heating and flow to shrink them down to desired sizes.
<sup>23</sup>R. Kunz and R.R. Dammel, “193 nm lithography: fundamentals and issues,” SPIE Short Course No. SC120 (2005).
<sup>24</sup>U.
--[p316]-- Okoroanyanwu, “Process for reducing critical dimensions of contact holes, vias, and trench structures in integrated circuits,” U.S. Patent No. 6,518,175 (2003); U. Okoroanyanwu, “Process for reducing the pitch of contact holes, vias, and trench structures in integrated circuits,” U.S. Patent No. 6,589,713 (2003).
Figures 17.5 and 17.6 show the effect of electron-beam-mediated shrinking of 160-nm contact holes.
--[p318]-- 17.6, where the outer holes adjoining large pad areas of resist are considerably smaller than the ones in the inner areas separating adjacent holes, because more melted resist flows down into these outer holes from these pads than from the areas separating the internal holes.
--[p318]-- A possible way of solving this electronbeam-induced proximity effect is to incorporate outer dummy contact holes in the mask during fabrication, such that during electron-beam treatment of the patterned features, the melted resist from the pad area adjoining these dummy holes will flow into the latter, without distorting the inner holes. Another possible solution is to size up the outer holes during lithographic patterning.
--[p317]-- 17.5, with a lighter outer annulus surrounding a dark interior circle, is indicative of sloped resist sidewall, caused by the flow of the electron-beam-heated and melted resist, which subsequently flows down due to gravity. In contrast, the uncured features have fairly straight sidewall profiles.
Proximity effects are also evident in the electron-beam-treated features in Fig.
--[p316]-- 17.3.2.2 Electron-beam-induced CD shrink techniques

===== [p21-22] 11.11 Consequences of Acid Diffusion (8块) =====
--[p22]-- The acid can also diffuse from the exposed area to the interface between the resist in the unexposed area and the substrate and interact with basic moieties in the substrate or BARCs, especially inorganic BARCs such as SiON and TiN, leading to the creation of footing.
--[p22]-- Other strategies that have been employed include annealing the resist at high enough temperature near their $T _ { \mathrm { g } }$ and softening them to decrease the free volume in the polymer matrix and thereby limiting the effect and extent of acid and airborne base diffusion; the use of acid generators that produce bulky, nonvolatile acids; and the use of base additives and quenchers that scavenge and neutralize the excess acids, preventing them from diffusing to the surface and reacting with airborne bases and creating T-tops or from diffusing into the nonexposed regions, which helps to improve the sidewall angle of the feature (see Fig. 11.27).
--[p21]-- Dammel, “Practical photoresist processing,” SPIE Short Course No. SC616 (2005).
<sup>129</sup>K.G. Kemp, D.J. Williams, J.W. Clayton, P. Steege, S. Slonaker, and R. Eliot, “Effects of DUV resist sensitivities on lithographic process window,” Proc. SPIE 3049, 955 962 (1997); J.M. Parker and D.A. Miller, “Direct temperature metrology helps minimize CA resist CD variation,” Solid State Technol. 139 146 (Sept. 2000).
PEB delay stability of a few minutes; this value is now on the order of hours in current commercial chemical amplification resists.
--[p22]-- The improvement in PEB delay stability of current resists is attributed to a few strategies that have been adopted over the years; these include the use of a barrier layer on top of the resist to prevent in-diffusion of airborne bases and out-diffusion of acids, and the use of efficient broad-spectrum filters equipped with activated charcoal media designed to remove airborne bases and acids.
--[p21]-- If the resist is exposed to airborne molecular bases (such as ammonia and N-methyl pyrrillodone) after exposure and prior to PEB (normally called PEB delay), a thin soluble inhibition layer forms on the top surface of the resist, which results in the formation of a characteristic “T-top” on development (see Fig. 11.26). Acid evaporation during PEB can also lead to T-top formation. Early commercial chemical amplification resists had
<sup>128</sup>R.
--[p21]-- First, with the minimum device feature size approaching length scales that are on the same order of magnitude as the diffusion lengths of photoacids generated in CARs, preserving the integrity of the latent image has now become a major concern in microlithography.
--[p21]-- Diffusion of the photoacid during the time between exposure and development can cause significant contrast loss and ultimately lead to loss of the latent image, especially in CARs that must require a postexposure baking step, which facilitates the diffusion of the acid due to the high temperature normally used.
Next, if neutralization of the acid occurs, the dissolution rate of the exposed part of the resist decreases.
--[p21]-- 11.11 Consequences of Acid Diffusion
While the increased sensitivity of chemical amplification resists is tied to the ability and the ease of the generated acid to diffuse through the free volume of the resist polymer resin, aided by PEB, to catalyze chemical transformations of the resin that alter their dissolution properties in the developer solution, these same characteristics of chemical amplification can also negatively impact the patterning action of the resist.

===== [p141-142] Chapter 13 Optical Lithography > 13.2.3.3.2 Electron-beam writers (6块) =====
--[p141]-- This approach makes for easy scaling to smaller dimensions because spot sizes are all that need to be reduced since it is a bit map image.
<sup>64</sup>H.J. Levinson, Principles of Lithography, 2nd ed., p. 248, SPIE Press, Bellingham, WA (2005).
<sup>60</sup>ibid.
<sup>61</sup>H.J. Levinson, Principles of Lithography, 2nd ed., p. 247, SPIE Press, Bellingham, WA (2005). <sup>62</sup>ibid., p. 248.
<sup>63</sup>D.R. Herriot, R.J. Collier, D.S. Allen, and J.W.
--[p142]-- The vector scan is faster because the beam wastes no time rastering over areas that do not need exposure. However, it is more difficult to scale since all vectors must be recalculated to reduce size.<sup>65</sup>
--[p141]-- There are two methods for scanning electron beams, i.e., the raster method and the vector method. While the raster technique was more often used for mask making until about 2000, vector scanning is now preferred for mask making and for direct wafer exposures. In raster scanning, each pixel in a field is exposed as the beam is scanned back and forth by the electron optics. Simply put, the beam is turned on and off to expose needed pixels on a mask substrate.
--[p141]-- 13.2.3.3.2 Electron-beam writers
In electron-beam writers, electrons are focused into narrow beams and used to expose resist-coated mask blanks with digitized patterns of the IC device layer. Over moderate distances (,1 mm), pixels can be exposed by deflection of the electron beam in contrast to the mechanical stage movement required by optical pattern generators, thereby greatly increasing throughput.
--[p141]-- Staffford, “EBES: a practical electron lithography system,” IEEE Trans. Electron Dev. ED-22, 385 392 (1975).
EBES systems are based on raster scans. In contrast, vector scanning has more resemblance to a small floodlight than a pencil beam. Here, the beam moves on a vector path that directly exposes the entire region needed, before turning on the beam and writing the pattern. Next, the beam is turned off and repositioned over another pattern for exposure.
--[p141]-- In addition to having good sensitivity to an electron beam, the resists used in this application must be resistant to chromium etchants.<sup>62</sup> The most popular electron-beam patterning tools used in mask making originated in the electron-beam exposure system (EBES) developed at Bell Telephone Laboratories in Murray Hill, New Jersey.<sup>63</sup> This technology was eventually licensed by Etec Systems, now a subsidiary of Applied Materials.<sup>64</sup>

===== [p140-140] Chapter 13 Optical Lithography > 13.2.3.3 Fabrication of photomasks (4块) =====
--[p140]-- In earlier times, lithographic exposure of mask-making resists was done with photorepeaters. The choice of specific resist tone is made to be consistent with the mask type. Bright-field masks are generally made with negative resists, and dark-field masks are generally made with positive resists.<sup>60</sup> The exposed resist is developed, revealing the appropriate areas of the opaque material, which is subsequently etched so as to transfer the resist image into the mask blank.
--[p140]-- 13.2.3.3 Fabrication of photomasks
The fabrication of a lithographic mask involves the transformation of computeraided designs of an IC into a physical layout to create a geometrical pattern of the mask. Coordinates of the IC layout are digitized and stored in appropriate electronic storage media such as tapes. The pattern is then transferred onto the surface of chrome-quartz plates or appropriate substrates, depending on the mask type.<sup>59</sup>
--[p140]-- <sup>57</sup>ibid., p. 13.
<sup>58</sup>A.K. K. Wong, Resolution Enhancement Techniques in Optical Lithography, pp. 12 13, SPIE Press, Bellingham, WA (2001).
<sup>59</sup>“Microlithography & mask making,” VLSI Research Inc. Report (1992).
--[p140]-- The mask-making process consists of generating the pattern of the circuit on a chrome-covered quartz plate coated with a resist film. There are four types of equipment used in writing mask optical pattern generators, electron-beam writers, focused-ion-beam writers, and laser writers. Lithographic exposure of the resist-coated, chrome-covered quartz plate involves the repeated exposure of the circuit pattern with a stepper or a scanner.

===== [p223-226] X-Ray and Extreme Ultraviolet Lithographies > 14.3 Extreme Ultraviolet Lithography (24块) =====
--[p226]-- The main solution to this problem is the use of multilayer reflectors. Absent these reflectors, EUV lithography as currently practiced would not be possible.
--[p223]-- This result indicates that the resolution potential of the EUV system is approximately five times better than that of the hyper-NA immersion 193-nm lithography system, provided that the resist process used to print the EUV image can support the same $k _ { 1 }$ factor as the 193-nm lithographic process. Designing and fabricating such a resist that can enable such enhanced resolution is one of the main difficulties in implementing EUV lithography in manufacturing.
--[p224]-- Furthermore, hydrocarbons and water vapor are cracked by EUV radiation, contaminating mirror surfaces via carbon deposition and oxidation of multilayer coatings. Both carbon deposition and oxidation of the surfaces of EUV optical elements reduce the reflectivity of the mirrors and introduce wavefront aberrations to the projection optics.
--[p224]-- EUV radiation cannot be transmitted through air, which makes it necessary to maintain the entire EUV exposure tool in a vacuum environment $( 1 0 ^ { - 9 } \mathrm { m b a r } )$ Outgassing of resists and components of the exposure tool inside the exposure chamber therefore poses a significant contamination risk to the EUV optics, which are completely based on mirrors.
--[p224]-- This places a significant challenge in being able to prevent debris in the form of particles, energetic ions, and neutrals generated by the hot plasma from getting into the main chamber where the illumination optics are housed. Vacuum clamping cannot be used in EUV exposure tools because of the risk of generating particles. Therefore, electrostatic clamping must be used in the EUV exposure tool.
--[p224]-- Even with reflective optics of moderate reflectivity, there are still significant photon losses through the exposure optics after reflection from multiple mirror surfaces, i.e., only about 6% of the photons incident on the reflective mirrors reach the wafer plane.<sup>31</sup>
<sup>26</sup>B. La Fontaine, “EUV optics,” in Extreme Ultraviolet Lithography, B. Wu, A. Kumar, Eds., Chapter 4, McGraw Hill, New York (2009).
--[p224]-- EUV lithography uses a 4- demagnification factor, consistent with the current (2008) International Technology Roadmap for Semiconductors (ITRS) mask development roadmap.<sup>27</sup> In some aspects, the fabrication of EUV masks will be simpler than for leading-edge masks used in longer-wavelength optical lithographies such as DUV lithography because the OPC features are much fewer and less complicated.
--[p223]-- Namioka, “Current research activities in the field of multilayer for soft x rays in Japan,” Revue Phys. Appl. 23, 1711 1726 (1988).
<sup>24</sup>W.T. Silfvast, O.R. Wood II, “Tenth micron lithography with a 10 Hz 37.2 nm sodium laser,” Microelectron Eng. 8, 3 11 (1988); A.M. Hawryluk and L.G. Seppala, “Soft x ray projection litho graphy using an x ray reduction camera, ” J. Vac. Sci. Technol. B 6, 2162 2166 (1988).
--[p223]-- 5 / \mathrm { N A } _ { \mathrm { E U V } } } { k _ { 1 } 1 9 3 / \mathrm { N A } _ { 1 9 3 } } \approx \frac { 1 } { 5 } ,\tag{14:2}
$$
which is for numerical aperture values of $\mathrm { N A } _ { \mathrm { E U V } }  { \mathrm { ~ \textrm ~ { ~ ~ } ~ } } 0 . 4 5$ and $\mathrm { N A } _ { 1 9 3 }$ 1.35 (hyper-NA imaging with immersion lithography).
--[p223]-- 14.3 Extreme Ultraviolet Lithography
--[p225]-- Kumar, Eds., Chapter 4, McGraw Hill, New York (2009).
<sup>30</sup>ibid.
<sup>31</sup>ibid.
<sup>32</sup>ibid.
where n is the refractive index of the material and 1 is the refractive index of vacuum.
In general, R increases roughly as the fourth power of the wavelength in this regime.<sup>33</sup> The influence of atomic resonances also increases significantly at extremely short wavelengths.
--[p224]-- <sup>27</sup>International Technology Roadmap for Semiconductors, Lithography Section (2008).
<sup>28</sup>A. Barty and K.A. Goldberg, “Effects of radiation induced carbon contamination on the perform ance of an EUV lithographic optic,” Proc. SPIE 5037, 450 459 (2003).
Also, because of the high EUV absorptivity of solid materials, including thin polymer films, there are no materials currently demonstrated with sufficient transparency that can be used as EUV pellicles.
--[p224]-- Components in the EUV exposure chamber are not accessible for maintenance and/or adjustment, necessitating remote control of subsystems, diagnostics, etc.
--[p226]-- For example, at 12.4 nm, silicon has an absorption edge associated with photoionization of its $2 p$ electrons, and its index of refraction is greater than 1, while its reflectivity shows a significant decrease,<sup>34</sup> as can be seen in Fig. 14.3.
It must be emphasized that the short attenuation length and low normalincidence reflectivity of materials in the EUV range present very difficult problems regarding fabricating single-surface mirrors or lenses.
--[p225]-- As a result, there are no pellicles for EUV masks, which presents significant defect control challenges in EUV lithography.
Furthermore, EUV photons are sufficiently energetic to interact directly with bound electrons of the individual atoms of any given material. In this spectral range, there are a large number of atomic resonances, which leads to strong absorption.<sup>32</sup>
--[p225]-- Given the small scattering cross section in the 10–15-nm wavelength range, the refractive indices of available materials approach unity; as a result, materials tend to exhibit low reflectivity in the EUV region of the spectrum. The reflectivity R at normal incidence for an interface between vacuum and a given material is expressed as
$$
R = \left( \frac { 1 - n } { 1 + n } \right) ^ { 2 } ,\tag{14:3}
$$
<sup>29</sup>B. La Fontaine, “EUV optics,” in Extreme Ultraviolet Lithography, B. Wu and A.
--[p224]-- The overall effect decreases not only the throughput of the exposure tool, but also the imaging performance.<sup>28</sup> Thus, it is necessary to minimize hydrocarbons and water vapor content in the tool. This is yet another reason that imaging in EUV lithography is done in vacuum.
There are no reasonably EUV-transmissive refractive materials that can be used in EUV optics.
--[p223]-- Levinson, Principles of Lithography, 2nd ed., p. 376, SPIE Press, Bellingham, WA (2005). <sup>22</sup>ibid., p. 367.
<sup>23</sup>H. Kinoshita, T. Kaneko, H. Takei, N. Takeuchi, and S. Ishihara, “Study on x ray reduction projec tion lithography,” Proc. of47th Autumn Meeting ofthe Japan Soc. ofAppl. Phys., Paper No. 28 ZF 15 (1986); H. Kinoshita, K. Kurihara, Y. Ishii, and Y. Torii, “Soft x ray reduction lithography using mul tilayer mirrors,” J. Vac. Sci. Technol. B 7, 1648 (1989); T.
--[p223]-- Projection soft x-ray lithography, also called EUV lithography, was invented independently in the 1980s by research teams at $\mathrm { N T T } ^ { 2 3 }$ in Japan and at Bell Laboratories in the United States,<sup>24</sup> who were inspired by the availability of mirrors of reasonable efficiency at soft x-ray wavelengths $( \lambda \stackrel { \cdot } { \approx } 4 - 4 0 ~ \mathrm { n m } ) .$ .<sup>25</sup> Summarized below are the basic attributes of EUV lithography.
--[p224]-- Instead, most naturally occurring materials reflect only a very small fraction of the incident EUV photons, and tend to absorb most of them within a fraction of a micron from their surface<sup>29</sup> (see Fig. 14.2). Therefore, only precisely figured reflective optics (with reflectivity on the order of 70%) comprising mirrors and reticles can be used in the EUV tool.
--[p223]-- <sup>25</sup>For an excellent historical account of the development of EUV lithography, see for example, H. Kinoshita and O. Wood, “EUV lithography: an historical perspective,” in EUV Lithography, V. Bakshi, Ed., pp. 1 54, SPIE Press, Bellingham, WA (2009).
--[p223]-- In addition, producing an imaging system that can exploit the advantages of the short EUV wavelength is a very complex undertaking in light of the fact that traditional materials used to fabricate lenses and mirrors do not have the required optical characteristics in the EUV range.<sup>26</sup>
<sup>20</sup>M.P. Schlax, E.L. Engelstadt, E.G. Lovell, and C.J. Brooks, “Predicting mechanical distortions in x ray mask membranes,” Proc. SPIE 3331, 629 637 (1998).
<sup>21</sup>H.J.
--[p223]-- EUV lithography uses photons with 13.5-nm wavelength to expose wafers. It has higher resolution (with suitable numerical aperture) than longer-wavelength photons used in conventional DUV lithography. For the same $k _ { 1 }$ factor for EUV and 193-nm lithographies, the resolution of the EUV imaging system relative to that of the state-of-the-art advanced immersion 193-nm imaging system is given by
$$
