Repository: NARUTOBEST/semiconductor-knowledge-qa

# heldout 泛化集出题管线(v2,2026-10-01)

与 `pipeline/dev/` 平行、互不混放的 heldout 侧出题管线。
总协议见 `../protocol_v2.md`(v2:取消 source 隔离红线,全库遴选文档)。

## 本目录内容
| 文件 | 用途 |
|---|---|
| `fetch_material.py` | 从 Qdrant(16333 转发)抓取本 track 8 篇文档的真实 chunk 原文 |
| `draft_material/` | 8 篇素材 txt + 草稿 json(每篇 25 题,含 evidence 逐字摘录) |
| `build_datasets_heldout.py` | 草稿 -> `eval/qa_sets/v2_20261001/heldout_200.json` + 校验报告 |
| `_extract_result.py` | 出题 agent 结果恢复(从会话 transcript) |
| `_verify_acceptance.py` | evidence 溯源覆盖率校验(自动发现本目录全部草稿) |
| `_prompt_template.txt` | 出题 agent 提示词模板 |
| `acceptance_report.json` / `_acceptance_failures.txt` | AI 验收记录(heldout 侧) |
| `verify_log.md` | 人工核对清单(heldout 200) |

File: eval/pipeline/heldout/draft_material/11_Chemistry_Lithography.txt (part 46 of 53)
\frac { w _ { \mathrm { E U V } } } { w _ { 1 9 3 } } = \frac { k _ { 1 } 1 3 .
--[p224]-- Unlike conventional DUV lithography, the source of EUV radiation used in EUV lithography is not a laser; instead, it is a dense hot plasma that can be formed by laser plasmas or electrical discharges.
The source chamber cannot be separated from the main chamber by a physical barrier because no known material has sufficient transparency to EUV photons.

===== [p175-175] Chapter 13 Optical Lithography > 13.4.4 Pellicle materials (2块) =====
--[p175]-- All of these changes in physical properties are affected by the exposure ambient, with exposures in nitrogen experiencing degradation acceleration relative to those in oxygen ambient, perhaps due to the healing effect of photogenerated radicals via peroxy formation in oxygen ambient.<sup>154</sup>
--[p175]-- 13.4.4 Pellicle materials
Pellicles used in UV lithography such as 193 nm are generally made of perfluorinated polymers. Irradiation of pellicles over time induces small but measurable changes in their physical properties, i.e., they become thinner due to polymer photovolatilization, their refractive indices decrease due to increased porosity, and their absorbance increases due to formation of new chemical bonds.

===== [p333-333] Advanced Resist Processing and Resist Resolution Limit Issues > 17.4 Resolution Limit Issues of Resists (6块) =====
--[p333]-- These stumbling blocks are intimately tied to the nature of the resist chemical amplification imaging mechanism, thin-film confinement effects, and polymer molecular properties. Acting either separately or in concert, these stumbling blocks are resolution limiting, with disastrous consequences such as poor CD control, line edge roughness, pattern collapse, and the inability to simultaneously meet resolution, line edge roughness and sensitivity targets.
--[p333]-- MPU physical gate length (nm) | 18 | 14
Resist thickness (nm) | 50 90 | 35 65
Low frequency line edge roughness (nm, 3σ) &lt;8% of CD | 2.0 | 1.4
Gate critical dimension control (nm, 3σ) | 1.9 | 1.5
Contact in resist (nm) | 39 | 28
Contact after etch (nm) | 36 | 25
Resist sensitivity (193 nm lithography) (mJ/cm²) | 20 50 | 20 50
Resist sensitivity (13.5 nm, EUV lithography) (mJ/cm²) | 5 30 | 5 30
<sup>35</sup>ibid.
--[p333]-- Some of these specifications, especially those for the 22-nm and smaller technology nodes call for near-atomic-scale resolution—something that is nearly impossible with conventional resist design concepts and imaging mechanisms. The key 2008 ITRS resist specifications by product type for the 32-nm and 22-nm technology nodes are summarized in Table 17.1.
--[p333]-- 17.4 Resolution Limit Issues of Resists
The resist specifications of the 2008 ITRS<sup>36</sup> for the 32- and sub-32-nm technology nodes address many challenges and stumbling blocks that must be overcome in order to successfully manufacture devices at these technology nodes.
--[p333 [表]]-- How these resist properties and issues limit resolution are discussed in more detail in the following sections.
Table 17.1 Key resist requirements by product type for the 32-nm and 22-nm technology nodes. (Adapted from 2008 ITRS.<sup>37</sup>)
Lithography related characteristic | 32 nm technology node | 22 nm technology node
DRAM half pitch (nm) (contacted) | 32 | 22
MPU/ASIC metal 1 (M1) half pitch (nm) (contacted) | 32 | 22
MPU printed gate length (nm) | 25 | 18
--[p333]-- <sup>36</sup>International Technology Roadmap for Semiconductors 2008 Update, http://www.itrs.net/Links/ 2008ITRS/Home2008.htm (2008).
<sup>37</sup>This table was adapted from the ITRS 2008 Update, http://www.itrs.net/Links/2008ITRS/ Home2008.htm (2008). In the generation of this table, we use the factor 0.7 as the scaling factor between successive technology nodes.

===== [p145-146] Chapter 13 Optical Lithography > 13.2.5 Exposure optics system (7块) =====
--[p145]-- It was, however, the subsequent development of the planar transistor by Hoerni at Fairchild in 1959 that provided the impetus for growth and paved the way for the development of ICs.<sup>87</sup> Since that seminal event, both ICs and optical lithographical exposure tools have developed together, hand-in-glove fashion.
<sup>81</sup>H.J. Levinson, Principles of Lithography, 2nd ed., pp. 262 263, SPIE Press, Bellingham, WA (2005).
<sup>82</sup>B.J. Grenon, C. Peters, K. Battacharyya, and W.
--[p145]-- The use of optical lithography in silicon IC device fabrication dates back to the mid-1950s when Andrus employed it at Bell Laboratories to define precise windows on silicon oxide substrates that were subsequently opened by chemical etching, and through which dopant impurities were diffused into the underlying silicon to establish the n-type and p-type regions needed in semiconductor devices.<sup>86</sup> This event aided the development of the mesa transistor at Texas Instruments in 1957, which first made use of thermally grown silicon oxides in conjunction with a photoresist, followed by an etch step, as well.
--[p145]-- The other system, the projection optics system, is predominantly used in modern semiconductor manufacturing. Both systems rely on the entire mask, or at least a portion of it, to be imaged simultaneously.
--[p145]-- <sup>84</sup>H.J. Levinson, Principles of Lithography, 2nd ed., p. 267, SPIE Press, Bellingham, WA (2005).
<sup>85</sup>G. Rider, “Estimation of the field induced damage thresholds in reticles,” Semicond. Manuf., pp. 80 94 (Feb., 2004).
In the following sections, we delve a little more in depth into lithographic exposure tool photochemistry, lithographic optical materials, and the different modes of lithographic printing, along with the historical background surrounding them.
--[p145]-- 13.2.5 Exposure optics system
The exposure optics system comprises the set of optics (mirrors and lenses) that delivers the aerial image of the mask to the resist-coated wafer on the exposure stage. There are two categories of such systems. Contact and proximity optics systems are the simplest and the least expensive of the systems, but are not well suited for high-volume IC manufacture because of their high level of defectivity.
--[p146]-- We will also discuss the various forms of optical lithography, emphasizing unique attributes of the equipment and materials, and the process issues involved in each form.
--[p145]-- Volk, “Formation and detection of sub pellicle defects by exposure to DUV systems illumination,” Proc. SPIE 3873, 162 176 (1999); B.J. Grenon, C. Peters, K. Battacharyya, W. Volk, and A. Poock, “Reticle surface con taminants and their relationship to sub pellicle particle formation,” Proc. SPIE 5256, 1103 1110 (2003).
<sup>83</sup>A.C. Rudack, L.B. Levit, and A. Williams, “Mask damage by electrostatic discharge: a reticle print ability evaluation,” Proc. SPIE 4691, 1340 1347 (2002).

===== [p217-218] Chapter 13 Optical Lithography > 13.7.5 $\boldsymbol { \mathsf { F } } _ { 2 }$ excimer laser (157-nm) lithography (8块) =====
--[p217]-- Because of the high absorptivity of 157-nm photons in air at VUV wavelengths, 157-nm lithographic exposures are done in nitrogen atmosphere instead of air, as in 248-nm and 193-nm lithographies. All of the refractive optical elements are made of $\mathrm { C a F } _ { 2 } .$ , instead of fused silica.
--[p217]-- The main technical challenges of this technology that were identified included the lack of an adequate infrastructure for manufacturing high-purity $\mathrm { C a F } _ { 2 }$ for the lens elements, the intrinsic birefringence of $\mathrm { C a F _ { 2 } } , ^ { 2 5 4 }$ immaturity of the resists, etc.
On the whole, the design and configuration of the 157-nm lithographic exposure tool are similar to those of 248-nm and 193-nm lithographies, except in a few main facts.
--[p217]-- After it became apparent that there were significant technical challenges that may not be resolved in time for the technology to intersect the semiconductor technology roadmap,<sup>253</sup> the industry resolved to abandon it in 2003.
--[p218]-- Conard, and K. Ronse, “Experimental investigation of fabrication process , transportation , storage , and handling induced contamination of 157 nm reticles and vacuum UV cleaning,” Proc. SPIE 5377, 487 503 (2004).
--[p217]-- McIntyre, “157 nm optical lithography: the accomplishments and the challenges,” Solid State Technol., p. 57 (June, 1999).
<sup>253</sup>International Technology Roadmap for Semiconductors (ITRS), Lithography Chapter (2002).
<sup>254</sup>J.H. Burnett, Z.H. Levine, and E.L. Shirley, “Intrinsic birefringence in calcium fluoride and barium fluoride,” Phys. Rev. B 64, 1 4 (2001).
<sup>255</sup>U. Okoroanyanwu, N. Stepanenko, B. Vereecke, A. Eliat, M. Kocsis, Y.S. Kang, R. Jonkheere, T.
--[p217]-- Also, the resist platforms for 157-nm lithography are based on fluorinated analogs of their 193-nm counterparts, since these are the only reasonably transparent materials at 157 nm (see Chapter 7). Molecular contamination, mostly of hydrocarbons, of the optical elements as well as the reticles is a far more pronounced problem in 157-nm lithography in contrast to its longer-wavelength counterparts.
--[p217]-- 13.7.5 $\boldsymbol { \mathsf { F } } _ { 2 }$ excimer laser (157-nm) lithography
Before the introduction of water immersion ArF lithography into the semiconductor industry, lithography using 157-nm photons from $\mathrm { F } _ { 2 }$ excimer laser sources was heavily researched between 1999 and 2003 as a potential bridging technology 252 between dry ArF lithography and one of the next-generation lithographies.
--[p217]-- This necessitated the implementation of active contamination control schemes for protecting the optical elements and reticles including in situ cleaning protocols for cleaning contaminated optics and reticles; it also necessitated unique reticle handling schemes that employed the continuous purging of the reticle holder/box with nitrogen. 255 Figure 13.55 shows the performance of a typical 157-nm resist.
<sup>252</sup>J.A. McClay and A.S.L.

===== [p119-120] 12.12.1 Research applications (9块) =====
--[p119]-- Furthermore, lithographic modeling is conventionally used to quantify optical proximity effects and for defining algorithms for geometry-dependent mask biasing.<sup>155</sup> It has also been used to study the metrology of lithographic structures.<sup>156</sup>
<sup>147</sup>A.R. Neureuther and F.H. Dill, “Photoresist modeling and device fabrication applications,” in Optical and Acoustical Micro Electronics, pp. 233 249, Polytechnic Press, New York (1974).
<sup>148</sup>H.L. Stover, M.
--[p120]-- Still further, lithographic modeling has been employed in resist studies to understand the depth of focus loss associated with printing contact holes in negative resists,<sup>157</sup> the basis of the extremely high contrast in resists with surface inhibition,<sup>158</sup> the potential for exposure condition optimization so as to maximize process latitude,<sup>159</sup> and the role of diffusion in chemically amplified resists,<sup>160</sup> as well as in the design and evaluation of new resists.
--[p119]-- Nagler, I. Bol, and V. Miller, ”Submicron optical lithography: i line lens photo resist technology, Proc. SPIE 470, 22 33 (1984); I. Bol, “High resolution optical lithography using dyed single resist,” in Kodak Microelectronics Seminar Interface ’84, pp. 19 22 (1984).
<sup>149</sup>M.D. Levenson, N.S. Viswanathan, and R.A. Simpson, “Improving resolution in photolithography with phase shifting mask II. Imaging simulations and submicrometer resist exposures,” IEEE Trans. Electron Dev.
--[p119]-- 12.12.1 Research applications
Since its introduction in 1974, lithographic modeling has had a major impact on research in lithography. For instance, lithographic modeling was used to predict the advantages of using dyed photoresist in reducing standing waves,<sup>147</sup> ten years before they were confirmed experimentally.<sup>148</sup>
--[p119]-- Lin, “ A method for correction of proximity effect in optical projection lithography,” in KTI Microelectronics Seminar Proc., pp. 145 156 (1991).
<sup>156</sup>L.M. Milner, K.C. Hickman, S.M. Gasper, K.P. Bishop, S.S.H. Naqvi, J.R. McNeil, M. Blain, and B.L. Draper, “Latent image exposure monitor using scatterometry,” Proc. SPIE 1673, 274 283 (1992); K.P. Bishop, L.M. Milner, S.S.H. Naqvi, J.R. McNeil, and N.L. Draper, “Use of scatterometry for resist process control,” Proc.
--[p119]-- Mack, “Optical stepper performance through image manipulation,” in KTI Microelectronics Seminar Proc., p. 209 (1989).
<sup>154</sup>ibid.; C.A. Mack, “Algorithm for optimizing stepper performance through image manipulation,” Proc. SPIE 1264, 71 82 (1990).
<sup>155</sup>C.A. Mack and P.M. Kaufman, “Mask bias in submicron optical lithograpy,” J. Vac. Sci. Technol. B 6(6), 2213 2220 (1988); N. Shamma, F. Sporon Fielder, and E.
--[p119]-- Additionally, lithographic modeling was used extensively to understand the effects of phase-shifting masks,<sup>149</sup> such as their increased defect printability<sup>150</sup> and the utility of assist features.<sup>151</sup> In general, lithographic modeling has proved very useful in predicting the printability of defects.<sup>152</sup> The advantages of off-axis illumination in improving resolution and depth of focus were first predicted through lithographic modeling, before this imaging scheme was implemented.<sup>153</sup> Also, the advantages of using variable numerical aperture and variable partial coherence were all predicted through lithographic modeling, before these systems were implemented in lithographic exposure tools.<sup>154</sup>
--[p119]-- ED-36(6), 753 763 (1984).
<sup>150</sup>M.D. Pouty and A.R. Neureuther, “Optical imaging with phase shift masks,” Proc. SPIE 470, 228 232 (1984).
<sup>151</sup>ibid.
<sup>152</sup>A.R. Neureuther, P. Flanner III, and S. Shen, “Coherence of defect interactions with features in optical imaging,” J. Vac. Sci. Technol. B 5(1), 308 312 (1987); J. Wiley, “Effects of stepper resol ution on the printability of submicron 5 reticle defects,” Proc. SPIE 1088, 58 73 (1989).
<sup>153</sup>C.A.
--[p119]-- SPIE 1673, 441 452 (1992); L.M. Milner, K.P. Bishop, S.S.H. Naqvi, and J.R. McNeil, “Lithography process monitor using light diffracted from latent image,” Proc. SPIE 1926, 94 105 (1993); S. Zidi, S.L. Prins, J.R. McNeil, and S.S.H. Naqvi, “Metrology sensors for advanced resists,” Proc. SPIE 2196, 341 351 (1994).

===== [p1-3] 11.4.5 Ultrathin films and defectivity (13块) =====
--[p3]-- 11.9), which show the film-substrate interface layer to have a lower density than the bulk layer. It may also be related to polymer chain packing constraints and weak adhesion or even partial delamination between the polymer and the substrate. Lithographic patterning of such films present significant difficulties unless ways to mitigate or eliminate such instabilities, be it by manipulation of substrate energies, orientation effects, and/or temperature, are implemented.<sup>74</sup>
--[p3]-- Poor profiles such as these are also obtained when the same film is processed on antireflection coatings, implying that the poor lithographic performance of this UTR film cannot be solely due to the reflective swing effects from the silicon substrate. Significant undercutting suggests enhanced dissolution in the film-substrate interfacial region relative to the bulk layer. This is consistent with the XRR results obtained on a similar film of the same resist (see Fig.
--[p2]-- Davis, “How liquids spread on solids,” Chem. Eng. Commun. 55, 41 (1987); B.V. Derjaguin, Kollid. Zh. 17, 191 (1955); B.V. Derjaguin, N.V. Churaev, and V.M. Muller, Surface Forces, Consultants Bureau, New York (1987); G. Reiter, “Dewetting of thin polymer films,” Phys. Rev. Lett. 68, 75 (1993).
<sup>70</sup>T.G. Stange, R. Mathews, D.F. Evans, and W.A.
--[p2]-- "Fall-on" Particle (>1 µm)
Other investigators reported pinhole defect density data that scale roughly with the inverse of the square of the film thickness,<sup>68</sup> which can be derived from dynamic arguments,<sup>69</sup> as was shown in Eq. (11.20). Spinodal decomposition dominates the nucleation process under clean room conditions, while particle nucleation increases in higher aerosol concentration environments.<sup>70</sup>
--[p3]-- Okoroanyanwu, “Limits of ultra thin resist processes” Future Fab. Int. 10, 157 163 (2001).
--[p2]-- Thus, the $T _ { \mathrm { g } }$ value of the surface chains can be further lowered with respect to the bulk chains.<sup>72</sup> The differences between the surface and bulk properties of the UTR films can have significant influence on their dissolution, etching, and diffusional properties.<sup>73</sup>
<sup>67</sup>U. Okoroanyanwu, “Limits of ultra thin resist processes” Future Fab. Int. 10, 157 163 (2001).
<sup>68</sup>S.W.J. Kuan, C.W. Frank, C.C. Fu, D.R. Allee, P. Maccagno, R.F.
--[p3]-- There may also be functional groups in the resist polymer film migrating back and forth on the surface and subsurface region, depending on the environmental conditions. Resist additives such as leveling agents, plasticizers, bases, PAGs, etc., can segregate and partition themselves at different layers of the film, driven by interfacial effects, which in turn are magnified as the film thickness decreases. The significant edge roughness in the resist patterns of Fig.
--[p1]-- 11.4.5 Ultrathin films and defectivity
Typical examples of UTR defects are shown in Fig. 11.11. The defects are categorized into four types, namely, COPs (associated with substrate imperfections), bubbles (associated with trapped gas), particles, and “fall-on particles” (the last two being associated with discrete particles of various sizes and origins). Bursting of bubbles of the kind shown in Fig. 11.11 will result in holes in the film (see Fig. 11.12).
<sup>65</sup>ibid.
<sup>66</sup>ibid.
--[p2]-- Given the enhanced surface mobility, which is a consequence of the decreased surface density, and hence increased free volume of UTR film surfaces relative to the bulk and that of the film-substrate interfacial region, the lithographic properties of UTR films are bound to be dominated by interfacial effects. The surface region of such films is usually saturated with water or other solvents that can act as plasticizers.
--[p3]-- Such UTR films will have higher susceptibility to poisoning effects and unexposed film thickness loss than their thicker counterparts.<sup>76</sup>
<sup>71</sup>ibid.
<sup>72</sup>F. Garbassi, M. Morra, E. Ochiello, Polymer Surfaces: From Physics to Technology, 2nd ed., John Wiley & Sons, Hoboken, NJ (1998).
<sup>73</sup>U. Okoroanyanwu, “Thin film instabilities and implications for ultra thin resist processes” J. Vac. Sci. Technol. B 18(6), 3381 3387 (2000); U.
--[p3]-- 11.13 is consistent with uneven distribution of these additives, particularly the PAG. Uneven distribution of the PAG in the film leads to nonuniform propagation of the chemical amplification reactions and related photochemical processes during the exposure and postexposure bake steps of the film. Eventually, this results in uneven dissolution of the film during the solvent development step.
--[p2]-- Pease, “Ultrathin polymer films for microlithography,” J. Vac. Sci. Technol. B 6(6), 2274 (1988); K.P. Muller and H.S. Sachdev, “Defect studies on single and bilayer resist systems,” J. Vac. Sci. Technol. B 10, 2560 (1992); K.E. Early, D.M. Tennant, D.Y. Jeon, P.P. Mulgrew, A.A. MacDowell, O.R. Wood II, G.D. Kubiak, and D.A. Tichenor, “Characterization of AZ PN114 resist for soft x ray projection lithography,” Appl. Opt. 32(34), 7044 (1993).
<sup>69</sup>G.F. Teletzke, L.E. Scriven, and H.T.
--[p2]-- Hendrickson, “Scanning tunneling microscopy and atomic force microscopy characterization of polystyrene spin coated onto silicon surfaces,” Lang muir 8, 920 (1992).
Figure 11.13 shows SEM images of line-and-space patterns printed with -60-nm-thick XP-98248 resist on bare silicon and exposed at 157 nm, highlighting the dominant influence of polymer cooperative and surface dynamics near the surface region and interfacial effects related to polymer packing constraints near the substrate region.

===== [p203-204] Chapter 13 Optical Lithography > 13.7.3.2.6 Defectivity issues (11块) =====
--[p204]-- Usually, these can be removed by filtration. The presence of such particles on the surface of wafers can lead to thin film instabilities. Process-induced defects originate from coating, baking, and development unit operations in lithographic processing, during pattern transfer to the underlying substrates by plasma etching, and during resist removal by either plasma etching or solution stripping.
--[p204]-- The way in which each of the patterning processes contributes to defectivity in ArFlithography-based device manufacture is related to the constituent materials in the photoresist and to the interaction of the photoresist with the substrate or ARC.
Photoresists used in ArF lithography are solution mixtures of polymeric resins, photoacid generators, base additives, stabilizers, surface-leveling agents, unreacted initiators, and monomeric impurities.
--[p204]-- Remarkably, some of these photoacids are not very soluble in the developer, and thus leave residues on patterned wafers.<sup>237</sup>
<sup>236</sup>T.G. Strange, R. Mathews, D.F. Evans, and W.A. Hendrickson, “Scanning tunneling microscopy and atomic force microscopy characterization of polystyrene spin coated onto silicon surfaces,” Langmuir 8, 920 (1992); U. Okoroanyanwu, J. Cobb, P. Dentinger, P, C. Henderson, V. Rao, and C. Pike, “Defects and metrology of ultrathin resist films,” Proc.
SPIE 3998, 515 (2000).
--[p203]-- 13.7.3.2.6 Defectivity issues
Defects in ArF lithography, as in other optical lithographic technologies, can be categorized into three broad categories, namely, (i) intrinsic defects, (ii) particle defects, and (iii) process (coat, bake, and develop unit operations)-induced defects.
--[p204]-- Depending on whether the photoresist is formulated with a random or a block polymer, its ability to form insoluble complexes in the developer can be dramatically affected. Other factors that can influence process-induced defects include the soft and PEB temperatures, pH of the deionized rinse water, temperature of the developer, etc.
The photoacid generators used are mostly organic-based onium salts, designed to be soluble in both the casting and the developing solvent.
--[p204]-- There are bound to be chemical and even physical interaction between the various functional groups in these compounds and with the developer. Side reactions between these impurities, especially after the PEB process and during the development processes, can generate unwanted residues on the wafer. The molecular structure of the photoresist polymeric resin can also have profound influences on its thermophysical properties and its propensity to form a given type of defect.
--[p204]-- Finally, the combination of contact line dynamics, partial wetting, and the presence of a surface feature may result in trapping of nanopackets of gas, leading to blistering and/or bubbles.
The physical size of some of the process-induced defects is beyond the physical resolution and detection limits of the traditional optical inspection techniques.
--[p203]-- While process-induced and intrinsic defects make up the bulk of the subject matter of this section, particle type defects are also described in the context of their interaction with the above standard unit operations in lithographic processing.
<sup>232</sup>C.H. Diaz, H. J. Tao, Y. C. Ku, A. Yen, and K. Young, “An experimentally validated analytical model for gate line edge roughness (LER) effects on technology scaling,” IEEE Electron Device Lett. 22(6), 287 (2001).
<sup>233</sup>T.
--[p204]-- Decreasing the thickness of photoresists in order to accommodate the absorption problem of 193-nm resists makes such films susceptible to both spontaneous thin-film instabilities (due to London–van der Waals interactions) and defects driven by substrate imperfections (topographical features such as pits or mounds).<sup>236</sup> Thin-film instabilities can lead to complete dewetting and related defects.
--[p203]-- Tanaka et al., “Mechanism of resist pattern collapse,” J. Electrochem. Soc. 140, 115 (1993).
<sup>234</sup>A. Kawai, “Adhesion of resist micropatterns during drying after water rinse,” Jpn. J. Appl. Phys. 34, 1093 (1995); U. Okoroanyanwu, C. Pike, and H.J. Levinson, “Process induced defects in sub 150 nm device patterning using 193 nm lithography,” Proc. SPIE 3998, 277 (2000).
<sup>235</sup>M. McCallum, K.R. Dean, and J.D.
--[p203]-- Byers “Integration considerations for 193 nm photoresists,” MNE 46, 335 338 (1999).
Some intrinsic defects originate from the substrate-resist film interfacial interactions and can be controlled with appropriate surface-energy-matching schemes. Others originate from compositional inhomogeneities in the resist solution. Particle defects are extraneous materials that find their way into the resist either at the vendor’s manufacturing facility or at the point of use of the resist.

===== [p69-72] 12.2 Historical Background (24块) =====
--[p71]-- National Security Agency, developed the lithographic modeling program PROLITH (which stands for positive resist optical lithography) around 1985.<sup>10</sup> The PROLITH simulator incorporated a simple incoherent imaging model, an analytical expression for the standing wave intensity inside the resist, and a prebake model, as well as a kinetic model for resist development that later came to be called the Mack model, and also a model for contact and proximity printing.
--[p72]-- Another modeling program of note is TEMPEST, which was developed at the University of California, Berkeley in the early 1990s for modeling polarization and three-dimensional effects at the mask.<sup>13</sup> TEMPEST has proven particularly useful for analyzing the effects of mask topography associated with phase-shifting masks.<sup>14</sup> Other lithographic simulators that are part of the technology computeraided design (TCAD) tools, and that were developed within academia (specifically, University of California of Berkeley) include SPLAT and STORM. Together, they simulate the entire lithographic process with efficient numerical models.<sup>15</sup>
Other commercial lithography simulators of note include Solid, which was developed by Wolfgang Hencke of the Fraunhofer Institute in 1991.
--[p70]-- It should be pointed out that the key to photoresist development modeling was the development of a development rate monitor (DRM), a modified version of the thin-film measurement tool developed at IBM, which was alluded to earlier. This reflectance spectroscopic tool was customized to work through a fluid flow chamber surrounding the wafer.
--[p71]-- On returning to Berkeley, Neureuther and one of his colleagues at the University of California, William Oldham, started their own modeling project. In 1979, they published their first paper on the lithographic simulation program called “SAMPLE.” <sup>6</sup> SAMPLE included a number of significant enhancements relative to the Dill simulator.
--[p70]-- Assuming that the development rate was surface rate limited, Dill fit his data to a simple second-order polynomial (on a log-development rate scale), from which he deduced his empirical development rate function. Soon afterward, he was able to confirm the accuracy of his models by correctly predicting the depth-dependent development rate of resist on a silicon wafer.
--[p70]-- By combining the Dill models with a simple coherent imaging model and a cell algorithm developed by Neureuther (one of Dill’s co-workers who was on a one-year sabbatical from the University of California at Berkeley), the first lithographic simulator was at last developed, paving the way for other lithographic modeling and simulation packages to follow soon after.<sup>5</sup>
452 456 (1975); F.H. Dill, A.R. Neureuther, J.A. Tuttle, and E.J.
--[p70]-- A most auspicious event at this time was the development of an automated thin-film thickness measurement tool at IBM; this tool could be used to monitor the effects of lithographic process steps on an exposed resist film.
When it was observed that the DNQ/novolac resists in use at the time became more transparent on exposure (i.e., they bleached), Dill used this change in optical absorbance as a way of monitoring the kinetics of exposure.
--[p71]-- Mack, “Optical lithography modeling,” in Microlithography: Science and Technology, J.R. Sheats and B.W. Smith, Eds., p. 109, Marcel Dekker, New York (1998); C.A. Mack, “30 years of lithography simulation,” Proc. SPIE 5754, 1 12 (2004). <sup>8</sup>ibid.
<sup>9</sup>H.J. Levinson, Global Foundries, Inc., Private Communication (2008).
<sup>10</sup>C.A. Mack, “PROLITH: a comprehensive optical lithography model,” Proc. SPIE 538, 207 220 (1985).
--[p70]-- In order to make their task more tractable, they broke up the lithographic process into a sequence of calculations designed to determine the intensity of light inside the resist (calculation of the standing wave), the chemical concentration of exposure products resulting from this light, the impact of this chemistry on the development rate, and, finally, the integration of the development rate through time to predict the resist thickness after development.
--[p69]-- In the papers, Dill and his co-workers presented a simple model for image formation with incoherent illumination, namely, “Dill’s first order exposure kinetic model,” and an empirical model for development coupled with a cell algorithm for photoresist profile calculations.<sup>2</sup>
<sup>1</sup>F.H. Dill, “Optical lithography,” IEEE Trans. Electron. Dev. ED-22(2), 440 444 (1975); F.H. Dill, W.P. Hornberger, P.S. Hauge, and J.M. Shaw, “Characterization of positive photoresists,” IEEE Trans.
--[p69]-- 12.2 Historical Background
--[p71]-- Mack, “Optical lithography modeling,” in Microlithography: Science and Technology, J.R. Sheats and B.W. Smith, Eds., p. 109, Marcel Dekker, New York (1998); C.A. Mack, “30 years of lithography simulation,” Proc. SPIE 5754, 1 12 (2004).
<sup>6</sup>W.G. Oldham, S.N. Nandgaonkar, A.R. Neureuther, and M. O’Toole, “A general simulator for VLSI lithography and etching processes: Part 1. application to projection lithography,” IEEE Trans. Electron Dev. ED-26(4), 717 722 (1979).
<sup>7</sup>C.A.
--[p71]-- The proposal for the use of dyed photoresists, early proposals for phase-shifting mask schemes, several resolution enhancement techniques, and the design of an aberration-sensitive monitor are a few of the notable contributions made by the SAMPLE research group.<sup>8</sup> Also, the SAMPLE research group, early on, established that a low value for the Dill parameter B was important for good imaging, which guided early i-line resist development.<sup>9</sup>
Building on the earlier Dill and SAMPLE models, Chris Mack, then at the U.S.
--[p71]-- It incorporated partial coherence to the image calculations and a surface inhibition function to the development rate calculation, and it replaced the cell algorithm of the Dill simulator for dissolution calculations with a string algorithm, which gave better results for large grid sizes. Most importantly, SAMPLE was made available to the U.S.
--[p71]-- semiconductor lithography community, paving the way for researchers in the field to use modeling as a tool to help them to understand and improve their lithographic processes.<sup>7</sup>
The impact of SAMPLE as well as the influence of the SAMPLE research group in advancing lithography research over its 30-year history are substantial.
--[p69]-- Electron Dev. ED-22(7), 445 452 (1975); K.L. Konnerth and F.H. Dill, “In situ measurement of dielectric thickness during etching or developing processes,” IEEE Trans. Electron Dev. ED-22(7),
--[p70]-- Walker, “Modeling projection printing of positive photoresists,” IEEE Trans. Electron Dev. ED-22(7), 456 464 (1975).
<sup>2</sup>C.A. Mack, “Optical lithography modeling,” in Microlithography: Science and Technology, J.R. Sheats and B.W. Smith, Eds., p. 109, Marcel Dekker, New York (1998); C.A. Mack, “30 years of lithography simulation,” Proc. SPIE 5754, 1 12 (2004).
<sup>3</sup>ibid.
<sup>4</sup>ibid.
--[p71]-- While the first-generation PROLITH simulator was released to the public for free in 1985, PROLITH/2 (the second generation of PROLITH software) was commercialized in 1990 by FINLE Technologies, after the U.S. National Security Agency decided that lithographic modeling was not quite within its charter.
--[p70]-- He developed a firstorder model of exposure consisting of three parameters A, B, and C, now called the “Dill model,” which accurately fit the experimental measurement results of the transmittance of a resist coating on an optically matched glass wafer as a function of exposure dose. The Dill parameters A, B, and C, describe bleachable absorbance, nonbleachable absorbance, and exposure rate constant, respectively.<sup>4</sup>
--[p70]-- Measurement of the resist thickness in real time during development yielded the development rate, which could be calculated as a function of the depth into the resist. By repeating this measurement for many exposure doses, and employing the Dill exposure model to relate incident dose to the amount of chemical change within the resist, Dill could determine the development rate as a function of the chemical composition of the resist.
--[p72]-- It should be pointed out that the first commercial simulator was DEPICT, which was based on SAMPLE, and was developed by Bob Pack of Technology Modeling Associates. DEPICT was released to the marketplace in 1986, but eventually faded away into oblivion after a few acquisitions of the parent company by 12 other companies.
--[p72]-- Solid was the first 3D lithography simulator. It was first commercialized in 1992 by Silvaco, but subsequently was released in 1994 as SOLID-C by SIGMA-C.<sup>16</sup>
Today, there are several companies that sell lithography simulators (see Table 12.1), and simulation can even be performed over the Internet using programs at a web site at the University of California at Berkeley.<sup>17</sup>
--[p71]-- FINLE Technologies (which became a division of KLA-Tencor in 2000) subsequently developed later generations of PROLITH that incorporated new models for chemically amplified resists, contrast enhancement materials, the extended source method for partially coherent image calculations, broadband illumination, phaseshifting masks, FLEX-multiple focal plane exposures, high-NA imaging, off-axis illumination, vector imaging, two- and three-dimensional masks and aerial imaging, aberrations, variable diffusivity reaction-diffusion in three dimensions, step-and-scan vibrations, scanner aberration averaging, notch development, base quencher diffusion, immersion lithography, mask topography electromagnetic force simulator, birefringence, etc.<sup>11</sup>
<sup>5</sup>C.A.
--[p69]-- The roots of lithographic modeling date to the early 1970s when Dill and co-workers at IBM set out to describe the basic steps of the lithographic process with mathematical equations, resulting in a set of publications in 1975, now commonly referred to as the “Dill papers.”<sup>1</sup> Together, the Dill papers not only gave birth to the field of lithographic modeling, they also marked the first time a serious attempt was made to describe lithography not as an art, but as a science.

===== [p157-158] Chapter 13 Optical Lithography > 13.3.3.1.2 Photo-oxygenation of polymers by singlet oxygen (6块) =====
--[p157]-- Rabek, J. Lucki, and B. Ranby, “Comparative studies of reactions of commercial polymers with molecular oxygen, singlet oxygen, atomic oxygen and ozone I. Reactions with cis 1,4 polybutadiene,” Eur. Polym. J. 15, 1089 (1979); J.F. Rabek and B. Ranby, “Role of singlet oxygen in photo oxidative degradation and photostabilization
--[p157]-- 13.3.3.1.2 Photo-oxygenation of polymers by singlet oxygen
Singlet oxygen species $^ 1 0 _ { 2 } ( ^ { 1 } \Delta _ { \mathrm { g } } )$ and $^ 1 0 _ { 2 } ( ^ { 1 } \Sigma _ { \mathrm { g } } ^ { + } )$ undergo versatile reactions with polymers containing allylic and/or diene unsaturated bonds.<sup>113</sup> Depending on
“Plasma oxidation versus photo oxidation of polystyrene,” Polym. Commun. 32, 217 (1991); A.F. Whitaker and B.Z.
--[p157]-- Jang, “The mass loss mechanisms of polymers in a radio frequency induced atomic oxygen environment,” J. Appl. Polym. Sci. 48, 1341 (1993).
<sup>113</sup>B. Ranby and J.F. Rabek, Photodegradation, Photooxidation and Photostabilization of Polymers: Principles and Applications, John Wiley & Sons, London (1975); D.J. Carlsson and D.M. Wiles, “Importance of singlet oxygen in the degradation of rubber and plastics,” Rubb. Chem. Technol. 47, 991 (1974); M.A.
--[p157]-- Golub, “Photosensitized oxidation of unsaturated polymers,” Pure Appl. Chem. 52, 305 (1980); M.L. Kaplan and A.M. Trozzolo, in Singlet Oxygen, H.H. Wasserman and R.W. Murray, Eds., p. 575, Academic Press (1979); J.R. MacCallum and C.T. Rankin, “Reaction of excited oxygen species with polymer films,” Makromol. Chem. 175, 2477 (1974); J.F. Pratte and S.E. Webber, “Molecular weight effects on triplet sensitization of poly(2 vinylnaphthalene) in benzene,” Macromolecules 15, 417 (1982); J.F.
--[p158]-- the availability of an allylic hydrogen, substituent polymers react with it to produce either dioxetanes or hydroperoxides, whereas polydienes yield endoperoxides.<sup>114</sup> In polymers, light-absorbing impurities (external and/or internal structure irregularities) have been reported to act as potential photosensitizers for the generation of 115   
singlet oxygen.
--[p157]-- Jang, “The mass loss mechanisms of polymers in a radio frequency induced atomic oxygen environment,” J. Appl. Polym. Sci. 48, 1341 (1993).
<sup>110</sup>U. Okoroanyanwu, P. Kunze, K. Al Shamery, J. Romero, and J. Bernard, “Impact of photoinduced species in O<sub>2</sub> containing gases on lithographic patterning at 193 nm wavelength” Proc. SPIE 4691, 746 (2002).
<sup>111</sup>ibid.
<sup>112</sup>A.F. Whitaker and B.Z.

===== [p122-123] Chapter 13 Optical Lithography > 13.1 Introduction (9块) =====
--[p122]-- Figure 13.1 shows the technologies that fall into these categories. All optical lithographic exposure tools in use today use one technology from each of these categories.
<sup>1</sup>The term “optical lithography” as used in this book encompasses all lithographic patterning tech niques where photons are used in such a manner that the imaging action obeys the laws of geometric optics the simple laws of reflection and refraction, to mention but a few.
--[p123]-- Materials are organized around two main categories of optical lithography, namely, (i) visible light lithography (utilizing exposure wavelength at 436 nm), and (ii) UV lithography (utilizing exposure wavelengths at 365 nm, 248 nm, 193 nm, and 157 nm).
--[p123]-- Depth of focus control helps to determine CD control and consequently device speed and yield.<sup>2</sup>
The objective of optical lithography is to transfer the mask pattern to the semiconducting substrate via photosensitive materials called photoresists. It is a multistep process that involves making the mask, depositing the resist, exposing the wafer, and developing the resist. Manufacturing an advanced integrated circuit device today requires 30 or more lithographic masking steps.
--[p122]-- 13.1 Introduction
