Repository: NARUTOBEST/semiconductor-knowledge-qa

# heldout 泛化集出题管线(v2,2026-10-01)

与 `pipeline/dev/` 平行、互不混放的 heldout 侧出题管线。
总协议见 `../protocol_v2.md`(v2:取消 source 隔离红线,全库遴选文档)。

## 本目录内容
| 文件 | 用途 |
|---|---|
| `fetch_material.py` | 从 Qdrant(16333 转发)抓取本 track 8 篇文档的真实 chunk 原文 |
| `draft_material/` | 8 篇素材 txt + 草稿 json(每篇 25 题,含 evidence 逐字摘录) |
| `build_datasets_heldout.py` | 草稿 -> `eval/qa_sets/v2_20261001/heldout_200.json` + 校验报告 |
| `_extract_result.py` | 出题 agent 结果恢复(从会话 transcript) |
| `_verify_acceptance.py` | evidence 溯源覆盖率校验(自动发现本目录全部草稿) |
| `_prompt_template.txt` | 出题 agent 提示词模板 |
| `acceptance_report.json` / `_acceptance_failures.txt` | AI 验收记录(heldout 侧) |
| `verify_log.md` | 人工核对清单(heldout 200) |

File: eval/pipeline/heldout/draft_material/11_Chemistry_Lithography.txt (part 47 of 53)
Lithography using photons,<sup>1</sup> otherwise called photolithography or optical lithography, has been and continues to be the preeminent lithographic technique used in the fabrication of integrated circuit devices in the semiconductor industry since the invention of the transistor and the integrated circuit.
--[p122]-- Spanning a period of over 50 years and many generations of device technology nodes that have witnessed critical dimension reduction of over three orders of magnitude, and up to now comprising largely photons with wavelengths from the visible (436 nm) through mid-UV (365 nm), DUV (248 nm and 193 nm), and VUV (157 nm) regions of the spectrum, it has demonstrated remarkable longevity that is expected to continue into the foreseeable future.
--[p123]-- The key factors driving the advancements in exposure tool technology are line width resolution, registration, and depth of focus. The ability to decrease device feature line width is beneficial in that it lowers cost, increases the number of dies produced per wafer, and also increases device speed. Registration helps to increase device yield and speed by accurately overlaying one layer on another.
--[p122]-- With this usage, the terms photolithography and optical lithography are interchangeable, denoting the fact that photons are the primary agents that initiate the chemical transformations of the resists, resulting in the contrast between the exposed and the unexposed regions, and ultimately leading to the effective transfer of the mask image to the semiconducting substrate.
--[p122]-- The remarkable longevity of optical lithography is a direct consequence of the advancements that have been made in optical exposure tools, and resist and process technologies. In particular, technological advancement in lithographic exposure tools has evolved across four broad categories, i.e., how the pattern is transferred from mask to wafer, the type of optics, the exposure medium and area exposed, and the wavelength of light used.
--[p123]-- Figure 13.2 shows an optical lithography process flowchart.<sup>3</sup>
In the remaining sections of this chapter, we present material on the elements of optical lithography and various optical lithographic technologies, along with the physical and chemical basis behind the roles photons play in mediating them.

===== [p213-213] Chapter 13 Optical Lithography > 13.7.4.3 Defectivity (5块) =====
--[p213]-- Although the nature, origins, formation mechanisms, and effects of immersion defects have been reported elsewhere,<sup>245</sup> we here trace the evolution of these defects from their very formation to their ultimate manifestation on the patterned wafer. Most importantly, we present the subtleties inherent in the defect metrology of immersion lithography, particularly with respect to inspection and monitoring of immersion defects relative to those of dry lithography.
--[p213]-- Cummings, “Prospects & challenges of defectivity in water immersion lithography,” Proc. of 2nd Symp. on Immersion Lithography, Brugge, Belgium, Sept. 2005; F. J. Liang, H. Chang, L. H. Shiu, C. K. Chen, L. J. Chen, T. S. Gau, and B.J. Lin, “Immersion defect reduction, part I: analysis of water leaks in an immersion scanner,” Proc. SPIE 6520, 65204U (2007); M. Erckens, M. Maenhoudt, and M.
--[p213]-- We also provide an overview of the evolutionary tree of immersion lithography defects, which should make for easy classification and characterization of defects, as well as aid in the debugging of immersion-lithography-based process technologies.
<sup>245</sup>U. Okoroanyanwu, J.Kye, N. Yamamoto, and K. Cummings, “Defectivity in water immersion lithography,” Microlithography World (Nov. 2005); U. Okoroanyanwu, J.Kye, N. Yamamoto, H.J. Levinson, K.
--[p213]-- 13.7.4.3 Defectivity
The main immersion-specific lithography defects reported in the literature fall into these general types: particles, bubbles, water marks, extra patterns, resist residues, line thinning and swelling, bridging, BARC blobs, and aerosols.
--[p213]-- van Bavel, “Progress in understanding and reducing immersion related defectivity and resist leaching,”Semiconductor Fabtech, 31st ed., pp. 66 70 (2006); L. H. Shiu, F. J. Liang, H. Chang, C. K. Chen, L. J. Chen, T. S. Gau, and B.J. Lin, “Immersion defect reduction, part II: the formation mechanism and reduction of patterned defects,” Proc. SPIE 6520, 652012 (2007); M. Kobayashi, H. Nakano, M. Arakawa, M. Tanabe, K. Toyoda, T. Chibana, Y. Matsuoka, and Y.
Kawasaki, “Contamination and particle control system in immersion exposure

===== [p195-198] Chapter 13 Optical Lithography > 13.7.3 Dry ArF (193-nm) lithography (11块) =====
--[p197]-- 2001 at the 130-nm technology node.<sup>223</sup> Instead, KrF (248-nm) lithography was extended, aided by improvements in resist materials, availability of high-NA exposure tools, and successful implementation of resolution enhancement techniques such as phase-shifting masks, off-axis illumination, and OPC schemes.
--[p197]-- The large-scale insertion of ArF lithography into production in many of the leading semiconductor companies started around 2003 at the 90-nm technology node for logic devices.<sup>224</sup> It was also used in the fabrication of critical layers at the 65-nm technology node around 2005.
--[p198]-- The issues were not so much about the material and process technology limitations of ArF lithography, as they were about working around these limitations while meeting the stringent specifications for production.
While the limitation of ArF resist materials and issues of ArF lithography have been treated to varying degrees elsewhere,<sup>227</sup> here we will focus on how these resist material issues intersect with device process technologies.
--[p197]-- The two most commonly cited reasons for this delayed introduction of ArF lithography into volume production include the lack of adequate supply of $\mathrm { C a F } _ { 2 }$ for exposure tool lenses and the immaturity of ArF resist materials<sup>225</sup> and related infrastructure.
--[p197]-- Another less well-known but important reason was the tendency of many IC manufacturing companies to impose process technologies that have worked well for 365-nm (i-line) and 248-nm (DUV) on ArF resists with the hope of obtaining the same level of performance as in the longer-wavelength resist materials, even though the material properties of these resists are different from their longer-wavelength counterparts.
--[p198]-- Such issues include (i) ARC reflectivity control and thickness, and the trade-offs between using organic and inorganic ARCs; (ii) resist optical absorption, feature CD profile, CD uniformity, line edge and sidewall roughness, and line feature slimming under SEM inspection and analysis; and (iii) resist erosion, line thinning, end cap pullback, and line edge and sidewall roughening during etch.
--[p197]-- <sup>224</sup>Some of the leading edge memory device makers actually inserted ArF lithography into limited production runs at the 130 nm half pitch around 2002.
<sup>225</sup>K. Ronse, P. De Bisschop, A.M. Goethals, I. Pollentier, and G. Vandenberghe, “On the maturing of ArF resists: when can they be implemented in manufacturing?” Future Fab. Int. 10, 175 (2001).
--[p198]-- The approach will involve analyses of lithographic patterning, etch patterning, and metrology issues of ArF resist materials and related processes used in the fabrication of polygate, contact, via, and trench layers of a CMOS logic device. In addition, we will briefly review the state of the art in ArF SLR (single-layer resist) materials, along with the strengths and weaknesses of the resist polymer platforms.
The scope of the treatment is limited to the SLR approach since that is by far the most popular option used in ArF lithography.
--[p197]-- But to achieve the optimal performance of ArF resists, lithographic, etch and ion implant process technologies had to be specifically tuned to match the chemical and material properties of ArF resists.<sup>226</sup> This was a lesson that was learned.
<sup>222</sup>R. Dammel, “Diazonaphthoquinone based resists,” SPIE Short Course No. SC104 (2002).
<sup>223</sup>The International Technology Roadmap for Semiconductors, Semiconductor Industry Association (1999).
--[p195]-- 13.7.3 Dry ArF (193-nm) lithography
At the heart of dry ArF lithography lies an exposure tool equipped with ArF exciplex laser source (emitting 193-nm wavelength photons). The insertion of ArF (193-nm) lithography into production was originally expected to take place in
<sup>220</sup>R. Dammel, “Diazonaphthoquinone based resists,” SPIE Short Course No. SC104 (2002).
<sup>221</sup>R. Dammel, “Practical resist processing,” SPIE Short Course No. SC616 (2005).
--[p198]-- Different ARC materials from those used in KrF lithography drove process integration changes involved with ArF exciplex laser patterning. Successful implementation of ArF lithography in large-scale device patterning required those integration issues to be resolved.

===== [p190-190] Chapter 13 Optical Lithography > 13.6.2 Image quality (1块) =====
--[p190]-- 13.6.2 Image quality
There are quite a few metrics that lithographers use to quantify the quality of an image. These include the contrast, modulation transfer function, exposure latitude,
<sup>204</sup>ibid., p. 201.
<sup>205</sup>ibid., p. 202.
normalized image log-slope, depth of focus, exposure-defocus window, and CD uniformity, each of which is addressed in the following sections.

===== [p346-348] Advanced Resist Processing and Resist Resolution Limit Issues > 17.4.5 Resolution–line edge roughness–sensitivity trade-off (9块) =====
--[p346]-- Given its short exposure wavelength, it is expected that EUV lithography could have additional contribution to LER due to shot noise since for the same exposure energy, an EUV image will have a smaller number of photons per pixel than a comparable image obtained with longer wavelength lithographies.
--[p348]-- Empirical evidence suggests that increased base loading cannot be used to improve the trade-off, but that it does improve LER and resolution at the cost of sensitivity. In like manner, PAG loading has been found to improve the resolution–LER– sensitivity trade-off. Furthermore, improving the quantum yield of the resist has also been shown to improve the trade-off.<sup>81</sup>
Of all the three performance metrics discussed above, LER continues to be the most challenging metric to meet for the 22-nm nodes and beyond.
--[p346]-- 17.4.5 Resolution–line edge roughness–sensitivity trade-off
It is now well established that no resist at the present time simultaneously meets the ITRS 2008 specifications for resolution, LER, and sensitivity for patterning at the 22-nm and sub-22-nm nodes with EUV lithography.
--[p346]-- The correlation between LER and sensitivity for a large selection of EUV resists that were also evaluated on the EUV MET at LBNL is shown in Fig. 17.32. The solid curve in Fig. 17.32 is the prediction of a simple model for the shot-noise-limited LER.
--[p347]-- Levinson, “EUV lithography’s future,” presented at EUVL Symp., Lake Tahoe, Sept. 30, 2008. <sup>79</sup>D. van Steenwinckel, et al., “A novel method for characterizing resist performance,” Proc. SPIE 6519, 65190V (2007).
The fact that these three critical parameters are in opposition raises some serious questions as to whether the resist infrastructure will be mature enough to support high-volume manufacturing at these nodes targeted for EUV lithography.
--[p347]-- Attempts have been made to model the relationship between these three critical performance parameters: resolution, LER, and sensitivity. Among these, the lithographic uncertainty principle $( K _ { \mathrm { L U P } } )$ proposed by van Steenwinckel et al.
--[p347]-- 79 and the Z-constant proposed by Wallow,<sup>80</sup> where $Z \propto \ [ \mathrm { P i t c h } / 2 ] ^ { 3 } \times [ \mathrm { L E R } ] ^ { 2 } \times$ Sensitivity, have proved to be relatively useful when comparing the performance of EUV resists.
<sup>77</sup>T. Wallow, C. Higgins, R. Brainard, K. Petrillo, W. Montgomery, C. S. Koay, G. Denbeaux, O. Wood, and Y. Wei, “Evaluation of EUV resist materials for use at the 32 nm half pitch node,” Proc. SPIE 6923 (2008).
<sup>78</sup>H.
--[p346]-- The correlation between resist sensitivity $( E _ { \mathrm { s i z e } }$ at 40-nm half-pitch) and limiting resolution for EUV resists evaluated on the EUV microexposure tool (MET) at Lawrence Berkeley National Laboratory (LBNL) in the United States in 2007 is shown in Fig. 17.31. As is evident in this graph, the resists with the highest resolution tend to be the least sensitive.
--[p346]-- The LER for the most sensitive resist formulations tends to be dominated by shot noise, while that for the slower resists appears not to be as sensitive to shot noise, but rather to other effects (see Fig. 17.32).<sup>76</sup>
<sup>75</sup>D.L. Goldfarb and M. Angelopoulos, “Confinement effects on the spatial extent of the reaction front in ultrathin chemically amplified photoresists,” J. Vac. Sci. Technol. B 19(6), 2699 (2001).
<sup>76</sup>O. Wood, Global Foundries, Private Communication.

===== [p215-216] Chapter 13 Optical Lithography > 13.7.4.3.1.1 SCANNER-GENERATED DEFECTS (14块) =====
--[p216]-- Drying stains have their origin in the natural tendency for solids dispersed in a drying drop of immersion water to migrate to the edge of the drop to form a solid ring.<sup>251</sup> The solutes or the dissolved or dispersed solids could be dissolved tool construction materials, leached resist ingredients, particles shed from mechanical systems or from improperly filtered coating solutions, impurities in the immersion water, or even bacterial growth.
--[p216]-- Water marks originate from water droplets on exposed wafers that are not completely dried before the wafer leaves the scanner. During the baking of the exposed wafer in the PEB oven, photoacids generated within the area directly under the water droplet during the exposure are extracted. Once extracted from the resist, these acids are no longer available to deprotect the exposed areas, resulting in an undeprotected mass of resist under the water mark that is insoluble in the developing solvent.
--[p215]-- 13.7.4.3.1.1 SCANNER-GENERATED DEFECTS
Scanner-generated defects can further be classified as originating from immersion water or from particles shed from the scanner. Immersion water can cause defects through three primary modes: during exposure, after exposure, or through leaching of scanner construction parts. During exposure, the immersion water can cause defects through swelling of the topcoat or through formation of bubbles.
--[p215]-- Topcoat swelling when imaged leads to line thinning and/or slimming, missing patterns, and contact hole enlargement because of the enhanced coupling of the incident rays toward the optical normal of the rays on account of the higher refractive index of the topcoat relative to water—as predicted by geometric optics. Bubbles on the other hand, when printed, can cause magnification of the features.
--[p215]-- Bubbles close to the resist surface cause underexposure and nonexposure of the patterns in the area under the bubble.<sup>250</sup> They may also be associated with local magnification (swelling)
<sup>247</sup>R. Kunz, “Photoresist outgassing: a potential achilles heel for short wavelength optical lithogra phy,” Proc. SPIE 5376, 1 15 (2003).
<sup>248</sup>B. Streefkerk, J. Baselmans, W. Gehoel van Ansem, J. Mulkens, C. Hoogendam, M. Hoogendorp, D. Flagello, and H.
--[p216]-- Tiny water marks and/or water droplets that extract the photoacid, locally preventing deprotection of the resist polymer, can also cause extra pattern and bridging defects.
The other defect types from the scanner are particles, typically shed by components of the exposure tool during mechanical movements. When imaged, these particles can occlude the exposure light, effectively causing micromasking that can result in feature distortion (line bridging and extra patterns).
--[p215]-- Sewel, “Extending optical lithography with immersion,” Proc. SPIE 5377, 285 305 (2004).
<sup>249</sup>U. Okoroanyanwu, R. Kirsch, R. Wirtz, M. Grundkowski, and W. Grundke, “Defect metrology in water immersion lithography,” Semiconductor Fabtech (Nov. 2007).
<sup>250</sup>P. De Bisschop, A. Erdman, and A. Rathsfeld, “Simulation of the effect of a resist surface bound air bubble on imaging in immersion lithography,” Proc. SPIE 5754, 243 253 (2004).
--[p215]-- Bubbles mostly appear when there is too much dissolved gas in the immersion water, resist outgassing during exposure,<sup>247</sup> or cavitation due to local lowering of pressure in the water flow,<sup>248</sup> particularly over topographic features on a wafer.
Particles can be generally divided into organic and inorganic (metallic) particles.
--[p216]-- Typically, water marks are circular defects that block the formation of resist images, although usually one can see pattern formation at their edges. Their surface morphology is typically amorphous, with the appearance of surface residues that may look like an insoluble mass. Unlike bubbles and topcoat swelling, they are not associated with magnification and demagnification of features.
--[p215]-- In principle, it should be possible to distinguish inorganic particles originating from the scanner from organic particles originating from the track by processing uncoated wafers directly through the scanner. However, loose organic residues can be transferred from a coated wafer during normal lithographic processing in the track onto the wafer stage and surrounding mechanical systems by the immersion water.
--[p216]-- While most of the particles shed from components of the exposure tool or picked up from the immersion water after exposure are washed away during development, some do manage to stick. Others may fall on the wafer during postexposure processing, and all can cause micromasking during etching.
--[p216]-- of line features, particularly those at the edge of the bubble. In contrast, bubbles that are a significant distance from the top of the resist may be printed out of focus and away from the wafer, and therefore may not affect resist printing at all. The immersion water can also cause defects such as drying stains and water marks after exposure of the wafer when residual water droplets are not properly evaporated before the wafer goes back to the track for PEB and develop processing.
--[p215]-- These residues can then be picked up by subsequent wafers processed through the exposure tool, for instance, an uncoated wafer, processed as part of the scanner particle test or even patterned product wafers. Some cleaning protocols that automatically clean off these particles have proved effective in reducing the number of these particles.<sup>249</sup>
Bubbles are typically spherical. Their overall impact on imaging is dependent on their location relative to the surface of the resist.
--[p215]-- While metallic particles (mostly iron and nickel) can be directly identified to originate from the scanner, organic particle origins are attributed to resist/BARC/topcoat residues. While pre- and postrinse sequences should remove most of the particles before and after the exposure step, particles can lead to shadowing of the exposure itself, if they are already on the wafer surface during the exposure process. This will normally lead to unwanted printed structures.

===== [p281-281] Chapter 15 Charged Particle Lithography > 15.5.3 Stochastic blur (3块) =====
--[p281]-- This effect is particularly pronounced in the densest locations of the beam, namely, at the beam crossover point, usually in the field-free region between the two lenses of the column. A way to minimize stochastic blur is to increase the ion energy in the crossover as much as possible. <sup>114</sup>
<sup>112</sup>ibid.
<sup>113</sup>G. Stengl, H. Loeschner, W. Maurer, and P. Wolf, “Ion projection lithography machine IPLM 01: A new tool for sub 0.5 micron modification of materials,” J. Vac.
--[p281]-- Sci. Technol. B4, 194 (1986). <sup>114</sup>J. Melngailis, “Applications of ion microbeams in lithography and direct processing,” Handbook of VLSI Microlithography, 2nd ed., J.N. Helbert, Ed., William Andrew Inc., pp. 790 855 (2001).
--[p281]-- 15.5.3 Stochastic blur
There are two main ways in which coulomb interaction between ions manifests itself. The first is the global effect, which results from displacement of a given ion due to the combined effect of all the other ions traveling in the beam. The second is the individual random ion-ion scattering, which makes some ions suffer enough trajectory displacement that they do not arrive at their intended location. This is referred to as stochastic blur.

===== [p219-219] X-Ray and Extreme Ultraviolet Lithographies > 14.1 Introduction (5块) =====
--[p219]-- 14.1 Introduction
Like their conventional optical lithography counterparts (discussed in Chapter 13), EUV lithography and x-ray lithography utilize photons to image and pattern devices. But unlike their conventional optical lithography counterparts, they utilize extremely short-wavelength photons in the soft (for EUV lithography) and hard x-ray (for x-ray lithography) regions of the electromagnetic spectrum.
--[p219]-- Somekh, “Spurious effects caused by the continuous radiation and ejected electrons in x ray lithography,” J. Vac. Sci. Technol. 12, 1329 (1975); A. Huerberger “X ray lithography,” Solid State Technol. 29(2), 93 (1986); J.R. Maldonado, A. Reisman, H. Lezec, L.K. Williams, and S.S. Iyer, “X ray damage considerations in MOSFET devices,” J. Electrochem. Soc. 133, 628 (1986); A.P. Neukermans, “Current status of x ray litho graphy,” Solid State Technol. 27(11), 213 (1984); D. Fleming, J.R.
--[p219]-- Of these two lithographies, x-ray lithography was the first to be successfully demonstrated to be useful in lithographic patterning.
The resolution potential of both x-ray and EUV lithographies, given their short wavelengths, was the main motivation for their development. The two main printing modes of these lithographies are in proximity mode (for x-ray lithography) and projection mode (for soft x-ray lithography, also called EUV lithography).
--[p219]-- In the following sections, we discuss the essential attributes of these lithographies.
<sup>1</sup>D.L. Spears and H.I. Smith, “High resolution pattern replication using soft X rays,” Electron Lett. 8, 102 (1972); B. Fay, J. Trotel, Y. Petroff, R. Pinchaux, and P. Thiry, “X ray replication of masks using the synchrotron radiation produced by the ACO storage ring,” Appl. Phys. Lett. 29, 370 (1976); J.R. Maldonado, G.A. Coquin, D. Maydan, and S.
--[p219]-- Maldonado, and M. Nessier, “Prospects for x ray lithography,” J. Vac. Sci. Techonol. B 10(6), 2511 (1992); C.N. Archie, J.I. Garanlund, R.W. Hill, and A.D. Wilson, “Installation and early operating experience with the Helios compact synchrotron x ray source,” J. Vac. Sci. Technol. B 10(6), 3224 (1992).

===== [p26-28] 11.12.3.1 Laser interferometry (8块) =====
--[p28]-- Today, more sophisticated versions of the simple Konnerth and Dill<sup>149</sup> instrument are now sold commercially as the Dissolution Rate Monitor by Litho Tech Japan. Equipped with onboard microprocessors, these instruments can simultaneously monitor the dissolution rates of a whole set of locations on a resist-coated wafer, as well as generate the corresponding family of dissolution rate curves in a single run.
--[p27]-- <sup>144</sup>F. Rodriguez, P.D. Krasicky, and R.G. Groele, “Dissolution rates measurements,” Solid State Technol. 28(5), 125 (1985).
<sup>145</sup>A. Reiser, Photoreactive Polymers: The Science and Technology of Resists, pp. 197 199, John Wiley & Sons, Hoboken, NJ (1989).
<sup>146</sup>D. Meyerhofer, “Photosolubility of diazoquinone resists,” IEEE Trans. Electron. Dev. ED-27, 921 (1980).
--[p26]-- <sup>141</sup>S. Nonogaki, T. Ueno, and T. Ito, Microlithography Fundamentals in Semiconductor Devices & Fabrication Technology, Chapter 5, Marcel Dekker, New York (1998).
<sup>142</sup>H. Ito and C.G. Willson, “Chemical amplification in the design of dry developing resist materials,” Polym. Eng. Sci. 23, 1012 1018 (1983).
<sup>143</sup>K.L. Konnerth and F.H. Dill, “In situ measurement of dielectric thickness during etching or devel oping processes,” IEEE Trans. Electron. Dev.
--[p28]-- The dampening of the interferograms at long dissolution times is attributed to increasing light loss due to diffuse scattering as the resist surface gets roughened up during the course of the dissolution. In the most extreme case, this can prevent meaningful dissolution rates from being determined with this method.<sup>148</sup>
--[p26]-- 11.12.3.1 Laser interferometry
The first use of laser interferometry in monitoring the dissolution rate of a resist during development was by Konnerth and Dill.<sup>143</sup> The basis of their idea is shown in Fig. 11.28. A laser beam is directed toward the film, which is immersed in the developer.
--[p26]-- As the film dissolves in the developer, with the film thickness decreasing accordingly, the Si photocell registers maxima and minima of light intensity, corresponding to the remaining thickness of the resist on the substrate. A typical record trace of this signal as a function of time in the developer is shown in Fig. 11.29. The interval of time $\Delta t$ between two extrema on the recorder trace corresponds to a change $\Delta r$ in film thickness, which is determined by the Bragg relation
--[p26]-- The reflected beam from the surface of the film and that reflected from the interface between resist and substrate interfere constructively or destructively,<sup>144</sup> depending on the angle of incidence and on thickness of the film. These reflected beams are directed to the Si solar cell (a photocell), which in turn generates photoelectrons (photocurrents) that are sent to an amplifier, where they are amplified to make them easier to measure as a signal.
--[p26]-- ED-22, 453 (1975); K.L. Konnerth and F.H. Dill, “IOTA, a new computer controlled thin film thickness measurement tool,” Solid State Electron. 15, 371 (1972).
$$
2 \Delta r = \frac { m \lambda } { n } \Delta t ,\tag{11:27}
$$
where n is the index of refraction of the resist, l is the wavelength of the laser radiation, and m is an integer number. The recorder trace is thus easily transformed into a film thickness-versus-development time curve,<sup>145</sup> as shown in Fig. 11.29.

===== [p10-12] 11.8 Postexposure Bake (9块) =====
--[p12]-- The full description of these processes results in a three-dimensional map of the latent image, comprising the distribution of the radiation- or photogenerated species within the resist film. The consequences of these processes manifest as resolution loss on account of uncontrolled diffusion, line edge roughness, heightened propensity to environmental poisoning (as in PEB delay stability issues), and temperature variation (measured in terms of PEB sensitivity).
In the following section, we examine some of these dark phase processes and reactions that are associated with PEB.
--[p10]-- Technol. 15, 1004 (1978).
<sup>95</sup>P. Tischer and E. Hundt, “Profiles of structures in PMMA by x ray lithography,” in Proc. of 8th Int. Conf. on Electron and Ion Beam Sci. Technol., pp. 444 452 (1978).
<sup>96</sup>J.M. Shaw and M. Hatzakis, “Performance characteristics of diazo type photoresists under e beam and optical exposure,” IEEE Trans. Electron. Dev., ED-25, p. 425 (1978).
<sup>97</sup>Figure 11.19(a) is reproduced from R. Dammel, Diazonaphthoquinone based Resists, p.
--[p11]-- 110, SPIE Press, Bellingham, WA (1993).
<sup>98</sup>Figures 11.17(b) and 11.17(c) are reproduced from P. Trefonal III, B.K. Daniels, M.J. Eller, and A. Zampini, “Examination of the mechanism of the postexposure bake effect,” Proc. SPIE 920, 203 (1988).
<sup>99</sup>Figure is reproduced from J.M. Shaw and M. Hatzakis, “Performance characteristics of diazo type photoresists under e beam and optical exposure,” IEEE Trans. Electron. Dev. ED-25, 425 (1978).
--[p12]-- It should be pointed out that the solubility change in all chemically amplified resists (CARs) occurs only in the dark reaction during the PEB. Some of the CARs such as acetal and ketal systems have low activation energy, so deprotection can occur with low-temperature PEBs or even at room temperature.
--[p10]-- Figure 11.17(a) shows a computer simulation of such a standing wave pattern that compares fairly well with an example of standing waves in a resist that was not postexposure baked [Fig. 11.17(b)]. In Fig. 11.17(c), the dramatic effect of PEB at $1 1 5 \mathrm { { ^ \circ C } }$ for 45 seconds in reducing the standing waves in an identically processed wafer is shown.
--[p10]-- A similar dramatic effect of PEB, illustrated by the gradual disappearance of the standing waves with increasing temperature, is observed in the dissolution rate of the resist layer (see Fig. 11.18).
<sup>93</sup>J.R. Maldonado, G.A. Coquin, D. Maydan, and S. Somekh, “Spurious effects caused by the continu ous radiation and ejected electrons in x ray lithography,” J. Vac. Sci. Technol. 12, 1329 (1975).
<sup>94</sup>A.R. Neureuther, “Simulation of x ray resist line edge profiles,” J. Vac. Sci.
--[p10]-- The most important effect of PEB is the smoothing out of standing waves in the resist through thermally induced diffusion of photoacid in DNQ/ novolac resists and chemical amplification in chemically amplified resists.<sup>96</sup> As presented in Chapter 9, the standing waves result from the interference of the incident and reflected waves from a reflective substrate, which creates a nonuniform distribution of the radiation intensity within the resist film.
--[p10]-- 11.8 Postexposure Bake
The baking of the exposed but undeveloped resist film is called postexposure bake (PEB).
--[p12]-- In the absence of thermally driven diffusion such as in acetal and ketal resist systems, BARCs must be used for resists with such low PEB temperatures, which are significantly lower than the soft bake temperature, in order to control reflectivity issues associated with standing waves.
Examples of physical and chemical processes taking place during dark reactions of PEBs include deprotection, acid and quencher (base additive) diffusion, etc.

===== [p299-305] Lithography in Integrated Circuit Device Fabrication > 16.2.9 Copper interconnect wiring formation by means of the dual damascene<sup>20</sup> technique (22块) =====
--[p300]-- Furthermore, it uses 20–30% fewer steps than a traditional aluminum interconnect, leading to significantly reduced manufacturing costs compared with those associated with the former.<sup>26</sup> In addition, the use of tungsten plugs (described above) overcomes the concern of copper contaminating the silicon.
The essential detail in the dual damascene technique is outlined in Fig. 16.19.
--[p300]-- A second advantage to dual damascene processing is that it eliminates the need for a dielectric gap fill between etched metal lines, since the dielectric is applied as a blanket and then etched.
--[p299]-- This differs from the traditional metallization scheme in which a blanket layer of aluminum alloy metal is deposited on the dielectric layer and then patterned and etched to form the metal lines. The unique attribute of the dual damascene approach deals with the fact that the dielectric etch defines the critical line width and spacing, instead of the metal etch.
--[p302]-- When electrical current is passed through the wafer, into the solution, and through the copper anode, the following reduction reaction occurs at the wafer surface, depositing copper metal inside the trench and via openings created above:<sup>28</sup>
½16:1
--[p300]-- Copper interconnect technology offers several advantages over the older aluminum interconnect technology, and it was for these advantages that the IC industry shifted from aluminum to copper interconnect technology. First, copper has lower resistivity (1.678 mV-cm) than aluminum (2.65 mV-cm) at 208C, which means that its lower resistance reduces the resistance-capacitance (RC) signal delay, thereby increasing the speed of ICs fabricated with it relative to those fabricated with aluminum.
--[p302]-- This electroplating of copper is accomplished in a way that immerses the wafer with a conductive surface into an aqueous solution of copper sulfate $\mathrm { ( C u S O _ { 4 } ) }$ , which contains copper ions to be deposited. The wafer and its seed layer are connected electrically to an external power supply as a negatively charged electrode, or cathode. A solid piece of copper is configured as the positively charged electrode, or anode, and immersed in a copper sulfate solution.
--[p299]-- Serda, Semiconductor Manufacturing Technology, p. 326, Prentice Hall, Englewood Cliffs, NJ (2001).
Copper interconnect technology was adopted in the IC industry starting from about the 150-nm technology node. Technology nodes of 180 nm and larger were based on aluminum interconnect technology.
--[p302]-- The previously patterned via openings are now located under the trench. A dry etch process step is used to pattern transfer the trench into the underlying ILD oxide, stopping on the SiN layer, but continuing to form via openings by passing through the opening in the SiN, until it reaches the metal-1 (tungsten plug). This is called the “trench-first” approach. An alternate method, called the “via-first” approach patterns the via first, before opening up the trench.<sup>27</sup>
--[p305]-- Figures 16.21 and 16.22 show SEM micrographs of a cross section of a 90-nm technology node AMD microprocessor, with nine copper metal layers, fabricated with dual damascene copper interconnect technology.
--[p302]-- Previously patterned via openings are located in the ILD layer under the trench; (h) dry etch process to open and transfer trench into ILD oxide, stopping on the SiN layer, while continuing on to underlying ILD through via openings in SiN; (i) resist stripping and cleaning; (j) deposition of Ta or TaN barrier metal; (k) deposition of copper seed layer; (l) electrochemical deposition of copper, filling both via opening and trench, and (m) chemical mechanical polishing to remove excess copper and planarize the surface.
<sup>27</sup>ibid., pp. 326 327.
<sup>28</sup>ibid., p. 324.
In this reaction, the anode generates copper ions and electrons, and undergoes oxidation. These copper ions migrate to the cathode (the wafer), where they are reduced to metallic copper.
--[p303]-- Using Faraday’s law of electroysis, which states that the quantity of copper deposited is directly proportional to the current delivered to the wafer, it is possible to control the amount of copper and the rate of its deposition into the trench and via openings by adjusting the amount of current
Finally, the excess copper is polished away by means of CMP. This process step planarizes the surface and prepares it for the next level.
--[p300]-- Serda, Semiconductor Manufacturing Technology, pp. 305 306, Prentice Hall, Englewood Cliffs, NJ (2001).
<sup>24</sup>X. Lin and D. Pramanik, “Future interconnect technologies and copper metallization,” Solid State Technol., p. 63 (Oct. 1998).
<sup>25</sup>M. Quirk and J. Serda, Semiconductor Manufacturing Technology, p. 307, Prentice Hall, Upper Saddle River, NJ (2001).
<sup>26</sup>ibid., pp. 306 308.
This SiN will serve as an etch-stop layer.
--[p302]-- Figure 16.19 (Continued) by means of HDPCVD; (c) lithographic masking to define via openings; (d) dry etch process to open and pattern transfer via openings into SiN layer; (e) resist stripping and cleaning; (f) ILD oxide $( \mathsf { S i O } _ { 2 } )$ deposition by means of PECVD; (g) lithographic masking to define trench openings.
--[p300]-- It begins with the deposition of a blanket SiO ILD oxide by means of the plasmaenhanced chemical vapor deposition (PECVD) technique to the desired thickness for the via. Next, a dense thin film of SiN is deposited on the ILD oxide by means of the high-density chemical vapor deposition (HDPCVD) technique.
<sup>22</sup>A. Sethuram, J.F. Wang, and L. Cook, “Copper vs. aluminum: a planarization perspective,” Semi conductor Int., p. 178 (June 1996).
<sup>23</sup>M. Quirk and J.
--[p302]-- Then, lithographic masking is used to pattern via openings on the SiN with resist. This is followed by a dry etch step to pattern transfer the via openings into the underlying SiN, at the completion of which the remaining resist is stripped. Next, additional ILD oxide is deposited by means of PECVD over the entire structure. Then, the second lithographic masking is used to pattern the $\mathrm { S i O } _ { 2 }$ trench with resist.
--[p300]-- Although it oxidizes quickly in air at low temp-25   
eratures (,2008C), it does not form a protective layer to stop further oxidation.
All of these challenges and/or drawbacks are addressed by dual damascene processing with special barrier metals optimized for copper. In particular, the dual damascene processing approach to copper metallization eliminates the need to etch copper, as stated above.
--[p300]-- Copper interconnect technology is, however, not without drawbacks.<sup>24</sup> Copper   
diffuses readily in oxides and silicon, a major problem if it diffuses into the active   
region of the device (such as the source, drain, and gate regions of the transistor),   
where it will create junction or oxide leakage. It cannot be easily etched with   
regular plasma etching because it does not produce a volatile by-product from its   
chemical reaction with the plasma.
--[p300]-- Copper is a relatively soft metal, and thus can be easily polished and planarized by CMP. Copper has superior resistance to electromigration, a common reliability problem with aluminum.<sup>22</sup> This implies that ICs fabricated with copper can handle higher electrical power densities, permitting the development of new products when compared to systems fabricated with aluminum interconnects.<sup>23</sup>
--[p299]-- 16.2.9 Copper interconnect wiring formation by means of the dual damascene<sup>20</sup> technique
Copper interconnect formation relies on the dual damascene technique, which creates both the vias and lines for each metal layer by etching holes and trenches in the ILD, depositing copper in the etched features, and using CMP to remove the excess copper.
--[p299]-- Also, in contrast to the traditional metallization, which relies on metallic etching, the copper interconnect using damascene avoids any kind of metallic etching, including copper.<sup>21</sup>
<sup>20</sup>The name damascene derives from a technique of making inlaid metals that originated in ancient Damascus, now in present day Syria. See, for example, P. Singer, “Making the move to dual damascene processing,” Semiconductor Int., pp. 70 82 (Jan. 1999).
<sup>21</sup>M. Quirk, J.
--[p302]-- Tantalum (Ta) or tantalum nitride (TaN) is deposited into the hole created by the previous etch process, covering the bottom and sidewalls of the trench and vias. This film serves as a barrier metal for copper. Next, a copper seed layer is deposited on top of the Ta or TaN barrier layer. Then, copper is electrochemically deposited into the trench and via openings, filling both.
--[p303]-- The dual damascene technique can be repeated as many times as necessary, until the required number of copper metal layers are formed.
<sup>29</sup>ibid., p. 325.
The resulting multilevel structure comprises a series of planar metallic layers with metal inlays in the dielectric, forming the circuitry (see Fig. 16.20).

===== [p201-201] Chapter 13 Optical Lithography > 13.7.3.2.2 Optical proximity effects (3块) =====
