Repository: NARUTOBEST/semiconductor-knowledge-qa

# heldout 泛化集出题管线(v2,2026-10-01)

与 `pipeline/dev/` 平行、互不混放的 heldout 侧出题管线。
总协议见 `../protocol_v2.md`(v2:取消 source 隔离红线,全库遴选文档)。

## 本目录内容
| 文件 | 用途 |
|---|---|
| `fetch_material.py` | 从 Qdrant(16333 转发)抓取本 track 8 篇文档的真实 chunk 原文 |
| `draft_material/` | 8 篇素材 txt + 草稿 json(每篇 25 题,含 evidence 逐字摘录) |
| `build_datasets_heldout.py` | 草稿 -> `eval/qa_sets/v2_20261001/heldout_200.json` + 校验报告 |
| `_extract_result.py` | 出题 agent 结果恢复(从会话 transcript) |
| `_verify_acceptance.py` | evidence 溯源覆盖率校验(自动发现本目录全部草稿) |
| `_prompt_template.txt` | 出题 agent 提示词模板 |
| `acceptance_report.json` / `_acceptance_failures.txt` | AI 验收记录(heldout 侧) |
| `verify_log.md` | 人工核对清单(heldout 200) |

File: eval/pipeline/heldout/draft_material/11_Chemistry_Lithography.txt (part 48 of 53)
--[p201]-- Typically, OPEs occur in three forms, namely, line width differences between similar (with same mask CD) structures with varying pitch densities, line-end shortening or end of line (EOL) effects, and corner rounding (see Fig. 13.40).
--[p201]-- 13.7.3.2.2 Optical proximity effects
OPEs become severe as the printed feature sizes approach the l/2-NA resolution limit of the imaging tool. OPEs are due to the fact that the point spread function of the imaging tool $( { \sim } \lambda / \mathrm { N A } )$ is no longer small compared to the aerial images of the features being printed, thus higher diffraction orders are not used in the formation of the images.
--[p201]-- The fidelity of the images of these features is thus highly influenced by the presence and/or absence of neighboring features. The main factors that contribute to proximity effects include optical effects or aerial image (NA and partial coherence s of the exposure tool and mask tonality), resist processing conditions, substrate effects, and etch processing conditions.

===== [p208-208] Chapter 13 Optical Lithography > 13.7.3.2.8 Metrology issues (5块) =====
--[p208]-- The main cause of line slimming is the interaction of the low-energy primary electron beam of the SEM tool with the resist material, leading to the generation of secondary electrons, which in turn mediate the chemical transformation of the resist feature, typically by decarboxylation and cross-linking. The process is irreversible.
--[p208]-- 13.7.3.2.8 Metrology issues
Line slimming under SEM tool inspection and analysis of resist features is a major problem affecting most ArF resists. While a number of papers have been published on this subject,<sup>240</sup> we briefly review the main facts.
--[p208]-- Ng, “Mechanism studies of SEM measurement effects on 193 nm photoresists and the development of improved line width measurement methods,” in Proc. Interface 2000 Microlithography Seminar, 233 (2000).
--[p208]-- In general, COMA-type resists experience a lower degree of line slimming relative to their acrylate counterparts.
<sup>240</sup>T. Sarubbi, M. Ross, M. Neisser, T. Kocab, B. Beauchemin, W. Livesay, S. Wong, and W. Ng, “Mechanism studies of scanning electron microscope measurement effects on 193 nm photoresists and the development of improved line width measurement methods,” Proc. SPIE 4345, 211 (2001); M. Nessier, T. Kocab, B. Beauchemin, T. Sarubbi, S. Wong, and W.
--[p208]-- Figure 13.49 is a plot of the CD of line features printed with an acrylate resist versus the number of SEM measurements of the same site on the wafer, illustrating this problem. Figure 13.50 shows a plot of CD shrinkage as a function of number of SEM measurements of the same site on the wafer and the SEM tool acceleration voltage of the electron beam, for an acrylate resist and a COMA resist. The lower the acceleration voltage, the lower is the extent of line slimming.

===== [p324-325] Advanced Resist Processing and Resist Resolution Limit Issues > 17.3.4 Double-exposure techniques (4块) =====
--[p325]-- It must also, however, be pointed out that the sum of the double exposures cannot improve the minimum resolution limit unless the photoresist response is not a simple addition of the two exposures. It does reduce the pitch of the features, as long as the features have the same orientation (as shown in Fig. 17.14).
Relative to the other double-patterning approaches, the double exposure is the simplest to implement since it does not require additional follow-up process steps.
Its main challenge is meeting alignment tolerance requirements.
--[p325]-- A good example might be the situation where two exposures are made such that one exposure is used to define features oriented in one direction, while the other exposure is used to define the other set of features oriented in another direction that is perpendicular to the first direction. In this way, two-dimensional patterns can be decomposed into two one-dimensional patterns, which are considerably easier to print.
In other words, the double-exposure technique enables the patterning of minimum pitch features in a layout that may contain a variety of features.
--[p324]-- 17.3.4 Double-exposure techniques
Double-exposure techniques (see Fig. 17.14) comprise a sequence of two separate exposures of the same resist layer, with the same mask or two different masks.
<sup>32</sup>ibid.
Double exposure is commonly used to pattern features in the same layer that are different or have incompatible densities or pitches.
--[p325]-- It should be pointed out that the use of an alternating phase-shifting mask in IC device patterning typically involves a double-exposure process, in which one exposure with one mask is used to define the main features, and a second exposure with a different mask, often referred to as a cut mask or a trim mask, is used to define and remove the phase edges associated with these features.

===== [p74-75] 12.3.5 Postexposure bake (3块) =====
--[p74]-- Dill, “Optical lithography,” IEEE Trans. Electron. Dev. ED-22(2), 440 444 (1975); F.H. Dill, W.P. Hornberger, P.S. Hauge, and J.M. Shaw, “Characterization of positive photoresists,” IEEE Trans. Electron Dev. ED-22(7), 445 452 (1975). <sup>24</sup>ibid.
equations.
--[p74]-- 12.3.5 Postexposure bake
The effects of thermally driven diffusion of active chemical species within the resist during the postexposure bake are modeled with appropriate diffusion
<sup>20</sup>H.H. Hopkins, Wave Theory of Aberrations, Clarendon Press (1950).
<sup>21</sup>C.A. Mack, “Optical lithography modeling,” in Microlithography: Science and Technology, J.R. Sheats and B.W. Smith, Eds., p. 110, Marcel Dekker, New York (1998). <sup>22</sup>ibid., p. 111.
<sup>23</sup>F.H.
--[p75]-- For chemically amplified resists, this diffusion is associated with acid-catalyzed amplification reactions that lead to cross-linking and deblocking, as well as certain functional group transformations of the polymers in the exposed resists. Typical effects of diffusion include the reduction of standing 25   
waves.

===== [p7-7] 11.6 Alignment (6块) =====
--[p7]-- The wafer is then aligned to patterns on the reticle so as to ensure that the pattern can be transferred to the proper location on the resist-coated wafer surface.
--[p7]-- Because ICs are fabricated in a series of patterning steps, starting with lithography, followed by etch or ion implantation, and in between the patterning steps, along with operations such as film depositions, planarizations, etc., it becomes absolutely necessary to ensure that each new pattern be placed at the right location on top of the preceding layers.
--[p7]-- The entire operation that ensures that there is proper overlay<sup>88</sup> between layers of the IC device is called alignment, and is carried out with specialized equipment that is part of the exposure tool.<sup>89</sup> Specifically, alignment can be defined as the process of determining the position, orientation, and distortion of select patterns already on the wafer and then placing them in correct relation to the projected image from the reticle.
--[p7]-- 11.6 Alignment
Once the resist-coated wafer has been soft baked in the track system, it is cooled and sent into the wafer stage of the exposure tool. Resist processing equipment is commonly interfaced directly with an exposure tool, in which case the wafer transfer is automatic. At this point, the wafer is raised or lowered as needed to bring it to within the focal range of the optics of the exposure tool.
--[p7]-- Alignment should be fast, repeatable, accurate, and precise. The outcome of the alignment process, or how accurately each successive pattern is matched to the previous layer, is known as overlay,<sup>90</sup> and is a critical factor in determining if the final device will function properly or not.
<sup>85</sup>A.C. Ouano, in Polymers in Microelectronics, T. Davidson Ed., ACS Symp. Ser. 242, pp. 79 91, American Chemical Society, Washington, DC (1984). <sup>86</sup>ibid.
<sup>87</sup>M.
--[p7]-- Koshiba, M. Murata, M. Matsui, and Y. Harita, “Thermally induced and base catalyzed reac tions of naphthoquinone diazides,” Proc. SPIE 920, 364 (1988).

===== [p370-370] Advanced Resist Processing and Resist Resolution Limit Issues > Q (1块) =====
--[p370]-- Q
quantum effect devices, 151   
quantum theory, 64–65   
— of light, 79–83   
quantum yield, 255, 500   
quartz crystal, 119   
quartz crystal microbalance, 308, 507   
quaternary pyridinium salts, 207   
quenching sphere, 403

===== [p65-66] 11.20.2.1 Plasma etching (4块) =====
--[p65]-- For a precursor etchant gas such as carbon tetrafluoride $\mathrm { ( C F _ { 4 } ) }$ , species including ${ \mathrm { C } } ^ { + } ,$ $\mathrm { \dot { C } F ^ { + } , C F _ { 3 } ^ { + } , C , F , C \bar { F } , C F _ { 2 } }$ , and $\mathrm { C F } _ { 3 }$ have been detected in the generated plasma. 282
<sup>282</sup>T.M. Mayer and R.A. Baker, “Reactive ion beam etching with CF<sub>4</sub>: characterization of a Kaufman ion source and details of SiO etching,” J. Electrochem. Soc.
--[p65]-- 129, 585 591 (1982).
In plasma etchers, specific radicals are selected from the mix of the species generated within the chamber to effect the etching action. For the specific case of species generated from $\mathrm { C F _ { 4 } }$ gas within a plasma chamber, for example, the fluorine radical (F) is selected by means of an appropriately configured perforated aluminum shield or other contraption that blocks the other species from reaching the wafer.
--[p66]-- In this way, etching of the wafer proceeds only by the reaction of the fluorine radical. Substrates such as silicon, silicon dioxide, and silicon nitride are readily etched by this technique.<sup>283</sup>
This was the first dry etching technique introduced into the semiconductor industry. The fact that etching with this technique proceeds isotropically precludes its use in precise pattern-transfer applications.
As a result, it has been replaced with an anisotropic-type etching technique called reactive-ion etching.
--[p65]-- 11.20.2.1 Plasma etching
As the name implies, the species that do the etching in this technique are gaseous plasmas generated within an evacuated chamber to which is introduced the etchant precursor gas(es) and which is subjected to high-frequency electric power via external electrodes. These plasmas comprise ionic and neutral fragments.

===== [p198-199] Chapter 13 Optical Lithography > 13.7.3.1 ArF resist material chemistry (7块) =====
--[p199]-- Resist polymers of this platform generally have higher plasma etch stability, but are also more hydrophobic than their acrylate and COMA counterparts.
The backbone of the COMA polymer platform comprises cycloolefins with acid labile groups and maleic anhydride. These resists have generally good etch resistance, high mechanical stability, and good resolution, but only moderate transparency.
--[p198]-- Kent, “Integration con siderations for 130 nm device patterning using ArF lithography,” Proc. SPIE 4000, 423 (2000). <sup>228</sup>U. Okoroanyanwu, H.J. Levinson, A.M. Goethals, and F. Van Roey, “Progress in 193 nm photo resists and related process technologies,” in OMM Interface’98 Proc., 1 (1998).
The backbone of the CO polymer platform is alicyclic units with pendant esterprotecting groups, acidic groups, and adhesion-promoting groups.
--[p198]-- Okoroanyanwu, “Materials and process issues delaying the introduction of ArF lithography into production (Part 2),” Future Fab. Int. 13 (2002). <sup>227</sup>K. Ronse, P. De Bisschop, A.M. Goethals, I. Pollentier, and G. Vandenberghe, “On the maturing of ArF resists: when can they be implemented in manufacturing?” Future Fab. Int. 10, 175 (2001); U. Okoroanyanwu, H.J. Levinson, C. Y. Yang, S. Pangrle, J. Schefske, and E.
--[p198]-- 13.7.3.1 ArF resist material chemistry
The history of the development and chemistry of various resist polymer platforms of ArF resist materials has been reviewed in detail elsewhere,<sup>228</sup> as well as in Chapter 7. Here, we briefly summarize the main attributes of each platform with a view to relating aspects of their physical and chemical properties to lithographic and etch performance.
--[p198]-- Figure 13.39 shows the three main polymer platforms [acrylate, cycloolefin (CO), and cycloolefin-maleic anhydride (COMA)] on which most of the commercially available ArF resists today are based.
The acrylate platform is characterized by the presence of pendant aliphatic and alicyclic units with acid labile groups on an acrylate backbone. These resist polymers have high transparency at 193 nm, excellent adhesion properties, and high imaging resolution.
--[p198]-- However, they tend to suffer from significant line edge and sidewall roughness, and significant line slimming during SEM inspection (see Section 13.7.3.2.8). Due to their limited mechanical stability, they tend to be susceptible to pattern collapse at aspect ratios typically greater than 3.
<sup>226</sup>U. Okoroanyanwu, “Materials and process issues delaying the Introduction of ArF lithography into production (Part 1),” Future Fab Int. 12 (2002); U.
--[p199]-- Both CO and COMA platform resists are less susceptible to pattern collapse and show less line width slimming during SEM inspection than their acrylate counterparts.

===== [p194-194] Chapter 13 Optical Lithography > 13.6.2.7 Critical dimension uniformity (1块) =====
--[p194]-- 13.6.2.7 Critical dimension uniformity
In the CD uniformity metric, the variation of feature CD is experimentally determined from measurement, and relevant population statistics are applied to characterize it in terms of range and standard deviation. Good image quality is associated with tight CD uniformity.

===== [p133-135] Chapter 13 Optical Lithography > 13.2.2 Illumination system (12块) =====
--[p133]-- Ko¨hler, “Gedanken zu Einem Neuen Beleuchtungsverfahren fu¨r Mikrophotographische Zwecke,” Zeitschrift fur wissenschaftliche Mikroskopie (1893); D.C. O’Shea, Elements of Modern Optical Design, p. 113, John Wiley & Sons, Hoboken, NJ (1985).
$$
--[p134]-- A fly’s eye arrangement, it should be noted, consists of an array of lenslets, each of which images part of the light source over the entire field to be illuminated, which has the effect of averaging the amount of radiation over the field.<sup>35</sup>
<sup>35</sup>H.J. Levinson, Principles of Lithography, 2nd ed., p. 155, SPIE Press, Bellingham, WA (2005).
--[p134]-- where $s ^ { \prime }$ is the diameter of the source at the entrance pupil and h is the diameter of the entrance pupil; $\phi _ { \mathrm { m a x } }$ is the maximum angle, measured from the normal, of light illuminating the mask, and NA is the numerical aperture of the objective lens.
The radiation traversing the entire chain of illuminator and projection optics forms an aerial image of the mask that is projected onto the resist-coated wafers.
--[p135]-- Constant dose on the wafer is achieved by decreasing the scanning speed of both the reticle and wafer by an appropriate percentage that compensates for decreases in radiation intensity reaching the wafer plane.<sup>36</sup> Most modern lithographic exposure tools based on both stepand-repeat and step-and-scan systems have radiation intensity detectors on the wafer stage, which is used in periodic checks of the dose control system.
The calibration of the detector on the wafer stage requires the use of an external energy monitor.<sup>37</sup>
--[p133]-- The illumination system comprises a series of relay optics and uniformizing optics that project the radiation from the source through the photomask to the entrance pupil of the projection optics of the lithographic lens, where it forms an image of the illumination source (see Fig. 13.8).
--[p134]-- \mathbf { \sigma } \mathbf { \sigma } \mathbf { \sigma } \mathbf { \sigma } \mathbf { \sigma } = { \frac { s ^ { \prime } } { h } } = { \frac { \sin \Phi _ { \mathrm { m a x } } } { \mathbf { N } \mathbf { A } } } = { \frac { \mathbf { S } \mathrm { o u r c e \ D i a m e t e r } } { \mathbf { L e n s \ D i a m e t e r } } } ,\tag{13:2}
$$
--[p133]-- This type of illumination system is referred to as Ko¨hler illumination.<sup>32</sup> The fraction of the pupil filled by the illuminator source’s image determines the degree of coherence in the projection optics’ image formation. The image of the source is the effective size of the source, and for a circularly shaped source the degree of coherence s is given by
<sup>26</sup>K. Jain, Excimer Laser Lithography, p. 104, SPIE Press, Bellingham, WA (1990).
<sup>27</sup>O.
--[p133]-- Semperez, “Excimer lasers for future lithography light sources,” Solid State Technol., pp. 255 260 (July 2000).
<sup>28</sup>ibid.
<sup>29</sup>H.J. Kahlert, U. Rebhan, P. Lokai, and D. Basting, “Comparison of 248 nm line narrowing resona tor optics for DUV lithography lasers,” Proc. SPIE 1463, 604 609 (1991).
<sup>30</sup>H.J. Levinson, Principles of Lithography, 2nd ed., p. 151, SPIE Press, Bellingham, WA (2005). <sup>31</sup>ibid., p. 154.
<sup>32</sup>A.
--[p133]-- 13.2.2 Illumination system
The functions of the illumination system include (i) spectral filtering, (ii) establishing a specified level of spatial coherence, (iii) controlling the exposure dose, and (iv) providing uniform radiation to the mask.<sup>31</sup> How the illumination system performs the above functions is briefly discussed below.
--[p134]-- A fast shutter within the illuminator assembly exposes the photoresist to the image for a very short period of time, on the order of a few tenths of a second. The integrated energy of each exposure must be repeatable to within 1%, such that the illumination of the reticle is fairly uniform $( < \pm 1 \% )$ over a large area, a feat it accomplishes with the aid of a number of methods, including the use the of fly’s eyes<sup>33</sup> and rods.<sup>34</sup>
--[p135]-- The dose control function of the illuminator is accomplished through real-time measurement of the radiation intensity in a scheme whereby a small fraction (1%) of the radiation is picked off with the aid of a beam splitter and measured with the aid of appropriate detectors.
--[p135]-- By integrating the radiation dose from the time the shutter is opened to when it closes, when the correct amount of dose has been delivered, a feedback loop based on the intensity from the picked-off beam is used to control the scanning speed in step-and-repeat systems.

===== [p297-297] Lithography in Integrated Circuit Device Fabrication > 16.2.7 Contact formation (5块) =====
--[p297]-- Both metals have low resistivity characteristics and do react very well with silicon to form titanium silicide $( \mathrm { T i S i } _ { 2 } )$ and cobalt silicide $( \mathrm { C o S i } _ { 2 } )$ compounds, respectively. Neither titanium nor cobalt reacts with $\mathrm { S i O } _ { 2 } ;$ therefore, no chemical bonding or physical connection is established between these metals and $\mathrm { S i O } _ { 2 }$ .
--[p297]-- As a result, both metals can be easily etched off $\mathrm { S i O } _ { 2 }$ without the need for a lithographic masking step. $\mathrm { T i } \mathrm { S i } _ { 2 }$ and $\mathrm { C o S i } _ { 2 }$ remain at all locations where active silicon exists, such as at the source, drain, and gate areas.
The contact formation process steps (see Fig. 16.16) begin with titanium or cobalt deposition, as the case may be, after the wafer has been thoroughly cleaned of contaminants and surface oxides.
--[p297]-- 16.2.7 Contact formation
Metal contacts are formed on all active areas of silicon during the contact formation process steps. The metal contacts serve to provide a low-resistance path between the silicon and the metal conductor material that is subsequently deposited. Titanium or cobalt are typically used.
--[p297]-- The deposition is typically by sputtering, resulting from a physical vapor deposition (PVD) process in which energetic argon ions bombard the metal target, releasing metal atoms, which deposit on the wafer. Next, the wafer is annealed at a high temperature, which triggers a chemical reaction between the titanium (or cobalt) with silicon that forms their corresponding silicide.
--[p297]-- Then, chemicals are used to etch away unreacted titanium (or cobalt), leaving behind $\mathrm { T i } \mathrm { S i } _ { 2 }$ or $\mathrm { C o } \mathrm { S i } _ { 2 }$ over the active areas of the silicon wafer.

===== [p194-194] Chapter 13 Optical Lithography > 13.7.1 i-line (365-nm) lithography (3块) =====
--[p194]-- 13.7.1 i-line (365-nm) lithography
As stated earlier, i-line lithography uses the emission from an Hg arc lamp at 365 nm to expose resists, mostly based on DNQ/novolac systems (see Chapter 7 for the chemistry of this resist system). For over a quarter of a century, from the early 1970s to the late 1990s, the DNQ/novolac resist system was the dominant resist technology, and was used in h-, g-, and i-line lithographic technologies.
--[p194]-- Figures 13.36 and 13.37 show the i-line lithographic resolution and depth of focus capability of a state-of-the-art i-line resist.
<sup>215</sup>A.K. K. Wong, Resolution Enhancement Techniques in Optical Lithography, pp. 62 63, SPIE Press, Bellingham, WA (2001).
<sup>216</sup>B.J. Lin, “Partially coherent imaging in two dimensions and theoretical limits of projection print ing in microfabrication,” IEEE Trans. Electron Dev. 27(5), 931 938 (1980).
<sup>217</sup>J.W.
--[p194]-- Bossung, “Projection printing characterization,” Proc. SPIE 100, 80 84 (1977).
<sup>218</sup>A.K. K. Wong, Resolution Enhancement Techniques in Optical Lithography, pp. 64 65, SPIE Press, Bellingham, WA (2001).
<sup>219</sup>ibid., pp. 64 66.

===== [p205-205] Chapter 13 Optical Lithography > 13.7.3.2.6.1 COAT-PROCESS-INDUCED DEFECTS (2块) =====
--[p205]-- Air in the resist delivery system will produce bubbles in the resist coating and will produce radial streaking if severe. Solvent for cleaning the back of the wafer or removal of the edge bead can splash onto the top surface, causing localized film thickness variations.
--[p205]-- 13.7.3.2.6.1 COAT-PROCESS-INDUCED DEFECTS
The spin-coating operation can be a significant source of defects in a resist process. Insufficient exhaust in the spin cup for a given rotational speed can lead to resist aerosol particles redepositing on the wafer surface. Poor filtration of the resist or dried polymer on the resist nozzle tip will result in undesirable material becoming embedded in the polymer film.

===== [p172-174] Chapter 13 Optical Lithography > 13.4.2 Calcium fluoride (9块) =====
--[p173]-- 193.09 | 0.34
157.63 | 1.18
The temperature-dependent properties of $\mathrm { C a F } _ { 2 }$ are summarized in Table 13.9. Figure 13.22 shows the wavelength dependence of refractive index and refractive index change per unit temperature change in the mid-UV spectral region for $\mathrm { C a F } _ { 2 }$ Figure 13.23 shows the durability of $\mathrm { C a F } _ { 2 }$ as a function of 193-nm laser pulses.
--[p174]-- laser pulses, this plot indicates that after about 1 billion pulses (at 1 $\mathrm { m J / c m } ^ { 2 } / \mathrm { p u l s e } )$ the total bulk absorption of fused silica is significantly less than $0 . 0 0 1 ~ \mathrm { c m } ^ { - 1 }$ . The total absorption in $\mathrm { C a F } _ { 2 }$ is dominated by added (laser-induced) losses.
--[p173 [表]]-- Showing the initial and induced absorption of $\mathrm { C a F } _ { 2 }$ as a function of number of
Table 13.9 Select properties of ${ \mathsf { C a F } } _ { 2 } . ^ { 1 5 0 }$
Property | Value
Thermal conductivity $( \mathbf { W } / \mathbf { m } ^ { \circ } \mathbf { K } )$ at $2 7 3 ^ { \circ } \mathrm { K }$ | 10
Linear expansion coefficient $\left( { \mathrm { p p m } } / { } ^ { \circ } \mathrm { K } \right)$ at $2 9 3 ^ { \circ } \mathrm { K }$ | 18.7
--[p172 [表]]-- Shirley, “Intrinsic birefringence in calcium fluoride and barium fluoride,” Phys. Rev. B 64, 1 4 (2001).
<sup>148</sup>D. Golini, M. DeMarco, W. Kordonski, and J. Brunning, “MRF polishes calcium fluoride to high quality,” Laser Focus World, pp. S5 S13 (July, 2001).
Table 13.8 Spatial dispersion-induced birefringence of ${ \mathsf { C a F } } _ { 2 }$ at different UV wavelengths.<sup>149</sup>
Birefringence
Wavelength (nm) | $n _ { [ 1 1 0 ] }$ | $n _ { [ 0 0 1 ] }$ (ppm)
253.65 | 0.055
--[p173]-- Solubility in water $( \mathbf { g } / 1 0 0 \mathbf { g }$ of $_ { \mathrm { H } _ { 2 } \mathrm { O } ) }$ at $2 9 8 ^ { \circ } \mathrm { K }$ | 0.015
Crystal structure | Cubic
<sup>149</sup>R. Kunz and R. Dammel, “193 nm Lithography: fundamentals and issues,” SPIE Short Course No. SC120 (2005).
<sup>151</sup>ibid.
<sup>150</sup> Linear expansion coefficient and solubility values excerpted from Corning Corporation’s H0607<sup>w</sup> CaF Product Catalog (2003).
--[p172]-- The difficulties associated with producing high-yield $\mathrm { C a F } _ { 2 }$ crystals are related to a number of factors. First, obtaining smooth $\mathrm { C a F } _ { 2 }$ surfaces is difficult because the hardness of $\mathrm { C a F } _ { 2 }$ depends on crystallographic orientation, which results in uneven surfaces during polishing, particularly across unevenly shaped bulk $\mathrm { C a F } _ { 2 }$ samples.
--[p172]-- It suffers from color center formation to a lesser degree than fused silica, and at 193 nm it does not form color centers. The main drawbacks of $\mathrm { C a F } _ { 2 }$ include its high residual index inhomogeneity (roughly 1 ppm), spatial dispersion-induced (intrinsic) birefringence<sup>147</sup> (see Table 13.8), poor quality control, difficulty of polishing it, low yield, and high cost.
--[p172]-- Special techniques have been developed, however, for polishing $\mathrm { C a F } _ { 2 }$ .<sup>148</sup> Second, the thermal gradients in the furnace not only limit crystal quality, but necessitate the use of long cooling processes that can last several weeks so as to prevent thermal stresses. These long times for growing $\mathrm { C a F } _ { 2 }$ crystals contribute significantly to the high cost of $\mathrm { C a F } _ { 2 }$ lenses.
<sup>147</sup>J.H. Burnett, Z.H. Levine, and E.L.
--[p172]-- 13.4.2 Calcium fluoride
High-purity, single-crystal $\mathrm { C a F } _ { 2 }$ is an alternative lens material to fused silica in UV lithography, particularly DUV and VUV lithographies. It has higher transmission at 193 nm than fused silica. It is the only material transparent enough to be used as a lens material in 157-nm lithography. It has high damage resistance since it does not suffer from laser-induced compaction like fused silica.

===== [p108-110] 12.10.1 The kinetic development model or Mack model (11块) =====
--[p109]-- SPIE 771, 194 210 (1987).
indicates that the diffusion is very fast, and thus less important, compared to the fastest surface reaction (for completely exposed resist).<sup>135</sup>
The three constants a, n, and $r _ { \mathrm { m a x } }$ must be experimentally determined. The inflection point on the dissolution rate curve can be determined from its second derivative with respect to m as
$$
{ \frac { d ^ { 2 } r } { d m ^ { 2 } } } = 0\tag{12:113}
$$
and solving for a to yield
$$
--[p109]-- When $\textrm { ~ \textit ~ { ~ m ~ } ~ } 0$ (resist completely exposed), the rate is equal to $r _ { \mathrm { m a x } }$ , where
$$
r _ { \mathrm { m a x } } = { \frac { k _ { \mathrm { D } } D } { ( k _ { \mathrm { D } } / k _ { \mathrm { R } } M _ { 0 } ^ { n } ) + 1 } } .\tag{12:110}
$$
If a constant a is defined such that
$$
a = { \frac { k _ { \mathrm { D } } } { k _ { \mathrm { R } } M _ { 0 } ^ { n } } } ,\tag{12:111}
$$
the rate equation becomes
$$
--[p109]-- P = M _ { 0 } - M ,\tag{12:106}
$$
where $M _ { 0 }$ is the initial PAC concentration.
It should be noted that the two steps outlined above occur in sequence, with one reaction following the other. Therefore, at steady state, their rates are equal to a value called $r \mathrm { : }$
$$
r _ { \mathrm { R } } = r _ { \mathrm { D } } = r .\tag{12:107}
$$
Equating the rate equations, Eqs. (12.104) and (12.105), and solving for $D _ { S }$ and eliminating it from the overall equation, one obtains
$$
--[p108]-- 12.10.1 The kinetic development model or Mack model
The diffusion of the developer to the resist surface can be described with a simple diffusion rate equation as
$$
r _ { \mathrm { D } } = k _ { \mathrm { D } } ( D - D _ { \mathrm { S } } ) ,\tag{12:104}
$$
--[p108]-- For a positive resist based on dissolution inhibition chemistry such as the DNQ/novolac resist system, the rate of the reaction $r _ { \mathrm { { R } } }$ between the developer with the resist (comprised of resin R, a photoactive compound that acts as a dissolution inhibitor $M ,$ but which is converted to product $P$ on exposure to UV light, which in turn enhances the dissolution rate of the resin) is given by
$$
--[p110]-- a = \frac { n + 1 } { n - 1 } ( 1 - m _ { \mathrm { T H } } ) ^ { n } ,\tag{12:114}
$$
where $m _ { \mathrm { T H } }$ is the value of m at the inflection point, which is called the threshold PAC concentration.
The model in Eq. (12.112) does not take into account the finite dissolution rate of unexposed resist $r _ { \mathrm { m i n } }$ that is independent of the exposed PAC. A common approach is simply to add this term to Eq. (113), giving
$$
--[p108]-- where $r _ { \mathrm { D } }$ is the diffusion rate equation that describes the diffusion of the developer to the resist surface, D is the bulk developer concentration, $D _ { S }$ is the developer concentration at the resist surface, and $k _ { \mathrm { { D } } }$ is the diffusion rate constant.<sup>133</sup>
--[p109]-- r = \frac { k _ { \mathrm { D } } k _ { \mathrm { R } } D P ^ { n } } { k _ { \mathrm { D } } + k _ { \mathrm { R } } P ^ { n } } .\tag{12:108}
$$
Using Eq. (12.106) and defining $m = M / M _ { 0 }$ as the relative PAC concentration, Eq. (12.108) becomes
$$
r = \frac { k _ { \mathrm { D } } D ( 1 - m ) ^ { n } } { ( k _ { \mathrm { D } } / k _ { \mathrm { R } } M _ { 0 } ^ { n } ) + ( 1 - m ) ^ { n } } .\tag{12:109}
$$
When $m \_ 1$ (unexposed resist), the rate is zero.
--[p109]-- r = r _ { \mathrm { m a x } } \frac { ( a + 1 ) ( 1 - m ) ^ { n } } { a + ( 1 - m ) ^ { n } } .\tag{12:112}
$$
It is important to note that the constant a describes the rate constant of diffusion relative to the surface reaction rate constant. A large value of the constant a
<sup>134</sup>It should be pointed out that Eq. (12.105) is the rate equation for the polyphotolysis model proposed by P. Trefonas, B.K. Daniels, “New principle for image enhancement in single layer positive resists,” Proc.
--[p108]-- r _ { \mathrm { { R } } } = k _ { \mathrm { { R } } } D _ { \mathrm { { S } } } P ^ { n } ,\tag{12:105}
$$
<sup>132</sup>C.A. Mack, “Optical lithography modeling,” in Microlithography: Science and Technology, J.R. Sheats and B.W. Smith, Eds., p. 148, Marcel Dekker, New York (1998).
where $k _ { \mathrm { R } }$ is the rate constant and n is the reaction order corresponding to the number of molecules of product P.<sup>134</sup> From the stoichiometry of the exposure reaction,
$$
--[p110]-- r = r _ { \mathrm { m a x } } \frac { ( a + 1 ) ( 1 - m ) ^ { n } } { a + ( 1 - m ) ^ { n } } + r _ { \mathrm { m i n } } .\tag{12:115}
$$
Equation (12.115) is commonly referred to as the “kinetic model” or “Mack model,” named after the scientist who first proposed it.<sup>136</sup> In the case where the diffusion rate constant is large compared to the surface reaction rate, i.e., $a \gg 1$ Eq. (12.115) reduces to
$$
r = r _ { \mathrm { m a x } } ( 1 - m ) ^ { n } + r _ { \mathrm { m i n } } .\tag{12:116}
$$

===== [p199-200] Chapter 13 Optical Lithography > 13.7.3.2 ArF lithographic patterning issues (6块) =====
--[p200]-- Decreasing the resist thickness also did reduce the aspect ratio and decrease the likelihood of pattern collapse due to mechanical forces. However, the smaller the structure and the thinner the resist, the more the properties become surface dominated, thus posing a new set of integration problems. Contact hole and via patterning applications with ArF lithography, on the other hand, are resolution limited because of their high MEEF, typically greater than 4.
--[p200]-- As stated above, the large-scale insertion point of ArF lithography into production was in gate patterning applications, starting at the 90-nm technology node for logic devices. Resolution enhancement techniques such as phase-shifting masks and optical proximity correction, as well as the use of thin-layer resist imaging over hard mask, did improve the process margin at the 90-nm technology node.
--[p199]-- SPIE 2195, 407 421 (1994); K. Ronse, M. Op de Beeck, A. Yen, Yen, H. H. Kim, and L. Van den Hove, “Characterization and optimization of CD control for 0.25 mm CMOS appli cations,” Proc. SPIE 2726, 555 563 (1996).
<sup>230</sup>R. Pforr, A. Wong, K. Ronse, L. Van den Hove, A. Yen, S. Palmer, G. Fuller, and O. Otto, “Feature biasing versus feature assisted lithography a comparison of proximity correction methods for 0.5<sup>-</sup>(l/NA) lithography,” Proc. SPIE 2440, 150 170 (1995); P.
--[p199]-- Some of the main lithographic patterning issues with ArF resists that contribute to CD variation include compatibility with dielectric ARC materials and reflectivity effects (swing effects and notching), bulk effects,<sup>229</sup> optical proximity effects (OPEs),<sup>230</sup> PEB delay and sensitivity effects, excessive line edge roughness, and pattern collapse.
<sup>229</sup>M. Op de Beeck et al., “Lithographic strategies for 0.35 mm polygates for random logic appli cations,” Proc.
--[p199]-- 13.7.3.2 ArF lithographic patterning issues
The ultimate goal of lithographic patterning at every technology node is to achieve tight CD control with sufficiently wide process latitude.
--[p199]-- Tziatkov et al., “0.3 mm and sub 0.30 mm i line lithography for random logic poly gates,” in Proc. of Interface’95 Microlithography Seminar, 1 (1995); A. Yen et al., “Optical proximity correction for 0.3 mm i line lithography,” Micro electron. Eng. 30, 141 (1996).
In the following sections, these issues are illustrated for the particular device layer where their effect is most acute, using the best performing resists.

===== [p352-352] Advanced Resist Processing and Resist Resolution Limit Issues > Index (2块) =====
--[p352]-- 4-tert-butyl(dimethyl)siloxy styrene, 350   
4-vinylbenzene acetate, 240   
5-(2-trifluoromethyl-1,1,1-trifluoro-2- hydroxpropyl)-2-norbornene (NBHFA), 236   
5-tert-butyl(dimethyl)silyloxystyrene, 352   
5-trifluoromethyl-5-hydroxy-2- norbornene, 377–378   
α chloroacrylate, 325   
β-elimination, 357   
γ-butyrolactone, 191   
π-π\* electronic transition, 314   
σ-σ\* transition, 796
--[p352]-- Index
4,4′-bis(dimethylamino)benzophenone, 264–265   
4,4′-diazidobenzalacetone, 215   
4,4′-diazidobenzophenone, 215   
4,4′-diazidostilbene, 215   
4,6-bis(trichloromethyl)-1,3,5-triazine, 341   
4-acetoxystyrene, 244   
4-(aminomethyl)benzoate, 264   
4-azidochalcone, 217   
4-(dimethylamino)benzaldehyde, 264   
4-(dimethylamino)methylbenzoate, 264   
4-dimethylaminophenyldiazonium chloride, 234   
4-ethylphenol, 348   
4-hydroxy-4-methyl-2-pentanone, 185   
4-hydroxybenzaldehyde, 350

===== [p63-64] 11.20.1 Wet etching (6块) =====
--[p64]-- Silicon is etched with a mixture of aqueous solution of HF and nitric acid $\left( \mathrm { H N O } _ { 3 } \right)$ ).<sup>277</sup> The electron concentration, crystal defects, and catalysis by lower oxides of nitrogen all influence the etch rate of silicon by $\mathrm { H F } / \mathrm { H N O } _ { 3 }$ etchant.<sup>278</sup>
--[p63]-- 11.20.1 Wet etching
In wet etching, the substrate is etched with an etchant solution in a process that involves dipping the patterned resist wafer in the etchant solution and subsequently cleaning and rinsing it with pure deionized water. Wet etch rate is mainly dependent on the composition of the etchant solution and the temperature. Given that these two factors and the etching time are easily controlled, the reproducibility of the wet etch result is quite good.<sup>275</sup>
--[p64]-- These hydrogen bubbles tend to interfere and inhibit the diffusion of the etchant species to etching sites on the aluminum substrate. In contrast, in the etchant based on phosphoric acid, nitric acid, acetic acid, and water, hydrogen evolution is eliminated by the oxidative reaction of nitric acid.<sup>280</sup>
Chromium is readily etched by aqueous solution of ceric salt, prepared from ceric nitrate, percholoric acid, and water.
Chrome masks are now being fabricated with this type of etchant solution.<sup>281</sup>
--[p64]-- Aluminum is typically etched with a mixture of phosphoric acid, nitric acid, acetic acid, and water, in a volume ratio of 16:1:2:1.<sup>279</sup> It should be mentioned that aluminum can be easily etched with an aqueous mixture of a host of the common inorganic acids, but often with poor reproducibility because these acid solutions tend to generate hydrogen bubbles on reaction with aluminum.
--[p64]-- The choice of etchants is dependent on the nature of the substrate to be etched. Silicon dioxide is etched with a mixture of aqueous solution of hydrogen fluoride (HF) and ammonium fluoride $\mathrm { ( N H _ { 4 } H F ) }$ . Parisi et al.<sup>276</sup> have reported the following functional expression for the etch rate $\gamma _ { \mathrm { d } }$ in angstroms per minute of silicon dioxide:
$$
\gamma _ { \mathrm { d } } = 4 .
--[p64]-- 5 \times 1 0 ^ { 9 } [ \mathrm { H F } ] e ^ { ~ 4 9 8 0 / T } ,\tag{11:47}
$$
where [HF] is the concentration of hydrogen fluoride in moles per liter and T is the temperature of the etchant in degrees Kelvin.

===== [p143-144] Chapter 13 Optical Lithography > 13.2.3.5 Etching of mask-making resists (5块) =====
--[p143]-- For this reason, masks for critical applications are dry etched. Because $\mathrm { C r O } _ { x } \mathrm { C l } _ { \mathrm { v } }$ species are volatile,<sup>75</sup> typical chromium etches involve mixtures of $\mathrm { C l } _ { 2 }$ and ${ \dot { \mathrm { O } } } _ { 2 } .$ , with additional gases added to reduce etch loading effects that can negatively impact isolated dense bias in the CD of patterned features.<sup>76</sup>
<sup>75</sup>B.J. Curtis, H.R. Brunner, and M.
--[p143]-- <sup>74</sup>See, for example, “Chromium etchants applications notes,” Cyanetek Corp., Fremont, CA [cited in H.J. Levinson, Principles of Lithography, 2nd ed., p. 261, SPIE Press, Bellingham, WA (2005)].
Furthermore, because chromium has proven difficult to dry etch, there have been considerable efforts expended in finding alternative mask opaque absorber materials.
--[p143]-- Ebnoether, “Plasma processing of thin chromium films for photo masks,” J. Electrochem. Soc. 130(11), 2242 2249 (1983).
<sup>70</sup>ibid., p. 258.
<sup>71</sup>The chemistry of negative tone and positive tone mask making resists is covered in Chapters 6 and 7, respectively.
<sup>72</sup>H.J. Levinson, Principles of Lithography, 2nd ed., SPIE Press, Bellingham, WA, p. 259 (2005). <sup>73</sup>ibid., pp. 259 261.
--[p143]-- 13.2.3.5 Etching of mask-making resists
Following development of the exposed features, etching of the resist patterns on the mask for many years was done with wet etchants based on a mixture of ceric ammonium nitrate $\mathrm { [ C e ( N H _ { 4 } ) _ { 2 } ( N O _ { 3 } ) _ { 6 } ] }$ and nitric acid, perchloric acid, or acetic acid.<sup>74</sup> Resist patterns subjected to wet etching are susceptible to undercut, which invariably contributes to line width variations on the mask.
