Repository: NARUTOBEST/semiconductor-knowledge-qa

# heldout 泛化集出题管线(v2,2026-10-01)

与 `pipeline/dev/` 平行、互不混放的 heldout 侧出题管线。
总协议见 `../protocol_v2.md`(v2:取消 source 隔离红线,全库遴选文档)。

## 本目录内容
| 文件 | 用途 |
|---|---|
| `fetch_material.py` | 从 Qdrant(16333 转发)抓取本 track 8 篇文档的真实 chunk 原文 |
| `draft_material/` | 8 篇素材 txt + 草稿 json(每篇 25 题,含 evidence 逐字摘录) |
| `build_datasets_heldout.py` | 草稿 -> `eval/qa_sets/v2_20261001/heldout_200.json` + 校验报告 |
| `_extract_result.py` | 出题 agent 结果恢复(从会话 transcript) |
| `_verify_acceptance.py` | evidence 溯源覆盖率校验(自动发现本目录全部草稿) |
| `_prompt_template.txt` | 出题 agent 提示词模板 |
| `acceptance_report.json` / `_acceptance_failures.txt` | AI 验收记录(heldout 侧) |
| `verify_log.md` | 人工核对清单(heldout 200) |

File: eval/pipeline/heldout/draft_material/11_Chemistry_Lithography.txt (part 49 of 53)
--[p144]-- Molybdenum silicide (MoSi) appears to be gaining traction in certain applications, particularly in attenuated phase-shifting mask (att-PSM) and EUV mask applications (see Section 14.3), and even for binary masks.<sup>77</sup>

===== [p305-305] Lithography in Integrated Circuit Device Fabrication > 16.2.11 Wafer testing and sorting (1块) =====
--[p305]-- 16.2.11 Wafer testing and sorting
The wafer is tested twice to determine yield—once after the deposition of the first metal (referred to as in-line parameteric testing) and again after the completion of the last fabrication process (referred to as wafer sort). The first test is also referred to as the wafer electrical test (WET) and is performed in line. In the last test, each die on the wafer is tested for electrical functionality, and the obtained data is used to compute the die yield.
Chapter 17

===== [p201-202] Chapter 13 Optical Lithography > 13.7.3.2.3 Postexposure bake sensitivity (4块) =====
--[p202 [表]]-- Feature | PEB Sensitivity $\left( \mathrm { { n m } / { ^ \circ C } } \right)$
120 nm lines/280 nm pitch | 18.6
120 nm isolated lines | 17
Figure 13.42 PEB delay effects on acrylate resist #3 on AR19 BARC (820 A<sup>˚</sup>). Ammonia concentration 0.6 ppb, NMP concentration 0.08 ppb.
0 minute | 30 minutes
--[p201]-- 0 ^ { \circ } \mathrm { C }$ change in PEB temperature results in a CD fluctuation of roughly 9–10 nm (for the acrylate resist) and 17–19 nm (for the COMA resist) for the indicated features.
Figure 13.42 illustrates the environmental stability of a typical acrylate resist. T-topping is evident after 30 minutes in an environment with 0.6 ppb of ammonia and 0.08 ppb of N-methyl pyrilodone (NMP).
--[p201]-- 13.7.3.2.3 Postexposure bake sensitivity
Tables 13.11 and 13.12 show the feature-dependent PEB sensitivity of typical acrylate and COMA resists, respectively. The high PEB sensitivities of the different feature size and/or pitch combinations have significant implications in CD control and overall process integration. $\mathrm { ~ A ~ } 1 .
--[p201 [表]]-- At much longer time frames (60 minutes or greater), these structures experience space closure and catastrophic failure.
Table 13.11 PEB sensitivity of features patterned with an acrylate resist.
PEB Sensitivity Feature $\left( \mathrm { { n m } / { ^ \circ C } } \right)$
130 nm lines/360 nm pitch 9.3
150 nm lines/360 nm pitch 8.8
130 nm lines/420 nm pitch 8.9
150 nm lines/420 nm pitch 9.8 150 nm isolated lines 9.0
Table 13.12 PEB sensitivity of features patterned with a typical COMA resist.

===== [p363-363] Advanced Resist Processing and Resist Resolution Limit Issues > J (1块) =====
--[p363]-- J
junction field-effect transistor (JFET), 768   
junction transistors, 146

===== [p32-32] 11.15 Comparison of Dissolution Characteristics of Novolac and Poly(hydroxystyrene)-based Resists (7块) =====
--[p32]-- Figure 11.33 shows an Arrhenius plot for the dissolution of i-line resist, with three distinct regions, namely, a high-dose, low-temperature region where the activation energy $E _ { \mathrm { a } }$ is small and positive, an intermediate region where $E _ { \mathrm { a } }$ is negative and decreasing, and a low-dose, high-temperature region where $E _ { \mathrm { a } }$ is positive and comparatively large.
--[p32]-- Figure 11.32 shows the development rate curves for (a) an i-line DNQ/novolac resist, (b) a poly(hydroxystyrene)/melamine cross-linker resist/photoacid generator (DUV 248-nm chemical amplification negative resist),<sup>162</sup> and (c) a poly(butylcarbonyloxy styrene-co-hydroxystyrene)/photoacid generator (DUV 248-nm chemical amplification positive resist).<sup>163</sup> The dissolution rate curve for the DNQ/novolac resist exhibits a nonlinear dissolution rate profile consisting of three regions. The steep development rate log slope (DRLS 5.2) of this resist is indicative of its high contrast. The high development contrast $( R _ { \mathrm { m a x } } / R _ { \mathrm { m i n } } )$ of this resist is associated with high sensitivity and low erosion properties.
--[p32]-- Nalamasu et al., “Development of a chemically amplified positive resist material for single layer deep UV lithography,” Proc. SPIE 1262, 32 (1990).
<sup>164</sup>T. Itani, K. Itoh, and K. Kasama, “Dissolution kinetics of chemically amplified resists,” Proc. SPIE 1925, 388 (1993).
<sup>165</sup>ibid.
--[p32]-- 11.15 Comparison of Dissolution Characteristics of Novolac and Poly(hydroxystyrene)-based Resists
Although there are some structural similarities between novolac resins and poly(hydroxystyrene)-based resists, there exist distinct differences in their dissolution characteristics.
--[p32]-- In contrast, the plots for the DUV 248-nm resists show a constant $E _ { \mathrm { a } } ,$ suggesting that only one reaction mechanism governs the development rate of these DUV 248-nm resists, although $E _ { \mathrm { a } }$ appears to saturate at high doses. At these high doses, deprotonation of hydroxyl groups at the PHOST becomes rate determining, as in the mechanism for the negative resist.<sup>166</sup>
<sup>161</sup>J.P. Huang, T.K. Kwei, and A.
--[p32]-- Reiser, “Molecular mechanism of positive novolac resists,” Proc. SPIE 1086, 74 (1989); H. Shih, T. Yeu, A. Reiser, “Percolation view of novolak dissolution: 3. dis solution inhibition,” Proc. SPIE 2195, 514 (1994); B.W. Smith, “Resist processing,” in Microlitho graphy: Science and Technology, p. 546, Marcel Dekker (1998).
<sup>162</sup>J.W. Thackeray et al., “Deep UV ANR photoresists for 248 nm excimer laser photolithography,” Proc. SPIE 1086, 34 (1989).
<sup>163</sup>O.
--[p32]-- In contrast, the negative- and positive-tone chemically amplified DUV 248-nm resists have DRLS values of 4.5 and 9.1, respectively, suggesting that the negative resist performs slightly worse than the i-line resist, while the positive resist performs better than both the i-line and negative DUV 248-nm resists, in terms of lithography.

===== [p121-121] 12.12.3 Manufacturing and instructional applications (4块) =====
--[p121]-- 12.12.3 Manufacturing and instructional applications
Lithographic modeling and simulations are routinely used in the manufacturing environment for process and quality control purposes.<sup>170</sup> Within the semiconductor industry as well as within academia, lithographic modeling and simulation are used to systematically instruct people about lithography and what role its various aspects play in producing lithographic images, as well as the factors that affect the quality of these images.
--[p121]-- Puttlitz, J.P. Collins, T.M. Glynn, and L.L. Linehan, “Characterization of profile dependency on nitride substrate thickness for a chemically amplified i line negative resist, Proc. SPIE 2438, 571 582 (1995).
<sup>168</sup>V.A. Deshpande, K.L. Holland, and A. Hong, “Isolated grouped linewidth bias on SVGL micras can,” Proc. SPIE 1927, 333 352 (1993).
<sup>169</sup>R.C. Henderson and O.W. Otto, “Correcting for proximity effect widens process latitude,” Proc. SPIE 2197, 361 370 (1994).
--[p121]-- Reynolds, “Litho graphic performance at sub 300 nm design rules using high NA i line stepper with optimized NA and sigma in conjunction with advanced PSM technology, Proc. SPIE 2197, 421 428 (1994).
<sup>170</sup>H. Engstrom and J. Beacham, “Online photolithography modeling using spectrophotometry and PROLITH/2, Proc. SPIE 2196, 479 485 (1994); J. Kasahara, M.V. Dusa, and T. Perera, “Evaluation of a photoresist process for 0.75 micron G line lithography,” Proc. SPIE 1463, 492 503 (1991); E.A.
--[p121]-- This learning process is made easier by the speed and the versatility with which the lithographic simulation programs provide feedback to the student.
<sup>167</sup>R.A. Cirreli, E.L. Raab, R.L. Kostelak, and S. Vaidya, “Optimizing numerical aperture and partial coherence to reduce proximity effects in deep UV lithography,” Proc. SPIE 2197, 429 439 (1994);
B. Katz, T. Rogoff, J. Foster, B. Rericha, B. Rolfson, R. Holscher, C. Sager, and P.

===== [p56-58] 11.18.2 UV radiation curing (14块) =====
--[p58]-- This problem highlights one of the main drawbacks of UV radiation curing.<sup>268</sup>
<sup>265</sup>ibid.
<sup>266</sup>ibid.
<sup>267</sup>J.C. Mathews and J. Wilmott, “Stabilization of single layer and multilayer resist patterns to alumi num etching environments,” Proc. SPIE 470, 194 (1984); “Hardening of photoresist,” U.S. Patent No. 4,548,688 (1985) (assigned to Fusion Semiconductor).
--[p58]-- The process requires careful balancing of curing of the skin of the pattern (to ensure that it is uniform), while ensuring that the bulk of the resist is prevented from flowing while the hot plate is ramped close to the $T _ { \mathrm { g } }$ of the resist. The surface of the resist pattern is given a harder cure (it receives UV þ bake) than the bulk (which receives only thermal cure).
--[p56]-- To improve the thermal properties of resists and prevent thermal deformation of resist pattern profiles during the dry etching process, where the temperature of the wafer often exceeds the deformation temperature of untreated resist, UV radiation curing that results in cross-linking is sometimes used.<sup>258</sup> DNQ/ novolac, poly(hydroxystyrene), acrylate, alicyclic, and a whole host of other resist platforms described in Chapters 6 and 7 are amenable to UV curing.
--[p58]-- It should be pointed out that although the harder-cured surface layer may hold together patterned features, it may also encapsulate some of the volatiles and solvents, which when subjected later to temperatures higher than the postbake temperature (for example, plasma etching or ion implantation), can cause trapped solvent evolution that can wrinkle or crack the brittle surface layer of the resist in a process called reticulation.
--[p56]-- Smith, “Resist processing,” in Microlithography: Science and Technology, p. 562, Marcel Dekker (1998).
<sup>253</sup>ibid, p. 562.
<sup>254</sup>W.A. Moreau, Semiconductor Lithography: Principles, Practices, and Materials, Plenum Press, New York, pp. 289 291, 651 665 (1988).
<sup>255</sup>B.W. Smith, “Resist processing,” in Microlithography: Science and Technology, p. 562, Marcel Dekker (1998).
<sup>258</sup>H. Hiraoka and J.
--[p56]-- Carrying out this process at high temperature facilitates the curing.<sup>261</sup> Subjecting patterned resist features to DUV exposure at temperatures above $1 5 0 ^ { \circ } \mathrm { C }$ results in a thermally stabilized surface crust. Elevating the temperature of the DUV cure process leads to the oxidation of the bulk of the resist feature, resulting in resist features that can withstand thermal processes up to $2 1 0 ^ { \circ } \mathrm { C }$ without significant resist flow.
--[p56]-- Pakansky, “UV hardening of photo and electron beam resist patterns,” J. Vac. Sci. Technol. 19, 1132 1135 (1981).
<sup>256</sup>M.A. Toukhy, T.R. Sarubbi, and D.J. Brzozowy, “Technology and chemistry of high temperature positive resist,” Proc. SPIE 1466, 497 (1991).
<sup>257</sup>R. Dammel, Diazonaphthoquinone based Resists, p. 118, SPIE Press, Bellingham, WA (1993).
<sup>259</sup>ibid., pp. 119 120.
<sup>263</sup>R. Dammel, Diazonaphthoquinone based Resists, p.
--[p58]-- Although the novolac DUV curing chemistry readily takes place in the presence of oxygen, it can also take place in a nitrogen atmosphere, in which case the novolac acts as a self-oxidizer.<sup>266</sup> For resist systems based on acrylate, alicyclic, and hybrid acrylate/alicyclic polymers used in DUV 193-nm lithography, as well as 157-nm lithography, which are generally very transparent at DUV wavelengths, they can be cured at the VUV wavelength of 172 nm.
--[p56]-- 11.18.2 UV radiation curing
--[p57]-- 120, SPIE Press, Bellingham, WA (1993). <sup>264</sup>ibid., p. 121.
<sup>260</sup>B.W. Smith, “Resist Processing,” in Microlithography: Science and Technology, p. 562, Marcel Dekker New York (1998).
<sup>261</sup>R. Dammel, Diazonaphthoquinone based Resists, p. 120, SPIE Press, Bellingham, WA (1993).
<sup>262</sup>ibid., p. 121; B.W. Smith, “Resist processing,” in Microlithography: Science and Technology, p. 562, Marcel Dekker, New York (1998).
A low-pressure mercury arc lamp is normally used as a source of short-wavelength UV radiation for curing phenolic resin–based resists.
--[p56]-- The process is outlined in Scheme 11.4.<sup>262</sup> In particular, the scheme shows that DUV irradiation induces radical chain reactions in novolac, which cross-link the outer resist layer only, given the high absorbance of novolac at 250 nm.<sup>263</sup> Multifunctional DNQs can also undergo DUV curing by cross-linking via novolac ester formation involving mostly radical reactions and oxidation induced in the novolac.<sup>264</sup>
<sup>252</sup>B.W.
--[p56]-- The high optical absorbance of resins such as novolac at wavelengths below 300 nm (absorbance $\gg 1 ~ \mu \mathrm { m } ^ { - 1 } )$ prevents crosslinking to substantial depths.<sup>260</sup> Although the efficiency is quite low, novolac resins can be made to cross-link at DUV wavelengths (240–260 nm).
--[p56]-- UV radiation curing of resists has been commonly used to harden the outer shell of the resist, thereby allowing higher postbake temperatures to be attained without destroying the patterned image.
--[p58]-- A technique involving the combination of UV radiation curing with hot plate (ramped) baking of the patterned resist, which allows for a more efficient process, has been reported.<sup>267</sup> In this technique, a fast cure is obtained by encapsulating the bulk of the resist (which is being cured by the hot plate) with the UVcured surface film. The bulk resist temperature is ramped from a lower temperature and is kept below the $T _ { \mathrm { g } }$ of the surfaced-cured film.

===== [p36-37] 11.16.1 Mechanistic models for DNQ/novolac dissolution (4块) =====
--[p37]-- (1) The penetration of water and OH<sup>2</sup> ions into the glassy matrix, leading to the formation of a narrow penetration zone that is the equivalent of the gel layer observed with high-molecular-weight polymers.
(2) Deprotonation of phenol as shown in Reaction [11.5].
(3) The hydration of the phenolate ion as shown below:
[11.6]
(4) Compensation of the negative charge of the phenolate ion by the base cation.
(5) Transfer of the hydrated novolac macromolecule into the developer solution.
--[p36]-- Reiser, “Molecular mechanism of positive novolac resists,” Proc. SPIE 1086, 74 (1989); “On the dissolution of novolak in aqueous alkali,” Macromolecules 22, 4106 (1989).
<sup>177</sup>M.J. Hanrahan and K.S. Hollis, “Comparison of the dissolution behavior of poly(p hydroxystyrene) with novolac,” Proc. SPIE 771, 128 (1987).
--[p37]-- Examples of models that have been proposed in an attempt to link the above steps into a coherent mechanism include the membrane model, the secondary structure model, the critical deprotonation model, the percolation model, the critical ionization model, and the stone wall model, to mention but a few. In the following sections, we briefly review the aspects of these models.
--[p36]-- 11.16.1 Mechanistic models for DNQ/novolac dissolution
A number of mechanistic models have been proposed with a view to explaining the above empirical results dealing with novolac dissolution. Taking together the above-outlined empirical observations surrounding novolac dissolution, according to Reiser,<sup>179</sup> suggests that the novolac dissolution process must contain the following steps:
<sup>175</sup>ibid.
<sup>176</sup>ibid.
<sup>178</sup>J. P. Huang, T.K. Kwei, and A.

===== [p349-349] Advanced Resist Processing and Resist Resolution Limit Issues > 17.6 Resist Processing Outlook for the 22-nm and Smaller Technology Nodes (3块) =====
--[p349]-- It is also conceivable that some of the layers for these sub-15-nm node devices might be patterned with a combination of single and double-patterning techniques. At some point, it will become nearly impractical to employ top-down patterning approaches as is currently done in conventional lithography. At such a point, the semiconductor industry may make the transition to bottom-up, hierarchical molecular self-assembly techniques.
<sup>82</sup>D.L. Goldfarb, S.D. Burns, R.L. Burns, C.J.
--[p349]-- 17.6 Resist Processing Outlook for the 22-nm and Smaller Technology Nodes
Double-patterning techniques will in all likelihood be used for device patterning at the 32-nm and 22-nm nodes, using hyper-NA immersion ArF lithography and resolution enhancement techniques. For the nodes of 15 nm and smaller, the single-exposure technique, using EUV lithography in combination with resolution enhancement techniques, appears to be the dominant resist processing technology.
--[p349]-- Brodsky, M.C. Lawson, and M. Angelopoulos, “Rinse additives for line edge roughness control in 193 nm lithography,” Proc. SPIE 5376, 343 351 (2004); P. Zhang, L. M. Jaramillo, M.B. Rao, C. Yates, D.M. King, B.F. Ross, and B.L. O’Brien, “Surface conditioning solutions to reduce resist line roughness,” Proc. SPIE 5376, 801 806 (2004).

===== [p311-312] Advanced Resist Processing and Resist Resolution Limit Issues > 17.2.2.3 Bilayer resist system (10块) =====
--[p312]-- Both approaches lead to negative-tone imaging. 18
Figure 17.2 shows SEM images of 130-nm line and space features printed with a bilayer resist, comprising a 250-nm imaging layer and a 500-nm underlayer, both from ARCH Chemicals, and based on the above bilayer resist platform.
--[p311]-- Vac. Sci. Technol. B 8, 1493 (1990).
<sup>17</sup>R.D. Miller and J. Michl, “Polysilane high polymers,” Chem. Rev. 89, 1359 (1989).
In the presence of oxygen, this photodegradation results in siloxane (Si-O-Si) formation within the polymer, and in the case of the three-dimensional network polymers, an increase in molecular weight is the result. This combination of both molecular weight and structural changes on irradiation allow for either solventor plasma-based development.
--[p311]-- Lin in 1980 was the first reported bilayer resist system.<sup>11</sup> This system comprises a top imaging resist layer and a photosensitive planarizing layer. The top imaging layer is designed to be opaque at the exposure wavelength of the planarizing layer. This allows the imaged top layer to serve as a contact mask for exposure of the underlying planarizing layer.
--[p311]-- It must be mentioned, however, that the pattern transfer to the underlying layer in the PCM concept is by optical exposure and not by reactive-ion etching as is now the case in conventional bilayer resist systems.
The conventional bilayer resist systems in which the top imaging layer (typically organosilicon polymer) also serves as an etch mask was first proposed by Hatzakis et al.<sup>12</sup> in 1981, ostensibly for electron-beam lithography.
--[p311]-- Wallraff, R.D. Miller, and E.J. Ginsberg, “Surface imaged silicon polymers for 193 nm excimer laser lithogra phy,” Proc. SPIE 1672, 385 (1992).
<sup>15</sup>R.R. Kunz, M.W. Horn, R.B. Goodman, P.A. Bianconi, D.A. Smith, and J.R. Eshelman, “Wet developed bilayer resists for 193 nm excimer laser lithography,” J. Vac. Sci. Technol. B 10, 2554 (1992).
<sup>16</sup>M.W. Horn, S.W. Pang, and M. Rothschild, “Plasma deposited organosilicon thin films as dry resists for deep ultraviolet lithography,” J.
--[p311]-- It should be mentioned that these silicon-backbone polymers are highly absorptive, and must therefore be used in very thin films (-30 nm), which can be prone to defects.
--[p311]-- Also, the principal electronic transition in these polysilane (with two-dimensional silicon backbone) and polysilane (three-dimensional silicon backbone) polymers when irradiated at 193 nm is most likely a s-s<sup></sup> transition involving the all-silicon backbone.<sup>17</sup> Due to this excitation, reaction pathways leading to scission of the Si-Si bonds lead to photodegradation of the polymer.
<sup>11</sup>B.J. Lin, “AZ1350J as a deep UV mask material,”J. Electrochem. Soc.
--[p311]-- 17.2.2.3 Bilayer resist system
Since the imaging is done in a thin silicon-containing top layer, the advantages of the bilayer scheme include high aspect ratio, excellent resolution, good plasma etch resistance, and good linearity, while the disadvantage involves the fact that it is slightly more complex than the single-layer scheme, requiring additional etching steps.
The portable conformable mask (PCM) concept proposed by Burn J.
--[p311]-- Since then, a number of organosilicon resists for bilayer resist systems have been reported for use in near-UV, DUV, mid-UV, electron-beam, and x-ray applications, a good review of which has been provided by Ohnishi et al.<sup>13</sup> In recent times, negativetone resist systems and processes based on silicon-backbone polymers such as polysilanes,<sup>14</sup> polysilynes,<sup>15</sup> and plasma-deposited polymers<sup>16</sup> have been developed for 193-nm lithography.
--[p311]-- 127, 202 (1980).
<sup>12</sup>M. Hatzakis, J. Paraszczak, and J. Shaw, “Double layer resist systems for high resolution lithogra phy,” in Proc. Microelectronics Engineering, p. 386 (1981).
<sup>13</sup>Y. Ohnishi, M. Suzuki, K. Saigo, Y. Saotome, and H. Gokan, “Postirradiation polymerization of e beam negative resists: Theoretical analysis and method of inhibition,” Proc. SPIE 539, 62 (1985).
<sup>14</sup>R.R. Kunz, M.W. Horn, R.B. Goodman, P.A. Bianconi, D.A. Smith, J.R. Eshelman, G.M.

===== [p330-332] Advanced Resist Processing and Resist Resolution Limit Issues > 17.3.5.3 Self-aligned double-patterning (SADP) scheme (7块) =====
--[p330]-- 17.3.5.3 Self-aligned double-patterning (SADP) scheme
Figure 17.19 shows the processing scheme for the SADP scheme. The process scheme begins with the first lithographic masking exposure to create resist images on a HM that is disposed on top of suitable semiconductor substrates such as polysilicon. An etch step is used to transfer the resist image created above into the HM layer, following which the remaining resist is stripped off.
--[p331]-- The next step is the conformal deposition of a spacer material, oftentimes a nitride film, over the HM patterns. A second etch step, called the etch back step, is implemented in such a way as to remove the thickness of the spacer material corresponding to the thickness only on the horizontal surfaces, while leaving intact the thicker spacer material on the sidewalls. A third etch step is used to remove the HM pattern, while leaving the spacer sidewalls intact.
--[p331]-- This etch step also transfers the double density feature pattern to the underlying polysilicon substrate. And because there are two spacers for every HM pattern or line pattern, the overall feature pattern density is now doubled. The spacer double-patterning technique has found applications in patterning of extremely small gates at half the original lithographic pitch.
--[p332]-- In addition, the etch pattern transfer steps, often involving delicate removal of materials adjacent to the spacers, place unusually tight etch process tolerance on this technique, in order to have a successful outcome.
Figure 17.20 shows SEM images of shallow trench isolation structures patterned with the self-aligned double-patterning technique at various stages of the process flow, and ending in 22-nm half-pitch structures.
--[p332]-- Figure 17.21 shows SEM images of 22-nm half-pitch gridded design structures patterned into silicon, with the aid of the SADP spacer HM scheme in conjunction with a cut mask. This figure illustrates the versatility with which the 22-nm half-pitch trench array can be employed in the fabrication of a usable IC device.
<sup>34</sup>C. Bencher, Y. Chen, H. Dai, W. Montgomery, and L. Huli, “22 nm half pitch patterning by CVD spacer self aligned double patterning,” Proc. SPIE 6924, 69244E (2008).
--[p332]-- It is also not sensitive to interlayer alignment.
The spacer double-patterning approach has some issues, the main one of which concerns placement accuracy of the features, which requires excellent dose and etch uniformity control. Equally problematic is the fact that the spacers may not stay in place at the proper location after the material to which they are attached (the HM pattern) is removed. Forming acceptable uniform spacer profiles that will yield uniform CDs is not a trivial exercise.
--[p332]-- The spacer technique is unique in that with one lithographic exposure, the pitch can be reduced by a factor of two indefinitely, just with the application of a succession of spacer-formation and pattern-transfer processes. Furthermore, because spacer materials are mostly drawn from HM materials, their postetch pattern quality tends to be superior, especially in terms of line edge roughness and CD control, when compared to corresponding resist profiles after etch.

===== [p153-153] Chapter 13 Optical Lithography > 13.3.3 Photo-oxidative degradation of photoresist polymers (4块) =====
--[p153]-- 13.3.3 Photo-oxidative degradation of photoresist polymers
Photo-oxidative degradation of resist polymers, including such processes as photooxidation, chain scission, cross-linking, and secondary reactions, occurs by free radical mechanisms during ArF laser illumination in oxygen-containing gaseous environments within the exposure chamber of the stepper or scanner.
--[p153]-- Photooxidative degradation processes are initiated at the surface of the resist polymers by photoinduced species such as atomic oxygen, singlet oxygen, ozone, etc., and proceed inward, giving rise to a gradient of deteriorated material across the resist thickness.
--[p153]-- (1) The absorption of photons by molecular oxygen and the chromophores in the resist polymers, leading to the formation of electronically excited states of oxygen species and chromophoric groups of the polymer, respectively.
(2) The primary photochemical processes, which involve the electronically excited states.
(3) The secondary or “dark” (thermal) reactions of the radicals, radical ions, ions, and electrons produced by the primary photochemical process.
<sup>103</sup>R.R. Kunz and R.
Dammel, “193 nm Lithography: fundamentals and issues,” SPIE Short Course No. SC120 (2005).
<sup>104</sup>ibid., p. 2.
--[p153]-- Oxidation will occur if unstabilized polymer is exposed to gases containing even parts-per-million levels of oxygen for prolonged periods above $8 0 ^ { \circ } \mathrm { C }$ , and over the course of months or years at ambient temperatures.<sup>104</sup>
The photochemical sequence involved in photo-oxidative degradation of resist polymers can be divided into the following three stages:

===== [p4-7] 11.5 Soft Bake/Prebake (11块) =====
--[p7]-- For instance, in DNQ/novolac resists, the solubility of the exposed resist as a function of prebake temperatures shows a maximum at around $1 2 0 \mathrm { { } ^ { \circ } C }$ (Fig.
--[p6]-- In general, the chemical amplification resists based on poly(hydroxyl styrene) platform designed for 248-nm lithography have much lower residual solvent concentrations than DNQ/novolak films. The difference is due to the higher soft bake temperatures and lower film thickness of the 248-nm resists than their DNQ/novolac resist counterparts. Similar results are found for chemical amplification resists designed for 193-nm lithography as are found for their 248-nm counterparts.<sup>83</sup>
--[p6]-- Temperature control is important for soft baking processes, which become increasingly critical as the IC industry shifts the bulk of production to chemical amplification resists.<sup>80</sup> To achieve the stringent temperature uniformity specifications necessary for the tight CD control specifications for advanced semiconductor lithography, careful consideration of the vacuum hot plate design including uniform wafer-to-hot-plate contact, airflow, thermal management, and contamination control, is mandated.<sup>81</sup>
Even with prebaking, a considerable amount of solvent remains in the resist film<sup>82</sup> (Fig. 11.15).
--[p4]-- <sup>75</sup>ibid.
<sup>76</sup>ibid.
<sup>77</sup>P.J. Paniez, G. Festes, and J.P. Cholett, “Physical description of lithographic processes: correlation between bake conditions and photoresist contrast,” Proc. SPIE 1672, 623 (1992).
Typical soft bake temperatures are 90–1208C for 60 seconds on a hot plate, followed by a cooling step on a chill plate to achieve uniform wafer temperature control. The boiling points of most resist solvents are on the order of
<sup>79</sup>ibid.
$1 4 0 ^ { \circ } \mathrm { C } ,$ far higher than the soft bake temperatures of resists.
--[p6]-- A small percentage of residual solvent in the film is quite desirable for resists based on DNQ/novolac because it enhances water diffusion within the film, thus making it possible for water to participate in the conversion of ketene (an intermediate in the photolysis of DNQ) to indene carboxylic acid, which enhances the dissolution of the exposed part of the resist.
--[p7]-- 11.16).<sup>86</sup> Four zones can be distinguished in this plot: (i) a no-bake zone where residual solvent and dissolution rates are high, (ii) a low-temperature zone (up to $8 0 ^ { \circ } \mathrm { C } )$ where the dissolution rate shows an appreciable decrease due to solvent removal, (iii) a mid-temperature zone $( 8 0 { - } 1 1 0 ^ { \circ } \mathrm { C } )$ where the DNQ is thermally and preferentially converted to indene carboxylic acid, leading to an increase in dissolution rate, and (iv) a high-temperature zone $( > 1 2 0 ^ { \circ } \mathrm { C } )$ where the film densification takes place, DNQ is thermally decomposed, the film is depleted of water, and the novolac resin is cross-linked, resulting in dramatic dissolution inhibition.<sup>87</sup>
--[p4]-- Other consequences of soft baking include a reduction of free volume and polymer relaxation, which have been suggested to be useful in improving resist process performance.<sup>77</sup> The soft bake also improves adhesion of the resist to the substrate, promotes resist uniformity on the wafer, and aids in better line width control during etching.
--[p4]-- 11.5 Soft Bake/Prebake
Following the spin coating of the resist on the wafer, the next processing step is the soft bake (also called prebake). The purpose of this bake is to densify the film and drive off residual solvent.
--[p4]-- Figure 11.14(c) shows the impact of baking time on diffusivity, which rises during the initial few seconds, reaching a maximum at about two seconds, before decreasing, and reaching a steady state at around eight seconds. Figure 11.14(d) shows a typical change in resist thickness during baking, which decreases as the resist density increases.
<sup>78</sup>C.A. Mack et al., “Modeling of solvent evaporation effects for hot plate baking of photoresist,” Proc. SPIE 2195, 584 (1994).
--[p6]-- <sup>81</sup>ibid., p. 530.
<sup>80</sup>B.W. Smith, “Resist processing,” in Microlithography: Science and Technology, p. 530, Marcel Dekker, New York (1998).
<sup>82</sup>H. Ito and M. Sherwood, “NMR analysis of chemically amplified resist films,” Proc. SPIE 3678, 104 115 (1999).
<sup>83</sup>ibid.
<sup>84</sup>ibid.
The soft bake process can affect the solubility properties of some resists in the developing solvent.
--[p4]-- Figures 11.14(a)–(d) show the mechanisms of different physical processes taking place during the first 10 seconds of soft baking a typical resist on a vacuum hot plate.<sup>78</sup> Figure 11.14(a) shows that the temperature of the wafer increases with an initial rapid rise during the first seconds of baking, before leveling off after three seconds. Figure 11.14(b) shows that the solvent loss during this time continues to decrease well out to 10 seconds and beyond.

===== [p75-75] 12.3.6 Development (2块) =====
--[p75]-- In the following sections, we discuss each of these models in depth, including their mathematical derivations, as well as the physical basis for their applications.<sup>27</sup>
--[p75]-- 12.3.6 Development
A model that relates resist dissolution to the chemical composition of the film is often used in conjunction with an etching algorithm to determine the final resist profile. Effects such as surface inhibition or enhancement are also incorporated into the model. 26
The combination of the models described above provides a fairly complete mathematical description of the optical lithographic process.

===== [p232-232] X-Ray and Extreme Ultraviolet Lithographies > 14.3.5 Sources for EUV lithography (2块) =====
--[p232]-- 14.3.5 Sources for EUV lithography
The two main sources used in commercial EUV lithographic exposure tools comprise laser-produced plasma sources<sup>54</sup> and discharge-produced plasma sources.<sup>55</sup>
<sup>53</sup>R.M. Hudyma, “An overview of optical systems for 30 nm resolution lithography,” Proc. SPIE 4832, 137 148 (2002); R.M. Hudyma, H. J. Mann, U. Dinger, and P. Kurz, “Projection system for EUV lithography,” U.S. Patent No. 6,985,210 (2006).
<sup>54</sup>U. Stamm, J.
--[p232]-- Kleinschmidt, K. Gabel, et al., “EUV source power and lifetime: the most critical issues for EUV lithography,” Proc. SPIE 5374, 133 144 (2004); M. Richardson, C. S. Koay, K. Takenoshita, et al., “Laser plasma EUVL sources progress and challenges,” Proc. SPIE 5374, 447 453 (2004).
<sup>55</sup>U. Stamm, J. Kleinschmidt, K. Gabel, et al., “EUV source power and lifetime: the most critical issues for EUV lithography,” Proc. SPIE 5374, 133 144 (2004).

===== [p309-309] Advanced Resist Processing and Resist Resolution Limit Issues > 17.2.2.1 Hard mask resist system (4块) =====
--[p309]-- 17.2.2.1 Hard mask resist system
The HM approach<sup>2</sup> employs ultrathin resist films, typically - -100 nm coated over inorganic substrates such as silicon oxynitride, silicon nitride, amorphous carbon, etc.
--[p309]-- The adoption of HM processes in IC device manufacture started around the 45-nm technology node; they are expected to become the dominant resist process technology in technology nodes -32 nm because of their compatibility with double-patterning technology as well as for the reasons stated above.
--[p309]-- The major limitations of HM processes deal with the increased complexities associated with maintaining adequate process control over etching the different films involved, particularly in the regime of tight device CD tolerances.
--[p309]-- The HM approach offers advantages of thin-film imaging, which eases the requirements for high transparency and reduces the impact on image quality of focus drift; furthermore, the combination of the imaging layer and the HM constitutes a rather thick, high-aspect ratio film, which improves the integrity of the protecting pattern, while mitigating against pattern collapse.

===== [p292-292] Lithography in Integrated Circuit Device Fabrication > 16.2.2.1 STI oxide fill (1块) =====
--[p292]-- 16.2.2.1 STI oxide fill
Following the STI etch operation, the wafer is again cleaned to remove contamination and surface oxide, after which it undergoes a high-temperature oxidation in a furnace in the presence of oxygen. This results in the growth of a thin layer of silicon dioxide (called the liner oxide) in the exposed walls of the isolation trenches. The liner oxide serves to improve the interface between the silicon and the trench CVD oxide that will be subsequently deposited.
The trench is then filled with CVD oxide (see Fig. 16.8).

===== [p137-137] Chapter 13 Optical Lithography > 13.2.3.1 Classification of masks (1块) =====
--[p137]-- 13.2.3.1 Classification of masks
Masks are sometimes classified on the basis of their tones into light-field and darkfield masks. If most of the mask area is bright, the mask is called a light-field, bright-field, or clear-field mask. If however, the mask is mostly covered with dark regions, it is called a dark-field mask.

===== [p294-294] Lithography in Integrated Circuit Device Fabrication > 16.2.4.2 p LDD implant (2块) =====
--[p294]-- 16.2.4.2 p LDD implant
The $p ^ { - }$ LDD implant lithographic masking step (involving mask #6) is first used to define the p-channel transistor regions; this involves opening up windows in the p-channel transistors areas while protecting all other areas with resist. Boron difluoride $( \mathrm { B F } _ { 2 } )$ is then used to implant the p-channel transistor region through the windows created above.
--[p294]-- The use of the heavier $\mathrm { B F } _ { 2 }$ (instead of boron) is intended to amorphize the silicon. The process ends with the stripping and cleaning of the layer off the wafer (see Fig. 16.12).

===== [p315-315] Advanced Resist Processing and Resist Resolution Limit Issues > 17.3.2.1 Thermal reflow shrink technique (7块) =====
--[p315]-- 17.3.2.1 Thermal reflow shrink technique
The thermal reflow shrink technique is mostly targeted at shrinking the CD of contact holes.
--[p315]-- The flow process also causes the densification of the film as the resist polymer melt flows into the free volume (voids) in the polymer. Film densification imbues the resist patterns with enhanced structural, mechanical, and etch stability.
--[p315]-- Okoroanyanwu, “Materials and methods for sub lithographic patterning of contact, via, and trench structures in integrated circuit devices,” U.S. Patent No. 6,767,693 (2004); U. Okoroanyanwu and A. Acheta “Materials and methods for sublithographic patterning of gate structures in integrated circuit devices,” U.S. Patent No. 6,884,735 (2005).
<sup>22</sup>MOTIF is a trademark of Lam Research Corporation.
--[p315]-- It involves baking the already-printed contact holes at a temperature above the glass transition temperature (or softening temperature at which the resist polymer transforms from a solid film to a glassy material) to melt the resist materials surrounding the contact holes, such that the melted resist materials flow vertically down the sidewall of the contact holes due to gravity, thereby leading to shrinkage of the size of the contact hole.
--[p315]-- Figure 17.4 shows cross-sectional SEM micrographs of contact holes printed in a resist that was not subjected to reflow heating and another that was subjected to reflow heating at $1 7 0 \mathrm { { } ^ { \circ } C }$ for 60 seconds, which resulted in 70% shrinkage in the CD and 56% decrease in the thickness of the contact hole resist pattern.
--[p315]-- Given that the film thickness decrease is mostly associated with deprotection of the resist polymer, a way of mitigating this problem involves the use of resist matrix resins, formulated from low-glass transition polymers, which can be thermally reflowed and annealed at temperatures well below their deprotection temperature.
S. Birkle, “Chemical amplification of resist lines: a novel sub half micron bilayer resist technique for NUV and deep UV lithography,” Proc. SPIE 1262, 528 (1990); M.
--[p315]-- Sebald, H. Berthold, M. Beyer, R. Leuschner, Ch. No¨lscher, U. Scheler, R. Sezi, H. Ahne, and S. Birkel, “Application aspects of the Si CARL bilayer process,” Proc. SPIE 1466, 227 237 (1991); R. Leuschner, M. Beyer, H. Borndorfer, E. Ku¨hn, Ch. No¨lscher, M. Sebald, and R. Sezi, “CARL resist: A technology for optical quarter micron resolution and below,” in Proc. SPE Reg. Tech. Conf. Photopolym., Ellenville, NY, pp. 215 224 (1991).
<sup>21</sup>U.

===== [p344-344] Advanced Resist Processing and Resist Resolution Limit Issues > 17.4.3 Resolution limits due to confinement effects in resists (10块) =====
--[p344]-- As discussed in Chapter 11, experimental results suggest that material properties of UTR films can differ in significant ways from their bulk counterparts. Of particular interest, because of its influence on the viscoelastic behavior of the spin-coated films, is the effect of film thickness on $T _ { \mathrm { g } }$ (see Fig. 17.29), which decreases with film thickness for the particular substrate investigated in the study.
