Repository: NARUTOBEST/semiconductor-knowledge-qa

# heldout 泛化集出题管线(v2,2026-10-01)

与 `pipeline/dev/` 平行、互不混放的 heldout 侧出题管线。
总协议见 `../protocol_v2.md`(v2:取消 source 隔离红线,全库遴选文档)。

## 本目录内容
| 文件 | 用途 |
|---|---|
| `fetch_material.py` | 从 Qdrant(16333 转发)抓取本 track 8 篇文档的真实 chunk 原文 |
| `draft_material/` | 8 篇素材 txt + 草稿 json(每篇 25 题,含 evidence 逐字摘录) |
| `build_datasets_heldout.py` | 草稿 -> `eval/qa_sets/v2_20261001/heldout_200.json` + 校验报告 |
| `_extract_result.py` | 出题 agent 结果恢复(从会话 transcript) |
| `_verify_acceptance.py` | evidence 溯源覆盖率校验(自动发现本目录全部草稿) |
| `_prompt_template.txt` | 出题 agent 提示词模板 |
| `acceptance_report.json` / `_acceptance_failures.txt` | AI 验收记录(heldout 侧) |
| `verify_log.md` | 人工核对清单(heldout 200) |

File: eval/pipeline/heldout/draft_material/11_Chemistry_Lithography.txt (part 50 of 53)
--[p344]-- Despotopoulou, R.D. Miller, J.F. Rabolt, and C.W. Frank, “Polymer chain organization and orientation in ultrathin films: A spectroscopic investigation,” J. Polym. Sci.: Pt. B 34, 2335 (1996); L.B. Rothman, “Properties of thin polyimide films,” J. Electrochem. Soc. 127, 2116 (1980).
<sup>69</sup>U. Okoroanyanwu, “Thin film instabilities and implications for ultrathin resist processes,” J. Vac. Sci. Technol. B 18(6), 3381 3387(2000); U.
--[p344]-- Figure 17.30 shows a plot of the effective diffusion coefficient of perfluorooctane sulfonate photoacid as a function of film thickness of partially protected poly(4-t-butyloxycarbonyloxstyrene).<sup>67</sup> The profile shows asymptotic behavior at -600 A˚ , below which diffusion slows down remarkably, probably due to interfacial and confinement effects.
--[p344]-- Okoroanyanwu, “Limits of ultrathin resist processes,” Future Fab Int. 10, 157 163 (2001).
than their thick resist counterparts.<sup>71</sup> It is widely appreciated that understanding and controlling the causes of defects associated with ultrathin films are major challenges for the near-term development of UTR process technology. It is difficult to produce ultrathin films that are uniform, continuous, defect free, and stable to 72   
changes in shape after aging or thermal processing.
--[p344]-- Cobb, “Statistical limitations of printing 50 and 80 nm contact holes by EUV lithography,” J. Vac. Sci. Technol. B 21, 3172 3176 (2003); G. Han, M. Khan, and F. Cerrina, “Stochastic modeling of high energy lithographies,” J. Vac. Sci. Technol. B 21, 3166 3171 (2003).
<sup>67</sup>D.L. Goldfarb and M. Angelopoulos, “Confinement effects on the spatial extent of the reaction front in ultrathin chemically amplified photoresists,” J. Vac. Sci. Technol. B 19(6), 2699 (2001).
<sup>68</sup>M.M.
--[p344]-- The 2008 ITRS specifications call for a resist thickness of 35–65 nm for the 22-nm technology node. However, the stability of ultrathin resist films presents very difficult challenges due primarily to confinement effects. In addition, ultrathin resist (UTR) imaging will require materials (resists and underlayers such as HMs) with superb etch selectivity and etch processes that lead to negligible roughness transfer between layer stacks.
--[p344]-- Practical consequences of $T _ { \mathrm { g } }$ modification in polymer films include significant changes of dissolution, diffusional and etching characteristics, mechanical creep behavior, and adhesion.
--[p344]-- 17.4.3 Resolution limits due to confinement effects in resists
Resist technologies that will enable EUV lithographic patterning at the sub-22-nm technology nodes must be capable of exceptional CD control, in addition to having low LER. Given the significant attenuation of EUV radiation in organic materials, ultrathin resist (thickness -100 nm) imaging appears to be the only viable option for single-exposure patterning at the sub-22-nm technology nodes.
--[p344]-- can segregate and partition themselves at different layers of the film, driven by interfacial effects, which are magnified as the film thickness decreases.<sup>69</sup> As a result, UTR films tend to have higher LERs than their thicker counterparts. They also tend to have higher susceptibility to poisoning effects and unexposed film thickness loss
resists,” J. Vac. Sci. Technol. B 20, 2962 2967 (2002); G.M. Gallatin, F.A. Houle, and J.L.
--[p344]-- Clearly, the interaction of the first few hundred angstroms of the film with the substrate determines its adhesion and can alter its electrical and optical properties as well as its topographical and surface characteristics.<sup>68</sup>
Resist additives such as leveling agents, plasticizers, bases, PAGs, etc.

===== [p175-175] Chapter 13 Optical Lithography > 13.5 Printing Modes (1块) =====
--[p175]-- 13.5 Printing Modes
As stated above, there are three main lithographic printing modes, namely, contact printing, proximity printing, and projection printing (see Fig. 13.24).
<sup>153</sup>ibid.
<sup>154</sup>ibid.

===== [p205-205] Chapter 13 Optical Lithography > 13.7.3.2.6.2 DEVELOP-PROCESS-INDUCED DEFECTS (3块) =====
--[p205]-- Erhardt, “Understanding the DUV resist development process using a develop residue monitoring technique,” presented at Olin Interface ’99 (1999). <sup>238</sup>ibid.
--[p205]-- 13.7.3.2.6.2 DEVELOP-PROCESS-INDUCED DEFECTS
Inadequate developer coverage will produce macroscopic pattern defects. Dissolved gases in the developer can form bubbles on the resist surface, preventing development. Poor filtration of developer may deposit particles on the wafer surface, causing micromasking during etch or implantation processes. Carbon dioxide can react with the developer to form an insoluble compound on the developer nozzle tip that may redeposit on the wafer.
--[p205]-- Sudden changes in the pH (otherwise called shock) within the resist and/or developer solution during the initial stages of the deionized water rinsing sequence of the development process can cause precipitation of dissolved resists from the developer solution. Defects can also arise from resist and by-product solubility problems due to unwanted side reactions<sup>238</sup> (see Fig. 13.44).
<sup>237</sup>C.L. Pike and J.

===== [p195-195] Chapter 13 Optical Lithography > 13.7.2 KrF (248-nm) lithography (2块) =====
--[p195]-- 13.26 (with the exception that the tools are equipped with a KrF exciplex laser source), as well as chemical amplification resists based on a polyhydroxystyrene resist platform (see Chapter 7), this lithography was deployed in the patterning of critical device layers spanning many generations: 0.25-mm, 0.18-mm, 0.15-mm, and 0.13-mm technology nodes. Figure 13.38 shows the resolution capability of this lithographic technology.
--[p195]-- 13.7.2 KrF (248-nm) lithography
KrF lithography succeeded i-line lithography as the patterning option for printing device-critical IC layers around the late 1990s at the 0.25-mm device technology node, and remained the dominant technology until 2003. Using exposure tools similar to those shown in Fig.

===== [p312-312] Advanced Resist Processing and Resist Resolution Limit Issues > 17.3 Advanced Resist Processing Techniques (1块) =====
--[p312]-- 17.3 Advanced Resist Processing Techniques
Advanced processing techniques targeted at 32-nm and sub-32-nm patterning applications fall into roughly three broad categories, namely, single-exposure techniques, double-exposure techniques, and double-patterning techniques. Figure 17.3 shows the different advanced processing techniques targeted at the 32-nm and sub-32-nm technology nodes.

===== [p235-236] X-Ray and Extreme Ultraviolet Lithographies > 14.4 Optics Lifetime (9块) =====
--[p236]-- B 20(6), 2393 2401 (2002); B. Mertens, B. Wolshrijn, R. Jansen, N. Koster, M. Weiss, M. Wedowski, R. Klein, R. Bock, and R. Thornagel, “EUV time resolved studies on carbon growth and cleaning,” Proc. SPIE 5037, 95 102 (2003); K. Hamamoto, T. Tanaka, T. Watanable, N. Sakaya, M. Hosoya, T. Shoki, H. Hada, N. Hishinuwa, H. Sugahara, and H. Kinoshita, “Cleaning of extreme ultraviolet lithography optics and masks using 13.5 nm and 172 nm radiation,” J. Vac. Sci. Technol. B 23, 247 252 (2005).
--[p236]-- Soufli, “Controlling contamination in Mo/Si multilayer mirrors by Si surface capping modifications,” Proc. SPIE 4688, 44 453 (2002); M. Malinowski, P. Grunow, M. Clift, and L. Klebanoff, “Use of molecular oxygen to reduce EUV induced carbon contamination of optics,” Proc. SPIE 4343, 347 356 (2001); S. Graham, C. Steinhaus, M. Clift, and L. Klebanoff, “Radio frequency discharge clearing of silicon capped Mo/Si multilayer extreme ultraviolet optics,” J. Vac. Sci. Technol.
--[p236]-- It is one of the critical challenges that must be mitigated if EUV lithography is to be deployed in high-volume manufacturing (HVM). Despite recent progress made on this front, largely by combining an oxidation-resistant capping layer with in situ cleaning strategies that attempt to leverage chamber gas-surface interactions to impede oxidation and contamination,<sup>64</sup> optics lifetimes still fall short of specifications for HVM by nearly two orders of magnitude.<sup>65</sup>
--[p236]-- Condenser optics have short lifetimes; their optics specifications are less stringent than those for the projection optics. The condenser optical components are considered consumable and are replaced on a regular basis. In contrast, projection optics have extremely tight specifications and are difficult and time consuming to fabricate and to align.
--[p236]-- <sup>65</sup>S. Bajt, “Optics contamination,” in EUV Lithography, V. Bakshi, Ed., Chapter 6A, SPIE Press, Bellingham, WA, 227 259 (2009).
<sup>66</sup>D.N. Ruzic and S.N. Srivastava, “Normal incidence (multilayer) collector contamination,” in EUV Lithography, V. Bakshi, Ed., pp. 285 323, SPIE Press, Bellingham, WA (2009); V. Rigato, “Grazing angle collector contamination,” in EUV Lithography, V. Bakshi, Ed., SPIE Press, Bellingham, WA, Chp. 6B, pp. 261 284 (2009).
--[p236]-- The sputtering is caused by debris generated from the source fuel (ions and neutrals from xenon, tin, or lithium), which erodes electrodes and other materials in the source (in the case of DPP systems). For normal-incidence mirrors of the projection optics, erosion, roughness, and contamination are responsible for reflectivity degradation.<sup>66</sup>
<sup>64</sup>M. Malinowski, C. Steinhaus, M. Clift, L.E. Klebanoff, S. Mrowka, and R.
--[p235]-- 14.4 Optics Lifetime
Optics lifetime refers to the length of time a given optics can be used within the exposure environment before it has to be replaced or repaired so as to maintain a specified level of the element’s reflectivity and, consequently, wafer throughput.
<sup>63</sup>D.N. Ruzic and S.N. Srivastava, “Normal incidence (multilayer) collector contamination,” in EUV Lithography, V. Bakshi, Ed., SPIE Press, Bellingham, WA, pp. 285 323 (2009).
--[p236]-- In EUV lithography, optics lifetime (as monitored by reflectivity level) is limited by surface contamination, oxidation, radiation-induced damage (nonthermal and thermal), surface composition changes, and surface roughening. These reflectivity-degradation processes affect the collector and projection optics to different degrees, in part because of their different locations in the EUV exposure tool, and also because of the composition of these mirrors.
--[p236]-- While the projection optics are normal-incidence ML mirrors, those of the collector optics may have both normal-incidence and grazing-incidence mirrors that are not ML mirrors. The grazing-incidence mirrors have lower reflectivity than their normal-incidence counterparts. For the grazing-incidence mirrors of the collector optics, sputterinduced roughness and contamination are the main causes of reflectivity degradation.

===== [p274-276] Chapter 15 Charged Particle Lithography > 15.5 Ion-Beam Lithography (9块) =====
--[p275]-- Bowden, “The lithographic process: the physics,” in Introduction to Microlithography, L.F. Thompson, C.G. Willson, and M.J. Bowden, Eds., p. 132, American Chemical Society, Washington, DC (1994).
This implies that minimum energy is delivered to the substrate, in contrast to highenergy electrons used in electron-beam lithography, which penetrate relatively deeply into the substrate and lose only a small fraction of their energy in exposing the resist.
--[p276]-- Shot noise is a major issue for ion-beam lithography, just as it is for electron-beam lithography. Ion current densities are significantly lower than electron current densities, a limitation that is somewhat offset by the fact that each ion deposits more energy into the resist than an electron deposits, which implies that lower doses are needed to produce the same exposure effect when using ions relative to when electrons are used.<sup>90</sup>
--[p275]-- As a result, energy penetration is more limited and takes place over a well-defined range in ion-beam lithography.<sup>88</sup>
<sup>86</sup>T.M. Hall, A. Wagner, and L.F. Thompson, “Ion beam exposure characteristics of resists,” J. Vac. Sci. Technol. B 6, 1889 (1979); T. Kaneko, T. Umegaki, and Y. Kawakomi, in Proc. Kodak Interface, Vol. 80, p. 25 (1980).
<sup>87</sup>W.L. Brown, “Recent progress in ion beam lithography,” Microcirc. Eng. 9, p. 269 (1989).
<sup>88</sup>M.J.
--[p274]-- It is this flexibility and effectiveness of ions in modifying the properties of the resist, a direct consequence of the fact that they can deliver both mass and energy to the latter, that make them attractive tools for lithography.<sup>86</sup> Other applications of ion beams include ion implantation and ion milling.<sup>87</sup>
<sup>84</sup>H.J. Levinson, Principles of Lithography, 2nd ed, p. 398, SPIE Press, Bellingham, WA (2005).
<sup>85</sup>H.C.
--[p274]-- 15.5 Ion-Beam Lithography
An energetic ion incident on a solid resist-coated substrate can interact with the latter in a variety of phenomena that include sputtering of neutral atoms, emission of electrons, lattice damage, heat generation, and ion implantation, as shown in Fig. 15.7. In addition, the beam can produce secondary electrons that participate in the chemical transformations of the resist, such as bond breaking, of the kind that can expose the resist.
--[p276]-- Furthermore, the energy spread of the ion beam (particularly metallic sources) is significantly greater than that of electrons such that chromatic aberrations play a dominant role in limiting performance in ion-beam lithography compared to electron-beam lithography.<sup>91</sup> And finally, since energetic ions carry enough energy to displace crystal lattice atoms, they can also cause considerable damage to the substrate when subjected to very thin resists.<sup>92</sup>
--[p275]-- These advantages are a result of their negligible scattering, which stands in stark contrast to what is obtained in electron-beam lithography, where scattering constitutes a primary factor limiting resolution. The large effective mass of an ion and its greater cross section of interaction with atoms of the resist when compared with that of an electron result in energy being deposited in a much smaller volume in ion-beam lithography than in electron-beam lithography.
--[p276]-- Thus, resolution in ion-beam lithography is primarily limited by the range of the secondary electrons produced as the ion loses energy in the resist; in contrast, in electron-beam lithography, resolution is primarily limited by scattering of the much more energetic primary electrons.<sup>89</sup>
Ion-beam lithography is not without its drawbacks, especially when compared to electron-beam lithography.
--[p274]-- Pfeiffer, “PREVAIL IBM’s e beam technology for next generation lithography,” Proc. SPIE 3997, 206 213 (2000).
The ion-beam lithographic exposure tool is similar to that of electron-beam exposure systems, the major differences being in the source and deflection lenses. The key advantages of ion-beam lithography are high resolution and the fact that it can be used with resists with poor sensitivities.

===== [p360-360] Advanced Resist Processing and Resist Resolution Limit Issues > F (7块) =====
--[p360]-- emission, 397   
lifetime, 400   
spectroscopy, 498–501   
fluorescent screen glow, 63   
fluorine-doped fused silica, 621   
fluorocarbons, 184   
fluorspar, 103   
fly’s eyes, 617   
focused ion beam (FIB), 761   
focused-ion-beam (FIB) writers, 623   
footing defects, 430, 503   
formamides, 190   
forward scattering, 743   
fountain solutions, 141, 194, 455   
four-element theory, 95–96   
Fourier optics, 93   
Fourier transform, 558   
inverse, 559   
Fourier transform infrared (FTIR)
--[p360]-- full width half maximum (FWHM), 648   
full-wafer printing, 163   
fungicides, 194   
furans, 275   
fused silica, 163, 621, 649   
— attenuation mechanism of, 653   
— degradation mechanisms, 652   
— thermal properties of, 651   
fusion, 97
--[p360]-- spectroscopy, 310   
Fraunhofer diffraction, 666   
Fraunhofer diffraction integral, 558   
Fraunhofer diffraction pattern, 667   
Fraunhofer lines, 72   
free energy, 409   
free radical polymerization, 257, 365   
freezing point, depression of the, 123   
— molecular projection of the, 122   
Fresnel diffraction, 665   
Fresnel equations, 440   
fringes, 43   
front end of line (FEOL), 189   
Fujita-Doolittle equation, 586   
full scalar model, 565–566
--[p360]-- excited state complexes, 397–399   
exciton, 403   
exciton traps, 405   
exothermic reaction, 402   
exponential attenuation of radiation,   
490   
exposure, 489–491   
exposure latitude, 576, 673   
exposure mechanism of resists, 415–   
418   
exposure models, 570   
exposure optics system, 628–629   
exposure rate constant, 552   
exposure-defocus window, 674, 677   
extended source method, 556   
extra pattern defects, 696   
extreme ultraviolet (EUV) emission   
spectrum, 718
--[p360]-- field emission, 747   
field oxide, 770   
field-effect transistors (FETs), 768   
field-emission sources, 747   
film-forming resin, 181   
filtration, 97   
fine art printing, 5   
first-order scalar model, 564–565   
fish glue, 209   
fixed air (CO<sub>2</sub>), 102   
FLEX, 554   
flare, 654   
— long-range and short-range, 655   
flint glass, 86, 90   
flip-flops, 767   
floating gate, 150   
flow temperature, 537   
fluorescein, 266, 268   
fluorescence, 396   
delayed, 404
--[p360]-- F
ethyl cellusolve acetate, 185   
ethyl lactate, 185   
ethyl pyruvate, 185   
ethylacrylate, 221   
ethylene glycol, 194   
ethylenediamine, 191   
EUV (extreme ultraviolet) lithography,   
164   
evaporation, 772   
exchange transfer, 401–403   
excimer laser sources, 609   
excimer-binding energy B, 397   
excimers, 397–398   
exciplex laser sources, 7, 609   
exciplexes, 398–399   
excitation schemes, 612–613   
excited chromophore, 201   
excited state, 77
--[p360]-- extreme ultraviolet (EUV) exposure   
system, 715–716   
extreme ultraviolet (EUV) lithography,   
164, 170, 703   
sources for, 716–719   
extreme ultraviolet (EUV) mirrors,   
710–713   
$\mathrm { F } _ { 2 }$ excimer laser (157 nm), 7   
— line-narrowed, 164   
$\mathrm { F } _ { 2 }$ excimer laser (157-nm) lithography,   
700–701   
Faraday’s law of electrolysis, 788   
far-field diffraction, 666   
fermentation, 102   
fiber optics, 94   
Fick’s second law of diffusion, 580

===== [p247-247] X-Ray and Extreme Ultraviolet Lithographies > 14.6.1 Exposure chamber environment control (1块) =====
--[p247]-- 14.6.1 Exposure chamber environment control
The mitigation strategies involved in this method include controlling the vacuum chamber environment through the use of resist materials with low outgassing rates, and using background gases in the vicinity of the projection optics to competitively scavenge contaminants before they contaminate optics.

===== [p307-307] Advanced Resist Processing and Resist Resolution Limit Issues > 17.2.1 Single-layer resist systems (2块) =====
--[p307]-- They were the workhorse resist system employed in h-line, g-line, i-line, KrF exciplex laser, ArF exciplex laser, electron-beam, ion-beam, and x-ray lithographies. Today, they are employed in patterning leading-edge IC devices, with the aid of hyper-NA immersion lithography at the 45-nm and 32-nm nodes, and with the aid of EUV lithography at the sub-32-nm nodes. Chapters 11–13 of this book cover in detail different aspects of these resist systems.
--[p307]-- 17.2.1 Single-layer resist systems
Single-layer resist systems, involving the use of an imaging layer that may be paired with antireflection coatings—be it at the top or at the bottom of the layer, or both—have been the dominant resist systems used in the fabrication of devices since the beginning of the semiconductor industry in the early 1950s.

===== [p328-328] Advanced Resist Processing and Resist Resolution Limit Issues > 17.3.5.2 Lithography-freeze-lithography-etch patterning scheme (3块) =====
--[p328]-- This step also eliminates the first HM etch as in the LELE patterning scheme. Then, the second resist layer is exposed through a mask that is translated by a distance corresponding to the half-pitch of the original pitch of the resist image in the first exposure. A development step completes the second lithographic step. An etch process step is used to transfer the final, double density resist pattern into the HM and polysilicon layers.
--[p328]-- 17.3.5.2 Lithography-freeze-lithography-etch patterning scheme
The first step in the LFLE patterning scheme (see Fig. 17.17) is the resist-masking exposure, similar to the first lithography step of LELE. Next, the created resist image is frozen in place by means of photochemical or radiation curing or thermal curing and hardening methods. This allows the coating of a second resist layer over the patterned resist features without intermixing issues between the two resist materials.
--[p328]-- The entire process ends with stripping of the remaining resist and the HM.
Although this technique requires fewer steps in comparison to the LELE and SADP techniques, the materials issues associated with freezing the first image, without unduly affecting the overall patterning process, are significant. Figure 17.18 shows top-down SEM images of 22-nm dense line and space features obtained with this technique.

===== [p123-123] Chapter 13 Optical Lithography > 13.2 Elements of Optical Lithography (3块) =====
--[p123]-- In this way, the patterns on the photomask or reticle are replicated by the exposure system onto the photoresist-coated wafer, resulting in regions of high and low exposure intensity. The resulting latent images are then developed, creating openings in the resist for subsequent processing.
<sup>2</sup>“Microlithography & mask making,” VLSI Research Inc. Report (1992).
<sup>3</sup>A detailed description of the various process steps, except the mask making steps, is provided in Chapter 12.
<sup>4</sup>“Microlithography & mask making,” VLSI Research Inc. Report (1992).
--[p123]-- 13.3, the source provides the exposure radiation that, with the aid of the illumination optics, illuminates the photomask and transfers the image of the photomask with the aid of projection optics (in projection systems) to a photoresist-coated wafer (in projection systems) or directly to the photoresistcoated wafer in the absence of projection optics (in proximity and contact printing systems).
--[p123]-- 13.2 Elements of Optical Lithography
There are six basic elements of optical lithography, i.e., (i) an exposure source, (ii) an illumination optics system, (iii) a photomask or reticle and its pellicle, (iv) a projection optics system, (v) a wafer stage, and (vi) a photoresist-coated wafer. As shown in Fig.

===== [p17-20] 11.9 Monitoring Photoacid Generation in Thin Photoresist Films by Means of Fluorescence Spectroscopy (9块) =====
--[p19]-- 460 nm, as well as an increase in the intensity of these peaks, indicating the protonation of ACRAM/THF solution by the photogenerated acid.<sup>124</sup>
Table 11.1 summarizes the amount of photoacid generated at 193 nm from photoresists from different PAGs with $\mathrm { 5 0 m J / c m } ^ { 2 }$ Using the values of Table 11.1, the quantum yield for acid production was determined from the number of acid molecules produced per photon absorbed by the film. In this way, a quantum yield of $1 .
--[p19 [表]]-- \dot { 1 } \times 1 0 ^ { - 4 }$ was determined for the PAG (TPSHFA) in a poly(CBN-alt-MAH) resist system that was exposed to 193-nm radiation. Such a low quantum yield is indicative of the fact that most of the 193-nm radiation that is absorbed by the resist is not utilized in the production of photoacid from the PAG (TPSHFA).<sup>127</sup>
<sup>124</sup>ibid.
<sup>125</sup>ibid.
--[p18]-- Many molecules with pH-dependent fluorescence properties are known and used only in aqueous media, which essentially precludes them from resist applications.
--[p17]-- 11.9 Monitoring Photoacid Generation in Thin Photoresist Films by Means of Fluorescence Spectroscopy
Fluorescence spectroscopic techniques are increasingly being used in a wide range of research fields including biochemical, medical, and chemical research, primarily because of their inherent sensitivity and the favorable time scale of the phenomenon of fluorescence.<sup>119</sup> Some fluorophores have dramatically different emission characteristics for their protonated and unprotonated forms.
--[p20]-- Table 11.1 Photoacid generation at 193 nm from photoresist formulated with poly (CBN-alt-MAH) and different TPSHFA concentrations. The exposure dose was with 50 $\mathsf { m J } / \mathsf { c m } ^ { 2 }$ (Reprinted with permission from American Chemical Society.<sup>126</sup>)
PAG | Dose $( \mathrm { m J } / \mathrm { c m } ^ { 2 } )$ | Conc. of TPSHFA (M) | Conc. of photoacid (M)
TPSHFA | 50 | $4 . 4 1 \times 1 0 \textsuperscript { 7 }$ | $1 . 0 4 \times 1 0 ^ { \mathrm { ~ 7 ~ } }$
TPSHFA | 50 | $6 . 6 1 \times 1 0 \textsuperscript { 8 }$ | $4 . 1 3 \times 1 0 ^ { \mathrm { ~ 8 ~ } }$
--[p18]-- To be of use in resist applications, fluorescent molecules must be soluble in organic solvents of moderate polarity and also be compatible with polymer films.<sup>122</sup> Aromatic monazines such as acridine have been known to be essentially nonfluorescent in non-hydrogen-bonding solvents, whereas their protonated forms are highly fluorescent in aqueous solutions, which makes this class of materials interesting candidates for potential acid sensors.<sup>123</sup>
--[p17]-- Using this phenomenon, the photoacid concentrations generated within CAR systems can be monitored.<sup>120</sup> For instance, the photogeneration of acid in some of the abovementioned alicyclic polymer resist films has been monitored and quantified with this technique.<sup>121</sup>
<sup>116</sup>ibid.
<sup>117</sup>W.M. Moreau, “Thermal stability of naphthodiazoquinone sensitizers,” Proc. SPIE 3049, 618 627 (1997).
<sup>118</sup>ibid.
--[p19]-- Figure 11.24 shows the change of fluorescence intensity (normalized to the pure ACRAM spectrum) with the addition of photoresist solution formulated from poly(CBN-alt-MAH) and TPSHFA $( 4 . 4 1 \times 1 0 ^ { - 7 } \mathrm { ~ M } )$ . These spectra show hypsochromic spectral shifts of the peaks around $\lambda _ { 1 } \colon 4 4 0 \to 4 3 0 \mathrm { n m }$ and $\lambda _ { 2 } \mathrm { : }$ 470 !
--[p18]-- Commercially available acridine is usually provided as the HCl salt; if this acid is not completely removed, it can mask and even become a source of interference when the acridine salt is titrated against the photogenerated acid. N-(9-acridinyl) acetamide (ACRAM) was used in this study. ACRAM is readily obtained from acridine amine with acetic anhydride in pyridine, as shown in Scheme 11.2. The protonation of ACRAM by the photoacid proceeds via Scheme 11.3.

===== [p194-194] Chapter 13 Optical Lithography > 13.7 Optical Lithographic Technologies and Their Performance (1块) =====
--[p194]-- 13.7 Optical Lithographic Technologies and Their Performance

===== [p295-295] Lithography in Integrated Circuit Device Fabrication > 16.2.6.1 $\pmb { n } ^ { + } \ \pmb { \mathsf { s } } / \pmb { \mathsf { D } }$ implant (2块) =====
--[p295]-- At the end of the process, the resist layer protecting the areas that were not implanted is stripped off the wafer, followed by cleaning of the wafer.
--[p295]-- 16.2.6.1 $\pmb { n } ^ { + } \ \pmb { \mathsf { s } } / \pmb { \mathsf { D } }$ implant
The $n ^ { + } \thinspace \mathrm { S / D }$ implant lithographic masking (involving mask #7) is first used to define areas of the nMOS transistors that are to be implanted, following which arsenic dopants of medium energy are implanted through the windows created by the preceding lithographic masking step (see Fig. 16.14).

===== [p82-83] 12.6.1.2 First-order scalar model (5块) =====
--[p83]-- I ( x , z ) = I _ { i } [ x , \delta ( z ) ] I _ { \mathrm { s } } ( z ) .\tag{12:11}
$$
The expression for the intensity of the standing waves for the normal incidence condition is provided in Section 12.7.
--[p82]-- O’Toole, “A general simulator for VLSI lithography and etching processes: Part 1. application to projection lithography,” IEEE Trans. Electron Dev ED-26(4), 717 722 (1979).
<sup>51</sup>ibid.
<sup>52</sup>C.A. Mack, “PROLITH: a comprehensive optical lithography model,” Proc. SPIE 538, 207 220 (1985).
<sup>53</sup>C. A. Mack, “Optical lithography modeling,” in Microlithography: Science and Technology, J.R. Sheats & B.W. Smith, Eds., p. 120, Marcel Dekker, New York (1998).
<sup>54</sup>ibid.
--[p82]-- 12.6.1.2 First-order scalar model
Independently proposed by Mack<sup>57</sup> and Bernard,<sup>58</sup> this model accounts for the effect of a changing aerial image focus (i.e., defocus effect) as it propagates
<sup>58</sup>D.A. Bernard and H.P. Urbach, “Thin film interference in photolithography for finite numerical apertures,” J. Opt. Soc. Am. A 8(1), 123 133 (1991).
<sup>50</sup>W.G. Oldham, S.N. Nandgaonkar, A.R. Neureuther, and M.
--[p83]-- If the defocus distance of the image at the top of the resist is $\begin{array} { r } { \mathbb { \delta } _ { 0 } , } \end{array}$ the defocus within the resist at any position z is given by<sup>59</sup>
$$
\delta ( z ) = \delta _ { 0 } + \frac { z } { n } ,\tag{12:10}
$$
where n is the real part of the index of refraction of the resist. The intensity within the resist is therefore expressed according to the separability assumption,
$$
--[p82]-- <sup>55</sup>ibid.
<sup>56</sup>C.A. Mack, “Optical lithography modeling,” in Microlithography: Science and Technology, J.R. Sheats and B.W. Smith, Eds., pp. 120, Marcel Dekker, New York (1998).
<sup>57</sup>C.A. Mack, “Understanding focus effects in sub micron optical lithography,” Proc. SPIE 922, 135 148 (1988); and Opt. Eng. 27(2), 1093 1100 (1988).
through the resist. The simulator calculates the image as a function of x and the distance d from the plane of best focus.

===== [p276-278] Chapter 15 Charged Particle Lithography > 15.5.1 Types of ion-beam lithographies (10块) =====
--[p277]-- It uses the channeling mask technique, which involves aligning the ion beam with the lattice of a thin crystal silicon membrane such that the protons are “channeled” through the silicon with minimal scattering. This technique permits the use of relatively thick membranes (-0.5 mm), while keeping scattering angles to less than 0.3 deg.<sup>102</sup>
<sup>97</sup>ibid.
<sup>98</sup>J. Kurihara, “A focused ion beam system for submicron lithography,” J. Vac. Sci. Technol. B 3, 41 (1985); E.
--[p276]-- <sup>93</sup>Other applications of focused ion beam in integrated circuit industry include device repair, failure analysis, and direct implantation of ions into substrates.
<sup>94</sup>See, for example, E. Platzgummer, H. Loeschner, and G. Gross, “Projection mask less patterning (PMLP) for the fabrication of leading edge complex masks and nano imprint templates,” Proc. SPIE 6730, 673033 (2007).
<sup>95</sup>P. Prewett and G.
--[p276]-- Maier, Focused Ion Beams from Liquid Metal Ion Sources, Research Studies Press (1991).
<sup>96</sup>J. Melngailis, “Applications of ion microbeams in lithography and direct processing,” Handbook of VLSI Microlithography,, 2nd ed., J.N. Helbert, Ed., William Andrew Inc., pp. 790 855 (2001).
The second way to employ ion beams in lithography is to place a stencil mask in close proximity to a surface and irradiate the mask with a collimated beam of ions.
--[p277]-- This is referred to as proximity ion-beam lithography, and it is a 1:1 shadow mask printing, quite similar to x-ray proximity printing, except that the ions, typically protons with energies between 10 and few hundred keV, can be collimated and controlled by electrostatic deflection and focusing.
--[p276]-- Of these two sources, liquid metal has proven more widely used.<sup>97</sup> Typical liquid metal sources include Ga, AuSi, AuSiBe,<sup>98</sup> PdAs,<sup>99</sup> PdAsB,<sup>100</sup> NiB,<sup>101</sup> etc.
<sup>89</sup>ibid.
<sup>90</sup>ibid.
<sup>91</sup>ibid.
<sup>92</sup>J. Melngailis, “Applications of ion microbeams in lithography and direct processing,” Handbook of VLSI Microlithography, 2nd ed., J.N. Helbert, Ed., William Andrew Inc., pp. 790 855 (2001).
--[p277]-- Jorgensen, “Long lifetime, reliable liquid metal ion sources for boron, arsenic, and phosphorus,” J. Vac. Sci. Technol. B 5, 197 (1987).
<sup>100</sup>ibid.
<sup>101</sup>L.W. Swanson, A.E. Bell, and G.A. Schwind, “A comparison of boron emission characteristics for liquid metal ion sources of PtB, PdB, and NiB,” J. Vac. Sci. Technol. B 6, 491 (1988).
--[p276]-- 15.5.1 Types of ion-beam lithographies
There are three ways in which ion beams are employed in lithography (see Fig. 15.8).
--[p277]-- Miyauchi, H. Hashimoto, and T. Utsumi, “Lateral spreads of Be and Si in GaAs implanted with a maskless ion implantation system,” Jpn. J. Appl. Phys. 22, L225 (1983); K. Gamo, T. Matsui, and S. Namba, “Characteristics of Be Si Au ternary alloy liquid metal ion sources,” Jpn. J. Appl. Phys. 22, L692 (1983).
<sup>99</sup>W. Clark, R.L. Seliger, M.W. Utlaut, A.E. Bell, L.W. Swanson, G.A. Schwind, and J.B.
--[p276]-- A point beam can be focused to a fine spot (-10 nm) from a bright “point” source and deflected on the surface, in an arrangement called focused ion beam (FIB),<sup>93</sup> to expose the resist directly without a mask.<sup>94</sup> Two types of ion sources, liquid metal<sup>95</sup> and gaseous (cryogenic) field ion source,<sup>96</sup> have been successfully used in this technology.
--[p278]-- The third way to employ ion beams in lithography is to combine the first two techniques and use an ion optical column to project the image of the pattern of a stencil mask onto a wafer. This is called ion projection lithography (IPL), which was pioneered at Ion Microfabrication Systems (IMS) of Austria in the late 1980s.<sup>103</sup> Because IPL is the most technologically important of the three versions of ion-beam lithographies, we shall discuss it in much greater detail.

===== [p366-370] Advanced Resist Processing and Resist Resolution Limit Issues > P (18块) =====
--[p369]-- polymer surface dynamics, 473
poly(vinyl naphthalene), 223
polymer-bound dyes, 429
polymerization length distribution, 830
poly(vinyl phenol), 217
poly(vinyl pyridine), 208
polymers, synthetic, 145
poly(vinyl pyrrolidone), 145, 209, 217
polymer-tethered photoacid generators, 738
popping, 467
poly(methyl methacrylate) (PMMA), 323, 330
population inversion, 612
portable conformable mask (PCM), 796
positive resist, 159
poly(methylisopropenyl ketone), 313
positive resist developers, 187
--[p369]-- poly(tert-butoxycarbonyl oxystyrene) (PBOCST), 322, 346
presensitized lithographic plate, 211
poly(trifluoromethyl-o-chloroacrylate), 328
PREVAIL (projection reduction exposure with variable axis immersion lens), 759
poly(vinyl alcohol), 145, 209
principal quantum number n, 130
poly(vinyl butyral), 145, 209
principle of continuity, 68
poly(vinyl cinnamate), 145, 201
poly(vinyl cinnamate) resist system, 203
printed circuit board (PCB), 138, 142– 145
--[p369]-- potential diagram, 397
polysilicon gate length, 463
polysilynes, 393, 796
potential energy, 397
polystyrene, cross-linking of, 222
potential well, 397
power density, 156
poly(styrene-co-maleimide), 352
power spectrum, 668
poly[styrene-co-N-(4- hydroxyphenyl)maleimide], 352 p-phenylenediacrylic acid (PDDA), 205
poly(t-BOC-styrene-co-4- acetonxystyrene-co-styrene sulfone), 353
p-polarization, 569
prebake, 485
precoated lithographic printing plates, 205
--[p366]-- phosphoric acid, 777   
phosphorous, 103   
phosphorous implantation, 774   
photoacid generation monitoring, 498–   
501   
photoacid generator, 181   
photoactive compound, 73   
photobleaching, 230   
photocathode projection lithography,   
752   
photochemical oxidation of sulfur   
dioxide, 62   
photochemistry, 33   
photodecomposable base, 380   
photodimerization reaction, 203   
photodissociation of molecular oxygen,   
632–636   
photodoping, 227   
photoelastic constant, 652
--[p368]-- plasma-deposited polymers, 796
poly(cis-isoprene) rubber, 208
plasticization, 808
plasticizer, 808
poly(cis-isoprene)-bisazide negative resists, 208
p-n junction, 147
p-n junction transistors, 146
polydimethylsiloxane, 165
point de vue du Gras [view from the window at Le Gras], 22
poisoning from airborne molecular bases, 356
polydispersity, 350
polarity changes
polyesters, 135, 205
— radiation-induced, 226   
— reverse, 235
polygate process, 773
polarization, 44
--[p368]-- poly(glycidyl methacrylate) (PGMA), 220
polarization plane, 49
poly(1,3-cyclopentylenevinylene), 367 poly(glycidyl methacrylate-coethylacrylate), 221
poly(2-methyladamantyl methacrylateco-gamma butyro lactone), 361
polyhydroxybenzophenone, 293
poly(2,7,-bicyclo[2.2.1]hept-2-ene), 368
poly(hydroxyphenyl methacrylate), 353
poly[3-methyl-2-(4-vinylphenyl)-2,3- butanediol], 235
polyhydroxystyrene (PHOST), 348–349
poly(3-methyl-4-hydroxy styrene), 478 polyhydroxystyrene (PHOST) resists, 183
--[p366]-- photosensitization, 406   
photospeed, 315   
photosphere, 72   
photosynthesis, 103   
physical chemistry, development of,   
120–133
physical development, 507
physical etching, 546
physical vapor deposition (PVD), 782
poly(4-vinyl benzoate), 358
pinacol rearrangement, 208, 234–235
poly(4-vinylbenzoic acid), 358
pinacol-pinacolone rearrangement reaction, 208
poly(acrylamide), 217
polyacrylics, 145
pinholes, 473
pitch, 6
planarizing layer, 421
polyamic acids, 206
Planck’s constant, 69
--[p369]-- postexposure bake (PEB) diffusion, 554
polynuclear aromatic hydrocarbons, 276
postexposure bake (PEB) models, 579
poly(N-vinyl pyrrolidone), 234 postexposure bake (PEB) sensitivity, 493, 684–685
poly(p-acetoxystyrene), 322
poly(perfluorobutyl methacrylate), 327– 328
postexposure critical dimension (CD) shrink techniques, 797
postexposure thermal processing, 5 poly(propargyl methacrylate-cohydroxyethyl methacrylate), 221 potassium carbonate, 104
polysilanes, 393, 796
potassium hydroxide, 189
--[p369]-- poly(methylpentene sulfone) (PMPS), 334
positive-working reprographic plates, 287
poly(methylpropyl bicyclo[2.2.1]-hept-5-ene-2-carboxylate-cobicyclo[2.2.1]hept-5-ene-2-carboxilic acid, 493
positron annihilation lifetime spectroscopy, 477
poly(methylpropyl bicyclo[2.2.1]-hept-5-ene-2-carboxylate-co-maleic anhydride, 493
postbake, 536–537
postdevelopment bake, 536–537
postexposure bake (PEB), 491
poly(N-hydroxyphenyl methacrylate), 353
postexposure bake (PEB) delay stability, 696
--[p368]-- poly[4-(1-hydroxyethyl)styrene], 244
poly[4-(2-hydroxy-2-propyl)styrene], 236
poly(hydroxystyrene-co-tert-butyl acrylate), 359
poly(4-hydroxy-α-methylstyrene), 352 polymer chemistry, development of, 133–135
poly[4-hydroxystyrene-co-4-(3-furyl-3- hydroxypropyl)styrene], 243
polymer cooperative dynamics, 473
polymer degradation, 411
poly(4-hydroxystyrene sulfone), 352
poly(4-tert-butoxy-α-methylstyrene), 353
polymer grains, 827
polymer relaxation-controlled mass transfer, 512
--[p369]-- printing modes, 658 poly(vinyl cinnamylidene acetate), 203, 205
process-induced defects, 687
poly(vinyl ether-alt-maleic anhydride (VEMA), 364
processing speed, 156
projection imaging system, 557
projection printing, 162, 658
projection reduction exposure with   
variable axis immersion lens   
(PREVAIL), 759   
projection soft x-ray lithography, 707   
PROLITH, 553   
propargyl methacrylate, 221   
propyleneglycol monoethylether acetate   
(PGMEA), 185   
proteins, 133   
protons, 75, 127
--[p366]-- limits of, 165   
step-and-repeat, 163   
photolysis, 274   
photomasks, fabrication of, 623–626   
photomechanical reproductions, 287   
photometry, 33   
photonic devices, 151   
photons, 5   
photon-stimulated desorption, 727   
photo-oxidative degradation, 633   
photo-oxygenation of polymers, 640–
