Repository: NARUTOBEST/semiconductor-knowledge-qa

# heldout 泛化集出题管线(v2,2026-10-01)

与 `pipeline/dev/` 平行、互不混放的 heldout 侧出题管线。
总协议见 `../protocol_v2.md`(v2:取消 source 隔离红线,全库遴选文档)。

## 本目录内容
| 文件 | 用途 |
|---|---|
| `fetch_material.py` | 从 Qdrant(16333 转发)抓取本 track 8 篇文档的真实 chunk 原文 |
| `draft_material/` | 8 篇素材 txt + 草稿 json(每篇 25 题,含 evidence 逐字摘录) |
| `build_datasets_heldout.py` | 草稿 -> `eval/qa_sets/v2_20261001/heldout_200.json` + 校验报告 |
| `_extract_result.py` | 出题 agent 结果恢复(从会话 transcript) |
| `_verify_acceptance.py` | evidence 溯源覆盖率校验(自动发现本目录全部草稿) |
| `_prompt_template.txt` | 出题 agent 提示词模板 |
| `acceptance_report.json` / `_acceptance_failures.txt` | AI 验收记录(heldout 侧) |
| `verify_log.md` | 人工核对清单(heldout 200) |

File: eval/pipeline/heldout/draft_material/11_Chemistry_Lithography.txt (part 51 of 53)
641   
photopolymer plates, 141   
photopolymer printing plate, 256   
photopolymer resins, 141   
photoreduction, 210   
photorepeaters, 618   
photoresist, inorganic, 55   
dyed, 553
--[p370]-- proximal probe lithography, 173–175   
proximity effects, 744, 803   
proximity ion-beam lithography, 762   
proximity printing, 162, 658   
— theoretical resolution of, 162   
proximity projection lithography, 752   
prussic acid, 104   
puddle development, 505   
pulse energy, 609, 613   
pulse repetition rate, 609   
pulse width, 613   
pulsed Nd-YAG laser, 717   
pulsed photomagnetic curing, 306   
pupil function, 559   
pyréolophore, 19   
pyridine, 218   
pyrogallic acid, 104
--[p366]-- percolation model, 518   
perfluorinated compounds, 421   
perfluoroalkanesulfonic acids (PFAS),   
421   
perfluoroalkanoic acid (PFAA), 421   
perfluorooctane sulfonate photoacid,   
822   
perfluorooctanesulfonate, 340   
perfluorooctanesulfonic acid, 421   
perfluorooctanoic acid, 421   
perfluorooctyl sulfonate, 340   
periodic law, 124–129   
periodic table, 124–129   
theory of the, 130–132   
permeability of vacuum, 54   
permittivity of free space, 744   
peroxides, 258
--[p368]-- polyamides, 135
Planck’s distribution law, 69
poly(butene sulfone) (PBS), 329, 332
Planck’s quantum hypothesis for blackbody radiation, 67–69
poly(carbo-t-butoxynorbornene-comaleic anhydride, 493–494
planographic printing technique, 17, 455
poly(carbo-t-butoxynorbornene-conorbornene carboxylic acid), 493
plasma etching, 546–547
plasma stripping, 193 poly(chloromethyl styrene-co-vinyl naphthalene), 223
plasma-assisted shrink techniques, 799
poly(chloromethylstyrene), 222
--[p366]-- photoelectric effect, 69–71, 416, 647   
photoelectricity, 65   
photoelectron yield, 722   
photoelectrons, 415   
photofragmentation, 258   
photo-Friess rearrangement, 286   
resists based on, 322   
photogeneration of radicals, 258–262   
photograph   
the first, 22   
the first permanent, 17   
photography, 4   
photoimageable polyimides, 206   
photoinitiation, 258   
photoinitiator, 181, 182   
photoionization, 409   
photolithography, 4, 160–166, 605   
invention of, 17
--[p366]-- Perrin formula, 402–403   
persistence length, 480   
perspective, laws of, 34   
perylene, 276   
pewter plate, 22   
phase defects, 714   
phase edges, 811   
phase error, 562   
phase match condition for zero   
reflectivity, 426   
phase rule, 122   
phase-contrast microscope, 93   
phase-shifting masks (PSMs), 165, 553,   
620–623, 798   
phenols, 190   
phenylene diacrylates, 205   
phenylsilanediol, 245   
philosopher’s stone, 98   
phlogiston theory, 100   
phosphorescence, 396
--[p366]-- P
packaging process, 773   
para-PHOST isomers, 351   
partial coherence, 553, 560   
particle accelerator, 772   
particle defects, 687   
particle (corpuscular or emission)   
theory, 40–42   
passive components, 768   
path difference, 561   
pattern collapse, 532–536, 686   
— elastoplastic model for, 535   
pattern distortion, 689   
pattern generators, 618   
Pauli’s exclusion principle, 130   
Pd(II)-based catalysts, 365   
pellicles, 627–628   
perchloric acid, 626

===== [p200-200] Chapter 13 Optical Lithography > 13.7.3.2.1 CD uniformity and control (3块) =====
--[p200]-- The slight slope in the profile is due to different intensity of light reaching different levels in the resist film, creating a gradient in the chemical amplification reactions on which this lithography is based. Profiles such as these translate to poor CD uniformity and control.<sup>231</sup>
Figure 13.41 shows a top-down SEM image of 160-nm vias (string, isolated, and dense) printed with an acrylate resist. Note the absence of significant CD bias between these structures.
<sup>231</sup>U.
--[p200]-- Okoroanyanwu, H.J. Levinson, B. Singh, and S.J. Lee, “Impact of optical absorption on process control for sub 150 nm device patterning using 193 nm lithography,” Proc. SPIE 3998, 781 (2000).
--[p200]-- 13.7.3.2.1 CD uniformity and control
The top-down SEM pictures of Fig. 13.40 show slightly sloped profiles of different gate layer structures patterned in an acrylate resist with ArF lithography. Corner rounding [Figs. 13.40(a) and 13.40(c)] and line-end pullback [Fig. 13.40(b)] are evident in these images.

===== [p342-342] Advanced Resist Processing and Resist Resolution Limit Issues > 17.4.2.2 Polymer size (6块) =====
--[p342]-- Yamazaki, and K. Kurihara, “Influence of edge rough ness in resist patterns on etched patterns,” J. Vac. Sci. Technol. B 16(6), 3315 (1998).
<sup>60</sup>T. Yamaguchi, H. Namatsu, M. Nagase, K. Kurihara, and Y. Kawai, “Line edge roughness charac terized by polymer aggregates in photoresists,” Proc. SPIE 3678, 617 (1999).
<sup>61</sup>T. Yamaguchi, H. Namatsu, M. Nagase, K. Kurihara, K. Yamazaki, and K.
--[p342]-- In another study, Yamaguchi et al.<sup>61</sup> link resist LER directly to aggregate size, which in turn increases with molecular weight.
<sup>57</sup>R. Brainard, P. Trefonas, J.H. Lammers, C.A. Cutler, J.F. Mackevich, A. Trefonas, and S.A. Robertson, “Shot noise, LER and quantum efficiency of EUV photoresists,” Proc. SPIE 5374, 74 85 (2004).
<sup>58</sup>S. Mori, T. Morisawa, N. Matsuzawa, Y. Kaimoto, M. Endo, T. Matsuo, K. Kuhara, and M.
--[p342]-- Sasago, “Reduction of line edge roughness in the top surface imaging process,” J. Vac. Sci. Technol. B 16(6), p. 3739 (1998); W. Hinsberg, F. Houle, G. Wallraff, M. Sanchez, M. Morison, J. Hoffnagle, H. Ito, C. Nguyen, C.E. Larson, P.J. Brock, and G. Breyta, “Factors controlling pattern formation in chemi cally amplified resists at sub 100 nm dimensions,” J. Photopolym. Sci. Technol. 12(4), 649 (1999); V. Rao, J. Hutchinson, S. Holl, J. Langston, C. Henderson, D.R. Wheeler, G. Cardinale, D.
--[p342]-- Kurihara, “Nanometer scale linewidth fluctuations caused by polymer aggregates in resist films,” Appl. Phys. Lett. 71(16), 2388 (1997).
They observed that the aggregates trapped in the pattern sidewalls were similar to those in the unexposed regions of the film.
--[p342]-- O’Connel, J. Goldsmith, J. Bohland, G. Taylor, and R. Sinta, “Top surface imaging process and materials development for 193 nm and extreme ultraviolet lithography,” J. Vac. Sci. Technol. B. 16(6), 3722 (1998); S. Mori, N. Matsuzawa, Y. Kaimoto, M. Endo, T. Matsuo, T. Morisawa, K. Kuhara, and M. Sasago, “Study of high photo speed top surface imaging process using chemically amplified resist,” J. Photopolym. Sci. Technol. 11(4), 613 (1998).
<sup>59</sup>H. Namatsu, M. Nagase, T. Yamaguchi, K.
--[p342]-- 17.4.2.2 Polymer size
The influence of polymer molecular weight (a measure of the size of the polymer) on the LER has been reported by a number of investigators.<sup>58</sup> In particular, the size of the polymer grains or aggregates has been related to the magnitude of the LER.<sup>59</sup> In a study involving the AFM examination of patterned resist feature sidewalls, Yamaguchi et al.<sup>60</sup> attribute the cause of the LER to aggregates trapped in the pattern sidewall of the resist.

===== [p263-263] Chapter 15 Charged Particle Lithography > 15.2.2.2 Electron optical components (4块) =====
--[p263]-- The exposure of an entire wafer necessarily involves the movement of the beam over the entire area. The deflection of the beam by the electromagnetic or electrostatic scan coils is not without errors because of the inherent limits to how far these coils can accurately and precisely deflect the beam.
--[p263]-- 15.2.2.2 Electron optical components
The electron optical components comprise lenses (used to focus and define the spot of the electron beam), beam blanker (for modulating the beam), beam-limiting apertures, and a beam-deflection unit to position the beam precisely and accurately over the scan field.
--[p263]-- The configuration of these elements can vary, depending on the purpose and design of the particular column and system.<sup>36</sup> Typically, the column is designed to minimize aberrations so that a spot or an edge profile equivalent to the desired address feature can be achieved.<sup>37</sup> The intended use of the machine— whether for mask making or wafer printing applications—determines the form of the edge profile.<sup>38</sup>
--[p263]-- Good pattern quality requires the edge gradient of the electron-beam profile, the distortion of the exposed pattern, and the positional stability of the beam to be held below a small fraction of the minimum feature size. These considerations mandate that the size of the scan field be limited to a few millimeters at most and necessitate mechanical exposure stages to move the substrate through the deflection field of the electron-beam column.<sup>39</sup>

===== [p158-158] Chapter 13 Optical Lithography > 13.3.4 Inorganic salt formation on DUV exposure tool lenses and reticles (5块) =====
--[p158]-- 13.3.4 Inorganic salt formation on DUV exposure tool lenses and reticles
Accumulating experimental evidence suggests the formation of inorganic crystals that cause haze defects on 193-nm and 248-nm exposure reticles<sup>116</sup> and lenses. These haze defects have been termed progressive defects because they cause catastrophic defect growth over the course of production usage of the lens and reticle in the fab.
--[p158]-- Raman spectroscopic compositional analyses of these crystals have shown them to be made primarily of ammonium sulfate $[ ( \mathrm { N H } _ { 4 } ) _ { 2 } \mathrm { S O } _ { 4 } ]$ 117
<sup>114</sup>M.L. Kaplan and P.G. Kelleher, “Photo oxidation of polymers without light: Oxidation of polybu tadiene and an ABS polyblend with singlet oxygen,” J. Polym. Sci. Chem. Ed. 8, 3163 (1970); H.C. Ng and J.E.
--[p158]-- Poock, “Reticle surface contaminants and their relationship to subpellicle particle formation,” Proc. SPIE 5256, 1103 (2003); E. Johnstone, L, Dieu, C. Chovino, J. Reyes, D. Hong, P. Krishnan, D. Coburn, and C. Capella, “193 nm haze contami nation: a close relationship between mask and its environment,” Proc. SPIE 5256, 440 (2003).
--[p158]-- Although these progressive defects have been observed at almost all lithographic wavelengths, the problem is especially severe in 193-nm lithography because of the highly energetic (6.4-eV) photons and the concurrent transition to 300-mm wafers, which require photomasks and lenses to endure more prolonged exposure compared to 200-mm wafers.
--[p158]-- Guillet, “Singlet oxygen initiation of polymer photooxidation: photolysis of cis 1,4 polyiso prene hydroperoxide,” Macromolecules 11, 929 (1978); C. Tanielian and J. Chaineaux, “Singlet oxygen reactions with model compounds of cis and trans polyisoprene containing two units,” J. Photochem, 9, 19 (1978).
<sup>115</sup>J.F. Rabek, Photodegradation of Polymers: Physical Characteristics & Applications, p. 87, Springer, New York (1996).
<sup>116</sup>B. Grenon, K. Bhattacharyya, W. Volk, and A.

===== [p314-315] Advanced Resist Processing and Resist Resolution Limit Issues > 17.3.1.3 Postexposure-based CD shrink techniques (7块) =====
--[p314]-- Ishibashi, N. Yasuda, S. Tarutani, T. Kanda, K. Takahashi, Y. Takano, and H. Tanaka, “Below 100 nm hole pattern formation using resolution enhancement lithography assisted by chemical shrink (RELACS),” J. Photopolym. Sci. Technol. 15(3), 377 378 (2002).
<sup>20</sup>M. Sebald, R. Sezi, R. Leuschner, H. Ahne, and S. Birkle, “Chemical amplification of resist lines (CARL),” Microelectronic Eng. 11, 531 (1990); M. Sebald, R. Leuschner, R. Sezi, H. Ahne, and
--[p314]-- The imaging of small contact holes is one of the most challenging areas in low-$k _ { 1 }$ lithography. It is extremely difficult to pattern sub-100-nm contact holes with conventional lithographic technologies, mostly because of the high MEEF. Postexposure CD shrink technologies have emerged in recent years as process enablers for patterning small contact holes. In general, these CD shrink techniques do not improve pitch resolution, only feature size resolution of holes and trenches.
--[p314]-- The chemical-based shrink techniques comprise those techniques that either increase or decrease the sidewall thickness of already patterned resist features, thus effectively altering their critical dimension.
--[p315]-- The plasma-assisted shrink techniques $( \mathrm { e . g . , M O T I F } ^ { 2 2 } )$ use plasma to deposit a thin film that conformally coats contact holes and spaces printed in resists, which on dry etching result in smaller contact holes and spaces. In the remainder of this section, we provide a more detailed treatment of the postexposure-based singlelayer exposure techniques employed in advanced resist processing.
--[p314]-- 17.3.1.3 Postexposure-based CD shrink techniques
As shown in Eq. (17.1), resolution can be improved by a combination of these methods: reducing the exposure wavelength, increasing the NA, and decreasing the $k _ { 1 }$ factor. Unfortunately, reducing the exposure wavelength and increasing the NA are very expensive and complex options. The postexposure-based CD shrink techniques improve CD resolution by lowering the $k _ { 1 }$ factor.
--[p314]-- The postexposure-based techniques are grouped into three broad categories, namely, reflow-based shrink techniques, chemical-based shrink techniques, and plasma-assisted shrink techniques. The reflow-based shrink techniques comprise thermally induced reflow and electron-beam heating-induced reflow of patterned resist features.
--[p314]-- Examples of chemicalbased shrink techniques that result in an increase in the sidewall of the patterned features include techniques based on RELACS (resolution enhancement of lithography assisted by chemical shrink)<sup>19</sup> and CARL (chemical amplification of resist lines).<sup>20</sup> Examples of chemical-base shrink techniques that result in decrease in the sidewalls of the patterned features include the hydrophilic overlayer (HOL) process .<sup>21</sup>
<sup>19</sup>T. Toyoshima, T.

===== [p291-291] Lithography in Integrated Circuit Device Fabrication > 16.2.2 Shallow trench isolation process (5块) =====
--[p291]-- The slanted profile and the rounded bottoms of the trenches are designed to improve the filling process and the electrical characteristics of the isolation structure. At the completion of the etch operation, the wafer is stripped of resist and wet cleaned.
--[p291]-- The STI lithographic masking step (involving mask #3) is next implemented to define the location of the STI trench, while covering and/or protecting with resist the other areas of the silicon that are not to be etched. Following lithographic masking, plasma etching is used to etch away the nitride layer and the underlying silicon in the isolation regions.
--[p291]-- The trench etch begins with the wafer being cleaned to remove contamination and oxide, after which the wafer undergoes a high-temperature oxidation in a furnace in the presence of oxygen. A thin layer of silicon dioxide forms on the surface of the wafer. This layer will form a barrier to protect active regions from chemical contamination during the nitride stripping process later.
--[p291]-- 16.2.2 Shallow trench isolation process
Following the n-well and p-well formations, the wafer undergoes the shallow trench isolation (STI) process, which serves to create isolation regions between active transistor areas on the substrate. It comprises three major steps that follow each other sequentially, namely, trench etch, oxide fill, and oxide polish (see Fig. 16.7).
--[p291]-- Silicon nitride $( \mathrm { S i } _ { 3 } \mathrm { N } _ { 4 } )$ is then deposited by a low-pressure chemical vapor deposition (LPCVD) process involving high-temperature reaction of ammonia and dichlorosilane gases. The nitride serves as both an implantation mask and an oxidation mask, preventing oxygen diffusion into the active regions during STI oxide deposition; it also serves as a polish-stop material during the chemical mechanical polishing (CMP) step.

===== [p213-213] Chapter 13 Optical Lithography > 13.7.4.2 Postexposure bake delay stability (1块) =====
--[p213]-- 13.7.4.2 Postexposure bake delay stability
Topcoats also provide a protective function against airborne molecular contaminants such as amines. Figure 13.53 shows PEB delay stabilty of up to 15 minutes obtained on a resist film protected with a topcoat. Following the indicated PEB delay times, the resist film was postexposure baked and developed. Even after 15 minutes, the CD values of the 80-nm and 90-nm lines/space features remained remarkably stable.
This is considerably better performance than that achieved when topcoat is not used.

===== [p174-174] Chapter 13 Optical Lithography > 13.4.3 Optical coatings (2块) =====
--[p174]-- The common types of UV optical coatings include antireflection (AR) coatings (used to enhance throughput and reduce ghost images), full reflectors (used in laser windows and tuning mirrors), partial reflectors (used in beam delivery systems and catadioptic imaging systems), and filters. The applications of coatings fall into two categories, namely, (i) aluminum mirrors with dielectric overcoat and (ii) dielectric coatings.
--[p174]-- 13.4.3 Optical coatings
In order to ensure good transmission, and to some degree to protect the optical elements of lithographic exposure tools, particularly in high-radiation fluence situations, optical coatings are nearly always applied to these optical elements.

===== [p253-253] X-Ray and Extreme Ultraviolet Lithographies > 14.6.5 Reactive-ion etching processes for cleaning contaminated optics (1块) =====
--[p253]-- 14.6.5 Reactive-ion etching processes for cleaning contaminated optics
Reactive-ion etching (RIE) of debris is a potential method for cleaning contaminated mirror surfaces. In particular, RIE with $\mathbf { A r / C l } _ { 2 }$ can selectively etch Sn, offering the potential for using this approach to clean contaminated mirrors.<sup>141</sup>

===== [p220-221] X-Ray and Extreme Ultraviolet Lithographies > 14.2 Proximity X-Ray Lithography (9块) =====
--[p221]-- High-aspect-ratio pattern fabrication can be achieved with x-ray lithography, given the high transparency of resist films to x rays. In addition, there are no field size limitation issues in x-ray lithography.
--[p220]-- Many companies (IBM, Canon, Nikon), universities (MIT and the University of Wisconsin), and governments (United States and Japan) spent well over a billion dollars on its development.<sup>2</sup> The first attempts at production of x-ray aligners were made in the mid-1970s by AT&T and MIT, and in the early 1980s by Micronix Partners, Hampshire Instruments, Nikon, and Karl Suss. X-ray step-and-repeat and step-and-scan systems were eventually made commercially available.<sup>3</sup>
--[p220]-- 14.1), where the mask is brought to within a few microns of the wafer and the x rays are passed directly through the mask and onto the wafer, was invented.
The year 1972 witnessed the invention of proximity x-ray lithography by Hank Smith at Massachusetts Institute of Technology.
--[p220]-- The promise of x-ray lithography lies in the fact that it offers the shortest optical wavelength, and theoretically the highest resolution of all of the other optical lithographies. The minimum resolvable linewidth w in x-ray lithography is given by
$$
w = { \sqrt { \frac { \lambda z } { \alpha } } } ,\tag{14:1}
$$
where l is the x-ray exposure wavelength, z is the gap between the x-ray mask and the wafer, and a is a parameter that is a measure of the contributions from the resists.
--[p220]-- Levinson, Principles of Lithography, 2nd ed., p. 381, SPIE Press, Bellingham, WA (2005).
Furthermore, x-ray lithography offers excellent CD control, superior depth of focus, and the ability to project through surface contamination on wafers and masks. By using x rays, wavelength-related diffraction problems, which limit resolution of other optical lithographies, are eliminated.
--[p221]-- There are, however, some major limitations of x-ray lithography, and these include the difficulty of fabricating 1 - masks, the high cost of generating the x rays at sufficient power, penumbral and diffraction blurs that limit resolution (in the case of point sources), and overlay control.<sup>6</sup>
--[p221]-- Unwanted scattering and reflection are negligible in x-ray lithography because the index of refraction is about the same (close to unity) for all materials in the x-ray spectral region.<sup>5</sup> As a result, standing wave effects and other reflectionbased problems that limit resolution in other optical lithographies are eliminated in x-ray lithography.
--[p220]-- Typically, a ranges between 0.5 and 1.5.<sup>4</sup>
<sup>2</sup>“Microlithography & mask making,” VLSI Report (1992).
<sup>3</sup>K. Uda, N. Mizusawa, Y. Tanaka, Y. Watanabe, H. Ina, and S. Uzawa, “X ray stepper development for volume production at Cannon,” Proc. SPIE 3331, 689 697 (1998); Q. Leonard, J. Wallace, O. Vladimirsky, K. Simon, and F. Cerrina, “X ray mask replication using a Suss stepper at CXrL,” Proc. SPIE 3048, 299 303 (1997).
<sup>4</sup>H.J.
--[p220]-- 14.2 Proximity X-Ray Lithography
Lithography using x-ray photons with extremely short wavelengths in the range of 0.4 nm to 2 nm can inherently overcome the diffraction effects associated with imaging features with sizes comparable to the exposure wavelengths of UV lithographies. This was the main motivation underlying x-ray lithography. However, at x-ray wavelengths, there are no known materials for making image-forming lenses or mirrors. Consequently, proximity x-ray lithography (see Fig.

===== [p256-256] Chapter 15 Charged Particle Lithography > 15.1 Introduction (2块) =====
--[p256]-- 15.1 Introduction
Charged particle lithography comprises lithographic patterning techniques in which the imaging action is mediated by charged particles such as electrons (as in electron-beam lithography) and ions (as in ion-beam lithography). Some of the key concepts and methods employed in these lithographies are similar to those of optical lithography.
--[p256]-- However, there are some distinct differences between each of the lithographies that make up charged particle lithography, as well as between them and those that make up optical lithography. In the following sections, we explore these differences in more detail, from the point of view of how they are implemented as a lithographic strategy. We start with electronbeam lithography and end with ion-beam lithography.

===== [p66-67] 11.20.2.2 Reactive-ion etching (10块) =====
--[p66]-- Because the rate of the etching reaction is significantly enhanced by the impact of the incident ions, the RIE proceeds anisotropically.<sup>285</sup> Table 11.4 is a list of gases that are commonly used in reactive-ion etching of typical substrates used in semiconductor device fabrication.
Ohnishi and co-workers<sup>287</sup> established this empirical relationship between the oxygen RIE rate and the effective amount of carbon in the polymer as
$$
--[p67]-- Refractory metals and refractory silicides | $\mathrm { C F } _ { 4 } , \mathrm { S F } _ { 6 } , \mathrm { C C l } _ { 4 } , \mathrm { C l } _ { 2 } , \mathrm { C l } _ { 2 } + \mathrm { O } _ { 2 }$
where ER is the etch rate, N is the total number of atoms in the repeating units of the polymer, $N _ { \mathrm { C } }$ is the number of carbon atoms in the repeating unit of the polymer, and $N _ { \mathrm { O } }$ is the number of oxygen atoms in the repeating unit of the polymer.
--[p67]-- Table 11.4 Common gases used in reactive-ion etching. (Data used with permission from Taylor & Francis Group $\mathsf { L L C } . \mathsf { ) } ^ { 2 8 6 }$
Substrate | Gases
Silicon | $\mathrm { C F } _ { 4 } , \mathrm { S F } _ { 6 } , \mathrm { C F } _ { 4 } + \mathrm { O } _ { 2 } , \mathrm { C C l } _ { 4 }$
--[p66 [表]]-- { \mathrm { E R } } \propto { \frac { N } { N _ { \mathrm { C } } - N _ { 0 } } } ,\tag{11:48}
$$
<sup>287</sup>H. Gokan, S. Esho, and Y. Ohnishi, “Kinetics of the cubic ! hexagonal transformation of cadmium sulfide,” J. Electrochem. Soc. 130, 423 (1983).
<sup>284</sup>ibid.
<sup>283</sup>S. Nonogaki, T. Ueno, and T. Ito, Microlithography Fundamentals in Semiconductor Devices & Fabrication Technology, Chapter 5, Marcel Dekker, New York (1998).
<sup>285</sup>ibid.
<sup>286</sup>ibid., p. 155.
--[p67]-- This relation implies that the etch rates of resist materials in $\mathbf { A r }$ and $\mathrm { O } _ { 2 }$ RIE processes scale linearly with the effective amount of carbon atom fraction $[ N / ( N _ { \mathrm { C } } - N _ { \mathrm { O } } ) ]$ in the polymer repeat unit. A similar correlation was found for silicon-containing polymers.
--[p67]-- Silicon dioxide | $\mathrm { C F } _ { 4 } + \mathrm { H } _ { 2 } , \mathrm { C } _ { 2 } \mathrm { F } _ { 6 } , \mathrm { C } _ { 3 } \mathrm { F } _ { 8 } , \mathrm { C } _ { 4 } \mathrm { F } _ { 5 }$
Silicon nitride | $\mathrm { C F } _ { 4 } + \mathrm { H } _ { 2 } , \mathrm { C H } _ { 2 } \mathrm { F } _ { 2 } , \mathrm { C H } _ { 3 } \mathrm { F }$
Aluminum | $\mathrm { C C l } _ { 4 } , \mathrm { B C l } _ { 3 } , \mathrm { C l } _ { 2 }$
--[p66]-- In situations where the etchant gas pressure within the chamber is relatively low, the mean free path of the ions may be comparable to the thickness of the ion sheath, and the accelerated ions will be nearly perpendicularly incident on the wafer.
--[p66]-- Given the significant difference in electron and ion mobilities, an ion-rich layer termed an ion sheath is formed on both sides of the surfaces. When the surfaces of the wafer and the electrode are negatively charged, a large electric potential difference is created across the ion sheath, resulting in the acceleration of the ions in the ion sheath perpendicular to the surface of the wafer.
--[p67]-- These results are generally interpreted to mean that RIE speed is controlled by the sputtering phenomena, in contrast to plasma etch rates, which seem to be correlated with the chain scission parameter $G _ { \mathrm { s } } .$ 288
--[p66]-- 11.20.2.2 Reactive-ion etching
Reactive-ion etching (RIE) is the most frequently used dry etching technique in the fabrication of semiconductor devices. The etching species are plasma-reactive ions generated between two electrodes in an evacuated chamber by radio-frequency gas discharge. The wafer to be etched is electrically contacted with one of the internal electrodes, ensuring that the ambient condition of the surface of the wafer is the same as that of the electrode.<sup>284</sup>

===== [p312-313] Advanced Resist Processing and Resist Resolution Limit Issues > 17.3.1 Single-exposure techniques (3块) =====
--[p312]-- 17.3.1 Single-exposure techniques
The single-exposure techniques comprise those techniques in which there is only a single mask exposure process, following which the resist is developed and the wafer prepared for subsequent processing. These techniques do not alter the pattern density or the pitch. Single-exposure techniques are divided into three broad categories, namely, hyper-NA imaging, short-wavelength imaging, and postexposure CD shrink techniques.
--[p313]-- 0$ as implemented in immersion lithography (see Chapter 13) or exposure wavelength reduction as implemented in EUV lithography (see Chapter 14) and electron-beam lithography (see Chapter 15). These techniques may be complemented with reticle-based resolution-enhancement techniques such as phase-shifting masks and the like.
--[p313]-- The single-exposure techniques are based on the lithographic resolution R equation
$$
R = k _ { 1 } \frac { \lambda } { \mathrm { N A } } ,\tag{17:1}
$$
where l is the exposure wavelength, NA is the numerical aperture and $k _ { 1 }$ is the process-dependent parameter that is a measure of the difficulty of the patterning process.
In general, the single-exposure techniques rely on the use of either hyper-NA $> 1 .

===== [p159-159] Chapter 13 Optical Lithography > 13.3.4.1.1.1 DIRECT OXIDATION OF SULFUR DIOXIDE BY STABLE ATMOSPHERIC OXYGEN (3块) =====
--[p159]-- 13.3.4.1.1.1 DIRECT OXIDATION OF SULFUR DIOXIDE BY STABLE ATMOSPHERIC OXYGEN
Thermodynamic considerations indicate that sulfur dioxide has a strong tendency to react with oxygen in the air within the exposure chamber, as it does under normal tropospheric conditions,<sup>118</sup> as shown in Reaction [13.30].
--[p159]-- Thermodynamics arguments also inform us that at humidities normally encountered in the exposure chamber, the $\mathrm { S O } _ { 3 }$ produced by Reaction [13.30], can be converted efficiently to sulfuric acid, $\mathrm { H } _ { 2 } \mathrm { S O } _ { 4 }$ (aq), according to Reaction [13.31]:
<sup>118</sup>These reactions are similar to those governing the acid deposition processes as reported in “Acid deposition: atmospheric processes in eastern North America,” Natl.
--[p159]-- Academy of Sciences Commis sion on Physical Sciences, Mathematics, and Applications (CPSMA) Report, pp. 1 373, National Academy Press, Washington, DC (1983).
$$
2 \mathrm { S O } _ { 2 } ( \mathrm { g } ) + \mathrm { O } _ { 2 } \longrightarrow 2 \mathrm { S O } _ { 3 } ( \mathrm { g } ) ,\tag{½13:30}
$$
$$
\mathrm { S O _ { 3 } ( g ) + H _ { 2 } O ( l ) \longrightarrow \Delta H _ { 2 } S O _ { 4 } ( a q ) . }\tag{½13:31}
$$

===== [p206-206] Chapter 13 Optical Lithography > 13.7.3.2.7.1 GATE ETCH PATTERNING APPLICATIONS (4块) =====
--[p206]-- Figure 13.45(b) is a tilt SEM micrograph of shallow trench isolation topographic structures patterned with an acrylate resist, and showing 130-nm dense polysilicon lines at 360-nm pitch. In this figure, the resist and SiON materials have been stripped. The polysilicon lines are shown running over the field and active areas. Note the significant granularity of the polysilicon lines.
--[p206]-- Figure 13.46 is SEM micrographs of sub-100-nm isolated and dense etched polysilicon lines patterned with an acrylate resist, showing the patterning potential of ArF resists when lithographic and etch processes are tuned to match the properties of the resists.
<sup>239</sup>M. McCallum, K.R. Dean, and J.D. Byers, “Integration considerations for 193 nm photoresists,” MNE 46, 335 338 (1999).
--[p206]-- 13.7.3.2.7.1 GATE ETCH PATTERNING APPLICATIONS
Minimum gate CDs are limited by resist mechanical and etch stability. McCallum et al.<sup>239</sup> have shown that a resist with adequate etch stability and thickness of approximately three times greater than that of the gate electrode is sufficient for pattern transfer into a polysilicon gate down to the 100-nm node. The main gate etch patterning issues include end cap pull back, pattern distortion, and microloading effects.
--[p206]-- Figure 13.45(a) is a SEM micrograph showing 132-nm etched lines printed on an acrylate resist on top of SiON film, which in turn is coated on top of polysilicon. There is no significant line thinning on step areas observed in these structures, which is indicative of the good reflectivity control with the SiON BARC. These polysilicon line profiles are vertical and smooth, and do show slight end cap pull back.

===== [p144-145] Chapter 13 Optical Lithography > 13.2.4 Pellicles (6块) =====
--[p145]-- While the holes in the pellicle frame are effective in preventing particles from entering the space between the pellicle and mask, they are not effective in preventing airborne molecular contaminants such as ammonia, sulfur dioxide, water vapor, etc. from reaching this space.
--[p144]-- Pellicle frames are usually made of anodized aluminum, into which are drilled small holes for equalizing the pressure of air in the space enclosed by the mask and pellicle with that of the ambient air pressure.<sup>80</sup> These holes are extremely small, in order to prevent them from becoming routes for particles to enter the space between the pellicle and mask.<sup>81</sup>
--[p144]-- 13.2.4 Pellicles
Pellicles, which were introduced in the early 1980s,<sup>78</sup> keep dust particles and other hard defects far enough off the reticle surface that their image prints out of focus and not on the resist. This improves yields substantially, which was responsible for their widespread deployment across the industry.
Pellicles are thin (-1 mm) polymer films (mostly nitrocellulose and Teflon) stretched across a frame that is attached to the mask (see Fig. 13.11).
--[p145]-- It should be pointed out that because mask substrates are made of glass, which is an insulator, they are very susceptible to damage from electrostatic discharge (ESD).<sup>83</sup> Sparks from discharges can cause the mask absorber material to melt and can lead to bridging across gaps on the mask.<sup>84</sup> Another mask problem related to ESD damage is electric-field-induced metal (EFM) migration.<sup>85</sup> In photomasks, this problem manifests as the migration of chromium ions from the mask absorbers and their deposition and oxidation in and around features in the clear areas of the mask (see Section 13.3.5). The result is a degradation of CD uniformity of mask patterns.
--[p144]-- Frame heights are typically in the 5–10-mm range, with 6.35 mm (the thickness of the mask blank) being the most common. Particles deposited on the pelliclized mask fall onto the pellicle or glass back side of the mask, and being several millimeters away from the chrome features that are being imaged, will print out of focus and therefore not affect the image quality.<sup>79</sup>
--[p145]-- Under DUV illumination, these contaminants react together to form ammonium sulfate crystals on the reticle, discussed in Section 13.3.4.<sup>82</sup> In addition, molecular contaminants can outgas from pellicle adhesives and from degradation products of the interaction of pellicles with DUV radiation.

===== [p263-263] Chapter 15 Charged Particle Lithography > 15.2.2.3 Exposure stage (4块) =====
--[p263]-- Wolf, Principles of Optics, 4th ed., p. 559, Pergamon Press, New York (1970); P. Givet, Electron Optics, Pergamon Press, Oxford, (1965); H.C. Pfeiffer, “Variable spot shaping for electron beam lithography,” J. Vac. Sci. Technol. 15(3), 887 (1978).
<sup>37</sup>M.J. Bowden, “The lithographic process: the physics,” in Introduction to Microlithography, L.F. Thompson, C.G. Willson, and M.J. Bowden, Eds., p. 113, American Chemical Society, Washington, DC (1994).
<sup>38</sup>ibid.
<sup>39</sup>ibid.
--[p263]-- <sup>40</sup>ibid.
<sup>41</sup>ibid.
An alternative method of operating the exposure stage in a continuous mode is one in which the pattern is written on the substrate while the stage is moving. This strategy was developed at Bell Laboratories in the $1 9 7 0 \mathrm { s } ^ { 4 2 }$ and is employed today on all MEBES<sup>43</sup> mask-making machines.
--[p263]-- This operation is continued until the entire substrate is exposed.<sup>40</sup> The correct positioning of the exposure stage is critical to successful registration and is typically controlled by means of laser interferometery. Laser interferometers are used for monitoring the exposure stage position continuously, such that the substrate position errors can be compensated for by electronic deflection of the electron beam.<sup>41</sup>
<sup>36</sup>M. Born and E.
--[p263]-- 15.2.2.3 Exposure stage
The exposure stage positions the resist-coated substrate to be exposed at the right location under the electron column. It can be operated in a step-and-repeat mode in which the field containing a circuit, or a portion of a circuit, is exposed on the substrate by deflecting the electron beam over the field, while the exposure stage is stationary. The exposure stage is then stepped to the adjacent field, and the next circuit or portion is exposed.

===== [p72-73] 12.3 Structure of a Lithographic Model (5块) =====
--[p73]-- PROLITH | FINLE Division of KLA Tencor (Austin, TX) | www.kla tencor.com
SOLID C | SIGMA C, division of Synopsis (Munich, Germany) | www.sigma c.de
EM Suite and JLith Calibre | Panoramic Technology | www.panoramictech.com
Mentor Graphics (Wilsonville, Oregon) | www.mentorgraphics.com
SAMPLE, TEMPEST, STORM, SPLAT | University of California (Berkeley, California) | http://cuervo.eecs.berkeley.edu/ Volcano
Optolith | Silvaco International (Sunnyvale, California) | www.silvaco.com
--[p73]-- Proteus | Synopsys (Mountain View, California) | www.synopsys.com
<sup>18</sup>H.J. Levinson, Principles of Lithography, 2nd ed., p. 103, SPIE Press, Bellingham, WA (2005). <sup>19</sup>C.A. Mack, “Optical lithography modeling,” in Microlithography: Science and Technology, J.R. Sheats and B.W. Smith, Eds., p. 111, Marcel Dekker, New York (1998).
--[p72]-- A more detailed treatment of these physical models is provided in subsequent sections.
<sup>11</sup>C.A. Mack, “30 years of lithography simulation,” Proc. SPIE 5754, 1 12 (2004). <sup>12</sup>ibid.
<sup>13</sup>A. Wong and A. Neureuther, “Examination of polarization and edge effects in photolithographic masks using three dimensional rigorous simulation,” Proc. SPIE 2197, 521 527 (1994).
<sup>14</sup>H.J. Levinson, Principles of Lithography, 2nd ed., p. 103, SPIE Press, Bellingham, WA (2005).
--[p72]-- 12.3 Structure of a Lithographic Model
Lithographic modeling simulates several key steps in the lithographic process comprising image formation, resist exposure, postexposure bake diffusion, development, and final resist profile. Figure 12.1 is a schematic of the calculation steps, including the disciplines required for lithographic modeling. Following is a brief overview of the physical models found in a typical lithography simulator.
--[p72 [表]]-- <sup>15</sup>Berkeley TCAD Software Tools, http://tanqueray.eecs.berkeley.edu/tcad/tcad.html.
<sup>16</sup>SIGMA C, www.sigma c.de.
<sup>17</sup>A.R. Neureuther, C. Hsu, T. Horie, J. Cheng, P. Chien, T. James, V. Lee, M. Li, R. Shen, R. Yang, and V. Wien, “Lithography simulation using the Internet,” Microlithography World, pp. 18 20 (Winter, 1999).
Table 12.1 Commercially or publicly available lithography modeling programs. (Adapted from Ref. 18.)
Program | Company or organization | Web site

===== [p307-307] Advanced Resist Processing and Resist Resolution Limit Issues > 17.2 Resist Systems (1块) =====
--[p307]-- 17.2 Resist Systems
Resist systems may be classified into two broad categories, namely, SLR (singlelayer resist) systems and ML (multilayer) resist systems.

===== [p192-192] Chapter 13 Optical Lithography > 13.6.2.3 Exposure latitude (2块) =====
--[p192]-- Given topography and reflectivity fluctuations, dose setting error, illumination nonuniformity, flare, and mask CD error, a manufacturable process requires at least 6 – 10% exposure latitude.<sup>212</sup>
<sup>210</sup>A. Reiser, Photoreactive Polymers: The Science and Technology of Resists, p. 240, John Wiley & Sons, Hoboken, NJ (1989).
<sup>211</sup>B.W. Smith, “Optics for photolithography,” in Microlithography: Science and Technology, J.R. Sheats and B.W. Smith, Eds., p.
207, Marcel Dekker, New York (1998).
--[p192]-- 13.6.2.3 Exposure latitude
Exposure latitude is the maximum amount of dose variation that can be tolerated before a pattern prints out of specification (see Fig. 13.35). $\mathrm { ~ A ~ } \pm 1 0 \%$ dimension tolerance is typical for photolithography. Exposure latitide is applicable to all feature types.

===== [p366-366] Advanced Resist Processing and Resist Resolution Limit Issues > O (1块) =====
--[p366]-- O
O ashing, 190   
o-(α-methylbenzyl)phenol, 245   
O-alkylation, 240, 245   
objective lens, 556   
off-axis illumination, 165, 554   
offset lithographic inks, 193, 458   
offset lithography, 3, 455   
— waterless, 460–461   
offset lithography rollers, 456   
offset printing press, 455   
oil paints, 289   
oleic acid, 454   
oleomagnate of lime, 454   
onium salts, 273   
optical activity, 118, 119   
optical coatings, 657–658   
optical density, 490

===== [p24-24] 11.12.1 Resist development methods (6块) =====
