Repository: NARUTOBEST/semiconductor-knowledge-qa

# heldout 泛化集出题管线(v2,2026-10-01)

与 `pipeline/dev/` 平行、互不混放的 heldout 侧出题管线。
总协议见 `../protocol_v2.md`(v2:取消 source 隔离红线,全库遴选文档)。

## 本目录内容
| 文件 | 用途 |
|---|---|
| `fetch_material.py` | 从 Qdrant(16333 转发)抓取本 track 8 篇文档的真实 chunk 原文 |
| `draft_material/` | 8 篇素材 txt + 草稿 json(每篇 25 题,含 evidence 逐字摘录) |
| `build_datasets_heldout.py` | 草稿 -> `eval/qa_sets/v2_20261001/heldout_200.json` + 校验报告 |
| `_extract_result.py` | 出题 agent 结果恢复(从会话 transcript) |
| `_verify_acceptance.py` | evidence 溯源覆盖率校验(自动发现本目录全部草稿) |
| `_prompt_template.txt` | 出题 agent 提示词模板 |
| `acceptance_report.json` / `_acceptance_failures.txt` | AI 验收记录(heldout 侧) |
| `verify_log.md` | 人工核对清单(heldout 200) |

File: eval/pipeline/heldout/draft_material/11_Chemistry_Lithography.txt (part 52 of 53)
--[p24]-- 11.12.1 Resist development methods
Since the dawn of semiconductor lithography in 1957, resists have been developed by methods ranging from immersion to spray to puddle processes, either in batch mode or in continuous mode. Resist development in the 1970s and early 1980s typically involved immersion development, in which batches of wafers were immersed in tanks of developers for a given length of time.
--[p24]-- The single-wafer puddle process, operating in an automatic continuous mode in a track system, is now the most commonly used method for resist development. It involves an initial dispense of the developer on each wafer, forming a puddle that covers the entire wafer surface for a period of time on the order of 30–75 seconds, following which the developer is rinsed off with deionized water. Additional puddles may sometimes be applied to the wafer in order to reduce defects.
139 The tubes carrying the developer to the wafer are jacketed, and their temperature is actively controlled to within $\pm 0 .
--[p24]-- SPIE 3678, 721 726 (1999).
<sup>135</sup>R. Dammel, Diazonaphthoquinone based Resists, p. 112, SPIE Press, Bellingham, WA (1993). <sup>136</sup>ibid.
<sup>137</sup>C.M. Garza, C.R. Szamanda, and R.L. Fischer, “Resist dissolution kinetics and submicron process control,” Proc. SPIE 920, 321 338 (1988).
<sup>138</sup>H.J. Levinson, Principles of Lithography, 2nd ed., p. 80, SPIE Press, Bellingham, WA (2005).
--[p24]-- <sup>134</sup>This standardization has been driven mostly by cost considerations rather than because 0.26 N developer provides superior lithographic performance relative to other normality values. For details on these considerations, see, for example, T. Y. Chu and K. P. Cheng, “Developer concen tration influence on DUV process,” Proc. SPIE 3678, 448 454 (1999); M. Touky, B. Maxwell, and S. Chanthalyma, “The effect of developer normality on the resist dissolution rate and perform ance,” Proc.
--[p24]-- This approach has been largely superseded by puddle development on single-wafer processes because of the superior uniformity and control performance of the puddle single-wafer processes relative to the batch processes. In addition, single-wafer puddle processes are amenable to cluster operation, where the resist processing tracks are interfaced to the exposure tools.<sup>138</sup>
--[p24]-- 2 ^ { \circ } \mathrm { C }$ since resist development involves chemical reactions, often acid-base neutralization reactions, which are temperature dependent.<sup>140</sup> The other reason for controlling the temperature of the developer is evaporation of the developer, often more pronounced at the wafer periphery than at the center; this can cause variations in the concentration of the developer and temperature of the resist film because of evaporative cooling, leading to variations in development rates and ultimately to poor CD uniformity.
<sup>132</sup>ibid.
<sup>133</sup>R. Sze, Physics of Semiconductor Devices, 2nd ed., Chapter 7, John Wiley & Sons, Hoboken, NJ (1981).

===== [p20-21] 11.10 Postexposure Bake Sensitivity (4块) =====
--[p20 [表]]-- The best-in-class resists have PEB sensitivity values around $2 { \bf n m } / { } ^ { \circ } { \bf C } . ^ { 1 2 8 }$ Table 11.2 shows the PEB sensitivities for commercially available KrF resists.<sup>129</sup> In general, high-activation energy resist systems tend to have much higher PEB sensitivity than their low-activation energy counterparts because of the role of temperature in photoacid diffusion, already discussed above.
<sup>126</sup>ibid.
<sup>127</sup>ibid.
--[p21]-- Table 11.2 PEB sensitivities of commercially available KrF resists. [Reproduced from H.J. Levinson, Principles of Lithography, 2nd ed., p. 82, SPIE Press, Bellingham, WA (2005).]
Resist | Supplier | Line width sensitivity $\left( \mathrm { { n m } / { ^ \circ C } } \right)$
Apex E | Rohm and Haas Electronic Materials | 16.0
UVIIHS | Rohm and Haas Electronic Materials | 7.5
UV6 | Rohm and Haas Electronic Materials | 2.6
TM 461 | JSR | 2.6
DP 024 | TOK | 1.8
ARC2 | Arch | ~0
--[p20]-- Figure 11.25 shows typical PEB sensitivity plots for resists based on acrylate and hybrid alicyclic/acrylate resist polymer platforms used in ArF lithography. PEB sensitivity for these resists is in the range of $4 { \mathrm { - } } 0 \ : \mathrm { n m / ^ { \circ } C } .$ . Most current 193-nm resists have PEB sensitivities of no better than $4 { - } 5 \ \mathrm { n m / ^ { \circ } C }$ near their linear resolution limit.
--[p20]-- 11.10 Postexposure Bake Sensitivity
The CD of features patterned with chemical amplification resists show higher sensitivities to PEB than to the prebake. A very small variation in PEB temperature can result in significant change in the feature CD. In the regime of extremely tight CD control requirements, bake plates must have excellent across-the-plate uniformity, significantly less than $0 . 5 ^ { \circ } \dot { \mathrm { C } }$ (range).

===== [p107-108] 12.10 Development Models (3块) =====
--[p108]-- It is assumed that the solution development of a conventional positive resist occurs in three steps, namely, diffusion of developer from the bulk solution to the surface of the resist, reaction of the developer with the resist, and diffusion of the product back into the solution. It is also assumed that the last step, diffusion of the dissolved resist into solution, occurs very rapidly, and therefore can be ignored.<sup>132</sup>
--[p108]-- where R is the development rate, $E _ { 1 } , E _ { 2 } .$ , and $E _ { 3 }$ are constants, and M is the PAC concentration.
The most widely used development rate models are the kinetic development rate model,<sup>128</sup> enhanced kinetic development rate model,<sup>129</sup> and the lumped parameter model<sup>130</sup> proposed by Mack. We briefly outline their derivation here.<sup>131</sup>
--[p107]-- 12.10 Development Models
Development rate models seek to determine the dissolution rate as a function of the PAC or photoacid concentration within the resist after PEB. Many development rate models have been proposed over the years;<sup>126</sup> a few of them are reviewed here. The first development rate model was proposed by Dill and his co-workers, and is of the form<sup>127</sup>
$$
R = e ^ { E _ { 1 } + E _ { 2 } M + E _ { 3 } M ^ { 2 } } ,\tag{12:103}
$$

===== [p262-262] Chapter 15 Charged Particle Lithography > 15.2.2.1 Electron sources (9块) =====
--[p262]-- The energy spread of the electrons emitted from a field-emission source is less than that from a thermionic source; this enables the field-emission source to have less chromatic aberration (where electrons of slightly different energies are focused at different image planes) and higher resolution than the thermionic emission sources. These field-emission sources are also considerably brighter than any of the thermionic emitters.
--[p262]-- Field-emission sources use a high electric field surrounding a very sharp point of tungsten to extract electrons at the tip of the source, forming a Gaussian spot only a few nanometers in diameter.
--[p262]-- These sources are fabricated from materials such as tungsten, thoriated tungsten, or lanthanum hexaboride $\left( \mathrm { L a B } _ { 6 } \right)$ 31
Tungsten emission sources have fairly good current stability and tolerance to variations in vacuum conditions.
--[p262]-- However, they are more difficult to fabricate and must be operated in vacuums of the order of 10<sup>28</sup>–10<sup>210</sup> torr. They are widely used in electron-beam-scanning lithographic exposure tools.<sup>35</sup>
<sup>30</sup>D.R. Herriot and G.R. Brewer, in Electron Beam Technology in Microelectronic Circuit Fabrica tion, G.R. Brewer, Ed., pp. 141 216, Academic Press, Orlando (1981).
<sup>31</sup>M.J.
--[p262]-- The lanthanum hexaboride source requires a better vacuum than that required for a thoriated tungsten source and as a result is less stable than sources made from the latter. It is preferred for illuminating shaped-beam systems because its emission uniformity can be maintained over a larger area compared with that from the other sources.<sup>34</sup>
--[p262]-- 15.2.2.1 Electron sources
Electron sources used in EBL exposure tools are similar to those used in conventional electron microscopes. They can be divided into two main groups— thermionic or field emission—depending on the way in which they emit electrons.<sup>30</sup> The sources that rely on the emission of electrons from a material that is heated to a temperature at which electrons are emitted from the surface are referred to as thermionic sources.
--[p262]-- However, they do require a stable vacuum $\left( 1 0 ^ { - 7 } - 1 0 ^ { - 9 } \right.$ torr) and are more difficult to fabricate than pure tungsten sources. 33
Lanthanum hexaboride has a much lower work function than either tungsten or thoriated tungsten, which makes such sources brighter than those made from either pure tungsten or thoriated tungsten.
--[p262]-- They can be easily fabricated and maintained.<sup>32</sup> Thoriated tungsten sources have a work function that is lower than that of pure tungsten sources; they also emit equivalent electron current at lower temperatures than pure tungsten sources. As a result, they have a much longer lifetime and are more stable than pure tungsten sources.
--[p262]-- Bowden, “The lithographic process: the physics,” in Introduction to Microlithography, L.F. Thompson, C.G. Willson, and M.J. Bowden, Eds., p. 111, American Chemical Society, Washington, DC (1994).
<sup>32</sup>ibid.
<sup>33</sup>ibid.
<sup>34</sup>ibid., pp. 111 112.
<sup>35</sup>ibid., pp. 112 113.

===== [p118-118] 12.12 Applications/Uses of Lithographic Modeling (1块) =====
--[p118]-- 12.12 Applications/Uses of Lithographic Modeling
Lithographic modeling and simulation have found wide applications, spanning research, process development, manufacturing process optimization and control, and even education within the semiconductor industry. A few notable examples of these applications and their roles in shaping the evolution of lithography are outlined below.

===== [p315-315] Advanced Resist Processing and Resist Resolution Limit Issues > 17.3.2 Reflow CD shrink techniques (1块) =====
--[p315]-- 17.3.2 Reflow CD shrink techniques

===== [p318-318] Advanced Resist Processing and Resist Resolution Limit Issues > 17.3.3 Chemically induced CD shrink techniques (1块) =====
--[p318]-- 17.3.3 Chemically induced CD shrink techniques
The two main approaches employed in chemically induced CD shrink techniques are based on sidewall formation and sidewall erosion, respectively.

===== [p0-1] Chemistry and Lithography (Press Monograph) (Uzodinma Okoroanyanwu)_p501-878 (3块) =====
--[p0]-- <sup>63</sup>ibid.
<sup>64</sup>ibid.
the surface layer is relatively smooth (roughness measured by XRR was -0.4– 0.5 nm, compared to the -0.2–0.3-nm RMS value obtained with the AFM) through the total film thickness range 16–100 nm, that of the interface between the bulk and surface layer shows significant fluctuations between (-0.4–2.7 nm) within this thickness range.
--[p1]-- The film-substrate interface layer, on the other hand, is smooth (roughness -0.5 nm) in the 47–100-nm total film thickness range, below which it shows significant roughness of up to 4.0 nm at a thickness of 30 nm. This result indicates the influence of film-substrate interfacial effects and, consequently, thin-film instabilities.<sup>66</sup>
--[p0]-- the film. These also suggest the onset of thin-film instabilities in this thickness 63   
range.
Figure 11.10 shows a plot of film layer roughness as a function of total film thickness of XP-98248 resist as determined by fitting the XRR data. While
<sup>62</sup>U. Okoroanyanwu, “Thin film instabilities and implications for ultra thin resist processes” J. Vac. Sci. Technol. B 18(6), 3381 3387 (2000); U. Okoroanyanwu, “Limits of ultra thin resist processes” Future Fab. Int. 10, 157 163 (2001).

===== [p247-247] X-Ray and Extreme Ultraviolet Lithographies > 14.6.2 Use of oxidation-resistant capping layers (2块) =====
--[p247]-- 14.6.2 Use of oxidation-resistant capping layers
--[p247]-- Oxidation-resistant capping layers (made of ${ \mathrm { R u } } , { \mathrm { R u O } } _ { 2 } .$ , or $\mathrm { T i O } _ { 2 } )$ that serve as a diffusion barrier to prevent the oxidation have been reported to be effective in mitigating oxidation of EUV multilayer coatings.<sup>111</sup> In particular, high reflectivity values have been reported to be achieved with good resistance to oxidation with $\mathrm { T i O } _ { 2 ^ { - } }$ and $\mathrm { R u O } _ { 2 } .$ -capped EUV multilayers.<sup>112</sup>

===== [p318-318] Advanced Resist Processing and Resist Resolution Limit Issues > 17.3.3.1.1 Resolution enhancement of lithography assisted by chemical shrink (RELACS) (4块) =====
--[p318]-- Next, the mixture of the resist pattern and RELACS polymer is heated to an appropriate temperature, so much so that unreacted photoacid generated in the original exposure of the contact hole resist patterns catalyze a cross-linking reaction between the polymers on the wall of the contact hole and those of the RELACS polymeric material. This forms a cross-linked layer on the wall of the contact hole.
--[p318]-- The process is completed by rinsing off the uncrosslinked RELACS polymeric material with appropriate solvents.
The RELACS technique offers many advantages over a thermal shrink approach. For example, it reduces iso-dense bias when compared to thermal shrink techniques, has very low pitch dependence, reduces LER and line width roughness (LWR), and improves etch resistance.
--[p318]-- 17.3.3.1.1 Resolution enhancement of lithography assisted by chemical shrink (RELACS)
The process flow for RELACS is shown in Fig. 17.7.
--[p318]-- Based on the thermal crosslinking reaction between RELACS coating material and the photoacid present at the resist sidewall of the contact hole, the technique has been demonstrated to pattern 100-nm and smaller contact holes.<sup>25</sup> Following the patterning of contact holes or trenches, the solution of RELACS polymeric material is coated over the hole, filling the latter.

===== [p305-305] Lithography in Integrated Circuit Device Fabrication > 16.2.10 Bond pad metal formation and packaging (2块) =====
--[p305]-- 16.2.10 Bond pad metal formation and packaging
Following the formation of all of the required metal layers (see Fig. 16.20), lithographic masking is used to define windows for the bonding pad metal, to which electrical connections can be made by means of bonding wires attached on the periphery of the IC die. Bumps usually formed from tin/lead solder are used to interconnect the chip bonding pads to the packaging substrate.
--[p305]-- Next, the chip is encapsulated in a plastic or ceramic package designed to provide environmental protection. Note that there are many, many variations in package types and the resulting bonding requirements.

===== [p193-194] Chapter 13 Optical Lithography > 13.6.2.5 Depth of focus (3块) =====
--[p193]-- 13.6.2.5 Depth of focus
The depth of focus (DOF) image quality metric refers to the maximum amount of focus change that can be tolerated before the printed pattern size falls outside the specification. It is defined as the distance along the optical axis that produces an image of some suitable quality. The Rayleigh depth of focus for a feature at
<sup>212</sup>A.K. K. Wong, Resolution Enhancement Techniques in Optical Lithography, p. 61, SPIE Press, Bellingham, WA (2001).
<sup>213</sup>C.A.
--[p193]-- Mack, Field Guide to Optical Lithography, p. 53, SPIE Press, Bellingham, WA (2006); A.K. K. Wong, Resolution Enhancement Techniques in Optical Lithography, p. 60, SPIE Press, Bellingham, WA (2001); C.A. Mack, Fundamental Principles of Optical Lithography: The Science of Microfabrication, p. 123, John Wiley & Sons, Hoboken, NJ (2007).
<sup>214</sup>C.A. Mack, Field Guide to Optical Lithography, p. 53, SPIE Press, Bellingham, WA (2006).
the resolution limit is expressed as<sup>215</sup>
$$
--[p194]-- \mathrm { D O F } = \pm \frac { k _ { 2 } \lambda } { \mathrm { N A } ^ { 2 } } ~ ( \mathrm { f o r ~ N A } \le 0 . 7 ) ,\tag{13:31}
$$
where $k _ { 2 }$ is a process-dependent factor, also known as an unknown variable.

===== [p297-298] Lithography in Integrated Circuit Device Fabrication > 16.2.8 Via-1 and tungsten plug formation (2块) =====
--[p297]-- 16.2.8 Via-1 and tungsten plug formation
With the titanium silicide contacts in place, the next step in the CMOS fabrication process flow is the via-1 and tungsten plug formation, which involves the formation of metal connecting lines between transistors and other titanium silicide contacts.
--[p298]-- The via-1 and tungsten plug formation process begins with the deposition of dielectric films, followed by CMP, lithographic patterning, etch processing step, tungsten deposition, and ending with tungsten polishing. These processes are grouped into two categories, involving the via-1 formation and the tungsten plug formation. A description of the processes involved in each of the categories is provided below.

===== [p61-62] 11.18.3.2 Effects of electron-beam curing (2块) =====
--[p61]-- 11.18.3.2 Effects of electron-beam curing
Electron-beam-induced cross-linking of the resist polymer increases the bulk modulus and bulk toughness of the feature pattern, as well as the interfacial
<sup>273</sup>M. Ross, Electron Vision Corp., Private Communication (2000).
--[p62]-- toughness of the substrate-resist polymer bond, thereby ensuring that patterned resist features will be better able to withstand bending, breaking, collapse, and mechanical deformation of the features during etch processing.<sup>274</sup> In addition, cross-linking and decomposing the functional groups in the resist polymer make the patterned features more impervious to etchant species, thereby improving the etch stability of the cured resist (see Fig. 11.49).
Other observed effects include film thickness loss (see Fig. 11.50) and an increase in $T _ { \mathrm { g } }$ of the electron-beamcured resist.

===== [p219-219] X-Ray and Extreme Ultraviolet Lithographies (1块) =====
--[p219]-- X-Ray and Extreme Ultraviolet Lithographies
I saw eternity the other night,
Like a great ring of pure and endless light
Henry Vaughan, “The World”

===== [p314-314] Advanced Resist Processing and Resist Resolution Limit Issues > 17.3.1.2 EUV lithography resist processing technique (2块) =====
--[p314]-- 17.3.1.2 EUV lithography resist processing technique
Resist processing for EUV lithography is executed exactly as the conventional SLR processing discussed in Chapter 14, except that the photogenerated acids in these resists are designed to have a relatively shorter diffusion length than their conventional counterparts.
--[p314]-- The reduction of diffusion length in these resists is accomplished through the use of PAGs that are tethered to the backbone of the resist polymer, or through the use of low-activation-energy resists that can be processed at low temperatures and therefore have low diffusion blur.

===== [p203-203] Chapter 13 Optical Lithography > 13.7.3.2.5 Pattern collapse (2块) =====
--[p203]-- 13.7.3.2.5 Pattern collapse
Minimum gate CD and pitch are today limited by resist mechanical stability. Pattern collapse, particularly at aspect ratios greater than 3.5, is a common problem with most ArF resists, as it is with other resist types. Figure 13.43 is a good illustration of this problem. The features were patterned in an acrylate resist.
--[p203]-- The outer features on the left collapsed and fell on the inner line structure due likely to a number of factors, some of which include (i) capillary and mechanical forces during drying of the rinse liquid,<sup>233</sup> (ii) adhesion loss between the patterned resist structures due to the interaction of the developer and rinse additives with specific chemical moieties in the resist polymer and the underlying substrate,<sup>234</sup> and (iii) unfavorable aspect ratio and pitch of the line structure.<sup>235</sup>

===== [p46-46] 11.16.1.6 The stone wall model of novolac dissolution (2块) =====
--[p46]-- 11.16.1.6 The stone wall model of novolac dissolution
--[p46]-- Proposed by Hanabata et al.<sup>214</sup> in 1988, this model states that during development, the low-molecular-weight novolacs and sensitizer (referred to as the mortar of the wall) in the exposed part of DNQ/novolac resist dissolve quickly; this has the effect of increasing the surface areas of the high-molecular-weight novolac (referred to as the stones of the wall) that is in contact with the developer, and will eventually lead to a breakup of the “stone wall” and result in dissolution (see Fig. 11.41).

===== [p217-217] Chapter 13 Optical Lithography > 13.7.4.3.1.3 IMPACTS OF IMMERSION LITHOGRAPHY DEFECTS (2块) =====
--[p217]-- Water marks can cause insoluble surface residues, webbing of features, and bridging, and can also prevent features from printing. The impact of shed particles from the movement of the exposure tool mechanical systems is to occlude the exposure light from exposing the areas where they land, often resulting in pattern bridging and lack of pattern definition, as stated above.
--[p217]-- 13.7.4.3.1.3 IMPACTS OF IMMERSION LITHOGRAPHY DEFECTS
The lithographic impacts of characteristic defects seen on the immersion lithography cluster are many and varied. Bubbles can cause pattern distortion such as feature swelling and, in the most extreme case, can prevent patterns from printing. Topcoat swelling can cause line thinning, missing patterns, and contact hole swelling.

===== [p361-361] Advanced Resist Processing and Resist Resolution Limit Issues > G (2块) =====
--[p361]-- glycerol, 104   
glycidyl ether bisphenol-A novolak, 414   
glycidyl methacrylate, 220   
glycol ethers, 188, 190, 194   
glycol monoalkyl ethers, 191   
gold, 706   
graded bottom antireflection coating   
(BARC), 798   
gravure painting, 455   
grazing-incidence mirrors, 720   
Grignard reagent, 31   
ground state, 77   
Grun’s formula, 541   
gum arabic, 453   
G-value, 411
--[p361]-- G
gallic acid, 104   
gallium, 126   
galvanic cells, theory of, 124   
gamma rays, 64   
gate, 463, 769   
gate length, polysilicon, 463   
Gaussian beam, 749   
Gaussian distribution function, 580   
gel curve, 254   
gel point, 252   
gelatin, 145, 209   
gelation theory, 254   
germanium, 126   
germinate recombination, 410   
ghost images, 657   
glass prism, 37   
glass temperature transition T , 350   
glasses, planed and curved, 36   
glassmaking technologies, 33   
g-line, 183, 608

===== [p296-296] Lithography in Integrated Circuit Device Fabrication > 16.2.6.2 ${ \pmb \ p } ^ { + } \ { \pmb \ s } / { \pmb \ D }$ implant (2块) =====
--[p296]-- Again, the spacer oxide prevents boron dopant from encroaching into the narrow channel. Then, the wafer is annealed in a rapid thermal process in which the temperature quickly reaches up to $1 0 0 0 ^ { \circ } \mathrm { C }$ and is maintained at that temperature for several seconds (see Fig. 16.15). This condition prevents spreading of dopants and helps to control diffusion of dopants in the $\mathrm { S / D }$ regions.
--[p296]-- 16.2.6.2 ${ \pmb \ p } ^ { + } \ { \pmb \ s } / { \pmb \ D }$ implant
The formation of the $p ^ { + } \thinspace \mathrm { S } / \mathrm { D }$ regions begins with the $p ^ { + } \thinspace \mathrm { S } / \mathrm { D }$ implant lithographic masking step (involving mask #8), which defines the areas of the pMOS transistors that are to be implanted. Next, the boron $p ^ { + }$ dopants are implanted through the windows created by the lithographic step above.

===== [p202-202] Chapter 13 Optical Lithography > 13.7.3.2.4 Line edge and sidewall roughness (2块) =====
--[p202]-- 13.7.3.2.4 Line edge and sidewall roughness
Line edge and sidewall roughness in the range of 6–8 nm (3  standard deviation) have been observed for most ArF resist materials. Figure 13.42 (with no delay time) shows a typical level of line edge and surface roughness of a typical acrylate resist. This level of edge roughness constitutes a significant portion of the lithographic CD budget.
--[p202]-- Although etch processing tends to smooth the line edge and side wall roughness of features, resists with the lowest line edge and sidewall roughness after lithographic processing also generally tend to have the lowest line edge and sidewall roughness after etch processing. The impact of line edge and sidewall roughness on device performance has elicited great debate in recent times.<sup>232</sup>

===== [p160-160] Chapter 13 Optical Lithography > 13.3.4.1.1.2 CATALYZED OXIDATION OF SULFUR DIOXIDE BY METAL IONS (2块) =====
--[p160]-- 13.3.4.1.1.2 CATALYZED OXIDATION OF SULFUR DIOXIDE BY METAL IONS
Certain metal ions $( \mathrm { C r ^ { + } } , \mathrm { M n ^ { 2 + } } , \mathrm { F e ^ { 3 + } } , \mathrm { M o ^ { + } }$ , etc.) in aqueous solutions of $\mathrm { S O } _ { 2 }$ $\left( \mathrm { H S O } _ { 3 } \right)$ can catalyze the overall sequence of Reaction [13.32]:<sup>119</sup>
$$
--[p160]-- \mathrm { S O } _ { 2 } + \mathrm { H } _ { 2 } \mathrm { O } \xrightarrow [ \mathrm { H } _ { 2 } \mathrm { O } ] { \textnormal { M } ^ { + } } \mathrm { H } _ { 2 } \mathrm { S O } _ { 4 } ( \mathrm { a q } ) ,\tag{½13:32}
$$
where $\mathbf { M } ^ { + }$ is a metal ion catalyst such as $\mathrm { C r ^ { + } }$ and ${ { \mathbf { M } } { \mathbf { o } } } ^ { + }$ found on photomasks.
Other active catalysts include $\mathrm { M n } ^ { 2 \tilde { + } } , \mathrm { F e } ^ { 3 + } , \mathrm { C u } ^ { 2 + }$ , etc.

===== [p25-25] 11.12.2.1 Chemical development (5块) =====
--[p25]-- The exposed resins with phenolic and acidic functional groups dissolve in the developer via the chemical reactions
$$
\mathrm { P - O H ~ + ~ ( C H _ { 3 } ) _ { 4 } N - O H }  \mathrm { P - O ^ { - } ~ + ~ ( C H _ { 3 } ) _ { 4 } N ^ { + } ~ + ~ H _ { 2 } O }\tag{[11.3]}
$$
(for phenolic resins),
$$
\mathrm { P - C O O H ~ + ~ ( C H _ { 3 } ) _ { 4 } N - O H ~  ~ \mathsf { P } \mathrm { - } ~ C O O ^ { - } + ~ ( C H _ { 3 } ) _ { 4 } N ^ { + } ~ + ~ H _ { 2 } O } ,\tag{[11.4]}
$$
--[p25]-- Shaw and M Hatzakis, “Developer temperature effects on e beam and optically exposed positive photoresist,” J. Electrochem. Soc. 126(11), 2026 2031 (1979).
--[p25]-- 11.12.2.1 Chemical development
In chemical development, the matrix resin of the resist system dissolves in the developer through a chemical reaction. Examples of resists that use chemical development include positive resists composed of novolac resins and DNQs, as well as positive chemical amplification resists based on phenolic, acrylate, and alicyclic polymers. These resists are developed with a 0.26-N aqueous solution of tetramethylammonium hydroxide.
--[p25]-- (for resins with carboxylic acid groups),
where P—OH, P—COOH, P—O<sup>2</sup>, and P—COO<sup>2</sup> stand for phenolic resin, resin with carboxylic acid group, resin with phenolate ion functional group, and resin with carboxylate functional group, respectively. The species $( \bar { \mathrm { C H } _ { 3 } ) _ { 4 } \mathrm { N } ^ { + } }$ stands for the tetramethylammonium ion.
--[p25]-- The reaction does not occur in the unexposed areas because of the dissolution inhibition of the DNQs that remains unchanged there, or because of the lack of chemical amplification reaction there. As a result, the unexposed resist film neither dissolves nor swells in the developer. It is because of this lack of swelling during development that positive resists generally have higher resolution capability than their traditional negative resist counterparts.
<sup>139</sup>ibid.
<sup>140</sup>J.M.

===== [p182-182] Chapter 13 Optical Lithography > 13.6 General Considerations on Optics Relevant to Lithography (1块) =====
--[p182]-- 13.6 General Considerations on Optics Relevant to Lithography

===== [p157-157] Chapter 13 Optical Lithography > 13.3.3.1.1 Atomic oxygen reactions with polymers (2块) =====
--[p157]-- 13.3.3.1.1 Atomic oxygen reactions with polymers
It has been reported that atomic oxygen $\mathrm { O } ( ^ { 3 } \mathrm { P } )$ reacts with almost all polymers (PH), causing surface erosion (etching and material loss):<sup>111</sup>
$$
\mathrm { P H } + \mathrm { O } ( ^ { 3 } \mathrm { P } ) \longrightarrow \mathrm { P } ^ { \bullet } + \mathrm { \{ O H , }\tag{½13:26}
$$
$$
\mathrm { P } + \mathrm { O } ( ^ { 3 } \mathrm { P } ) \longrightarrow \mathrm { P O } ^ { \cdot } ,\tag{½13:27}
$$
--[p157]-- $$
\mathrm { P O ^ { \bullet } + O ( ^ { 3 } P ) } \longrightarrow \mathrm { P O O ^ { \bullet } } .\tag{½13:28}
$$
A polymer mass loss rate of 10<sup>26</sup> kgh<sup>21</sup>/area and an activation energy of 21.1 kJ/mol for atomic oxygen-exposed poly(methyl methacrylate) was reported by Whitaker et al. The mass loss rate was found to be directly related to the exposure area and to be independent of sample thickness.<sup>112</sup>

===== [p51-51] 11.17 Resist Development Issues (1块) =====
--[p51]-- 11.17 Resist Development Issues

===== [p261-261] Chapter 15 Charged Particle Lithography > 15.2.2 Electron-beam lithography systems (1块) =====
--[p261]-- 15.2.2 Electron-beam lithography systems
Figure 15.1 shows a schematic diagram of an EBL exposure system, which consists of three main subsystems, namely, the electron source (gun), electron optical column (beam-forming system), and exposure stage. A computer is used to control the various machine subsystems and transfer pattern information to the beam deflection coils.
<sup>28</sup>L.F. Thompson, “Resist processing,” in Introduction to Microlithography, L.F. Thompson, C.G. Willson, and M.J.
Bowden, Eds., p. 354, American Chemical Society, Washington, DC (1994). <sup>29</sup>ibid., p. 354.

===== [p264-265] Chapter 15 Charged Particle Lithography > 15.3 Types of Electron-Beam Lithographies (5块) =====
--[p265]-- The projection systems utilizing parallel-exposure techniques have been investigated extensively because they offer the advantage of higher exposure throughput when compared with the serial exposure technique, in which only small features or portions of a feature are written at a time.<sup>45</sup>
--[p264]-- Nielsen, N. Paras, R.M. Richman, C.M. Rose, D.P. Rosenfeld, D.E.A. Smith, M.G.R. Thompson, “EBES4: A new electron beam exposure system,” J. Vac. Sci. Technol. B 5(1), 47 (1987).
<sup>43</sup>MEBES is the commercial adaptation of the Bell Laboratories’s Electron Beam Exposure System (EBES). It was licensed by Etec Systems, Inc., which is now a division of Applied Materials, Inc. <sup>44</sup>M.J. Bowden, “The lithographic process: the physics,” in Introduction to Microlithography, L.F.
--[p264]-- 15.3 Types of Electron-Beam Lithographies
Following the invention of the SEM, it was quickly realized that the same instrument could be used to expose resists. This realization not only influenced the design of the first electron-beam tool, employing Gaussian beams in 1974, but it also influenced the design of subsequent tools employing shaped beams in 1979, the cell or character projection in 1990, and scattering contrast projection in 1996.
Figure 15.2 shows the different types of EBLs, along with their writing strategies.
--[p264]-- This figure also illustrates how the exposure tool has evolved from being a tool that used a Gaussian beam (in raster scan or vector scan mode) to print one pixel at a time on the wafer, to one that used a shaped beam (with fixed or variable shape) to print one pixel at a time on the wafer, then to one that used a shaped beam to project and print an entire cell or character at a time on the wafer, and then to one that uses scattering contrast between components of its mask to project and print a pixel at a time on the wafer, and now to multibeam systems that print a multitude of pixels simultaneously and in parallel fashion on the wafer.
<sup>42</sup>D.S. Alles, C.J. Biddick, J.H. Bruning, J.T. Clemens, R.J. Collier, E.A. Gere, L.R. Harriot, F. Leone, R. Liu, T.J. Mulrooney, R.J.
--[p264]-- Thompson, C.G. Willson, and M.J. Bowden, Eds., p. 110, American Chemical Society, Washington, DC (1994).
Electron-beam lithography can be divided into two broad categories, namely, (i) electron-beam direct-write lithography utilizing scanning systems of focused electron beams to expose the resist-coated substrate in a serial manner, and (ii) electron projection lithography utilizing systems that project the entire pattern simultaneously onto the substrate.

===== [p229-229] X-Ray and Extreme Ultraviolet Lithographies > 14.3.2 Fabrication of Mo-Si multilayer mirrors (4块) =====
--[p229]-- Current coating chambers are capable of handling large substrates (up to -600 mm) that are also fairly heavy (several kilograms) and are characterized by large curvatures.<sup>50</sup> Figure 14.6 shows a multilayer defect resulting from a particle on the substrate. This type of multilayer defect can produce phase defects during imaging.
<sup>45</sup>ibid.
<sup>46</sup>S. Bajt, N.V. Edwards, and T.E.
--[p229]-- Madey, “Properties of ultrathin films appropriate for optics capping layers exposed to high energy photon irradiation,” Surf. Sci. Rep. 63, 73 99 (2008); S. Bajt, “Optics contamination,” in EUV Lithography, V. Bakshi, Ed., pp. 227 259, SPIE Press, Bellingham, WA (2009).
<sup>47</sup>C. Montcalm, S. Bajt. P.B. Mirkarimi, E. Spiller, F.J. Weber, and J.A. Folta, “Multilayer reflective coatings for extreme ultraviolet lithography,” Proc. SPIE 3331, 42 51 (1998).
<sup>48</sup>K. Murakami, T.
--[p229]-- Oshino, H. Kondo, H. Chiba, H. Komatsuda, K. Nomura, and H. Iwata, “Devel opment status of projection optics and illumination optics for EUV1,” Proc. SPIE 6921, 69210Q (2008).
--[p229]-- 14.3.2 Fabrication of Mo-Si multilayer mirrors
The fabrication of Mo-Si multilayer optics involves the alternating deposition of Mo and Si on highly polished substrates, often low-thermal-expansion glass, 47 using a range of deposition techniques based on DC magnetron sputtering, ion-beam sputtering,<sup>48</sup> or e-beam evaporation combined with ion-beam polishing.<sup>49</sup> A combination of these techniques is often used to achieve high reflectivity, while maintaining low stress.

===== [p141-141] Chapter 13 Optical Lithography > 13.2.3.3.1 Optical pattern generator (2块) =====
--[p141]-- 13.2.3.3.1 Optical pattern generator
This system focuses light through lenses and apertures to create circuit patterns on the mask. Using stored digital patterns to drive a computer-controlled variable aperture, it exposes the photoresist-coated mask blank with the same pattern as the digitized IC layout. Each exposure typically consists of a single rectangle.
--[p141]-- The mask blank is held on a laser-interferometrically controlled stage and moved between exposures, until the entire circuit pattern is reproduced on the mask blank.<sup>61</sup> Postexposure processing comprising baking and development produces a three-dimensional pattern of the IC design. Limitations in resolution and throughput made these systems obsolete in the mid-1980s.

===== [p265-265] Chapter 15 Charged Particle Lithography > 15.3.1 Electron-beam direct-write lithography (2块) =====
--[p265]-- 15.3.1 Electron-beam direct-write lithography
In electron-beam direct-write lithography, the scanning electron beam of the exposure systems is focused to a small spot that is controlled [i.e., deflected and turned on and off (blanked)] by a computer as it is scanned across the surface of the resist film. Masks are not used in this exposure process. Two beam-forming approaches are employed. The first uses a Gausssian round beam.
--[p265]-- The second approach uses a shaped beam that is imaged to a square or rectangular spot on the writing surface, thereby allowing several pixels to be printed in parallel. The Gaussian beam exposure systems have demonstrated the highest resolution of all of the electron-beam exposure systems.
<sup>45</sup>ibid., p. 109.

===== [p32-32] 11.14 Dissolution Mechanism of Phenolic Resists (1块) =====
--[p32]-- 11.14 Dissolution Mechanism of Phenolic Resists
The mechanism of the phenolic polymer resist dissolution has been a hotly contested and debated concept. Many models have been proposed for how this process plays out. Although all of these models have been successful in explaining different aspects, but not the complete mechanism of novolac dissolution behavior, there is now some consensus on some key general facts surrounding this mechanism. These facts are outlined below.

===== [p288-288] Lithography in Integrated Circuit Device Fabrication > 16.2 Fabrication of a 90-nm CMOS Microprocessor (3块) =====
--[p288]-- 16.2 Fabrication of a 90-nm CMOS Microprocessor
A possible fabrication process flow for a single 90-nm technology node microprocessor CMOS inverter, consisting of two transistors—nMOS and pMOS—is presented in this section. Cross-sectional views of the inverter are provided for each major operation, with the operations involving lithographic masking called out with thicker lines, where possible.
--[p288]-- It must be noted that the illustration is for only a small microscopic area ofa microprocessor that is one ofhundreds ofmicroprocessors that may populate a given 300-mm wafer at the end of the fabrication process.
--[p288]-- The CMOS manufacturing steps<sup>19</sup> to be described below include: (i) twin-well process, (ii) shallow trench isolation process, (iii) polygate process, (vi) lightly doped drain (LDD) implant process, (v) sidewall spacer formation process, (vi) source/drain (S/D) implant processes, (vii) contact formation process, (viii) via and tungsten plug formation processes, (ix) copper interconnect wiring formation by means of a dual damascene process, (x) bond pad metal formation and packaging processes, and (xi) wafer testing and sorting.

===== [p125-125] Chapter 13 Optical Lithography > 13.2.1 Radiation sources (1块) =====
--[p125]-- 13.2.1 Radiation sources
The varieties of exposure sources that have found applications in UV and visible light optical lithography can be broadly divided into two groups: (i) high-pressure arc lamp or incoherent sources and (ii) laser sources or temporally coherent sources. In the laser-type sources, we include all techniques and devices for radiation generation that have their basis in stimulated emission of radiation.

===== [p69-69] 12.1 Introduction (3块) =====
--[p69]-- These roles span many aspects of the patterning process: as a research tool for gaining insight into the outcomes of experiments that are difficult or impossible to execute any other way, as a development tool for evaluating options and optimizing processes, as a manufacturing tool for troubleshooting process problems and determining optimal yield settings, and as a learning tool for studying different aspects of the lithographic process.
--[p69]-- 12.1 Introduction
Lithographic modeling has played very critical roles in advancing lithographic science and technology.
--[p69]-- All of these functions of lithographic modeling are today readily performed on personal computers and engineering workstations. How did all of these come about? What is involved in lithographic modeling? Specifically, what physical models are employed in a typical lithographic simulator? How good is lithographic modeling in predicting lithographic results? And how is lithographic modeling currently employed in the semiconductor industry? These questions and more are addressed in this chapter.

===== [p363-363] Advanced Resist Processing and Resist Resolution Limit Issues > K (2块) =====
--[p363]-- K
k<sub>1</sub> as a process-dependent parameter, 7   
Kellheim limestone, 12, 452   
ketal resist system (KRS), 381   
ketal-protected chemical amplification   
resists, 381–383   
ketene, 296–297
