Repository: NARUTOBEST/semiconductor-knowledge-qa

# heldout 泛化集出题管线(v2,2026-10-01)

与 `pipeline/dev/` 平行、互不混放的 heldout 侧出题管线。
总协议见 `../protocol_v2.md`(v2:取消 source 隔离红线,全库遴选文档)。

## 本目录内容
| 文件 | 用途 |
|---|---|
| `fetch_material.py` | 从 Qdrant(16333 转发)抓取本 track 8 篇文档的真实 chunk 原文 |
| `draft_material/` | 8 篇素材 txt + 草稿 json(每篇 25 题,含 evidence 逐字摘录) |
| `build_datasets_heldout.py` | 草稿 -> `eval/qa_sets/v2_20261001/heldout_200.json` + 校验报告 |
| `_extract_result.py` | 出题 agent 结果恢复(从会话 transcript) |
| `_verify_acceptance.py` | evidence 溯源覆盖率校验(自动发现本目录全部草稿) |
| `_prompt_template.txt` | 出题 agent 提示词模板 |
| `acceptance_report.json` / `_acceptance_failures.txt` | AI 验收记录(heldout 侧) |
| `verify_log.md` | 人工核对清单(heldout 200) |

File: eval/pipeline/heldout/draft_material/11_Chemistry_Lithography.txt (part 53 of 53)
ketocoumarins, 265–266   
ketones, 190   
ketoxime esters, 261   
kinematic viscosity, 470   
kinetic chain length, 272   
kinetic development rate model, 590   
kinetics, 120   
Kirchoff’s law, 73   
Kodak positive resists, 145   
Kodak Thin Film™ resist (KTFR), 212
--[p363]-- Köhler illumination, 616, 672   
kopals, 289   
KrF (248-nm) exciplex lasers, 94, 183   
KrF (248-nm) line-narrowed exciplex   
lasers, 164   
KrF (248-nm) lithography, 678

===== [p129-130] Chapter 13 Optical Lithography > 13.2.1.2.1.1 EXCITATION SCHEMES (4块) =====
--[p129]-- Andrews, Lasers in Chemistry, pp. 39 40, Springer Verlag, Berlin (1986). <sup>18</sup>ibid.
A major drawback of the exciplex and excimer lasers concerns the degradation of the gas mixture due to some unwanted photochemistry.
--[p130]-- This necessitated frequent gas changes in early systems, but with the development of recirculators and purification units, for current state-of-the-art commercial systems, it is possible to operate them on a single gas filling for billions of pulses, without appreciable loss of power.
--[p129]-- Of these, the direct high-voltage electric discharge excitation scheme is the most practical in terms of compactness and ease of operation, and therefore is the method that has found wide application in optical lithography.<sup>19</sup> In this method, a mixture of the laser gases Kr or Ar and $\mathrm { F } _ { 2 }$ (in the case of rare-gas monohalide exciplex lasers based on KrF and ArF) or pure $\mathrm { F } _ { 2 }$ gas (in the case of halogen excimer lasers based on $\mathrm { F } _ { 2 } )$ is pumped through an electrode assembly at several atmospheres of pressure. By discharging a condenser across the electrodes, a laser pulse of high intensity and short duration is created. Repetition rates of up to 4 kHz can be achieved.<sup>20</sup>
<sup>17</sup>D.L.
--[p129]-- 13.2.1.2.1.1 EXCITATION SCHEMES
The methods that have been reported for exciting exciplex and excimer lasers include (i) direct excitation by a high-energy electron beam, (ii) excitation by an electric discharge controlled by an electron beam, (iii) direct high-voltage electric discharge excitation, and (iv) excitation by optical pumping with another laser beam.

===== [p294-294] Lithography in Integrated Circuit Device Fabrication > 16.2.5 Sidewall spacer formation (2块) =====
--[p294]-- These include the deposition of a CVD oxide layer across the surface of the wafer, followed by etching back of this oxide by means of anisotropic plasma etching that is stopped when the polysilicon is exposed. No lithographic masking step is performed in this step because the anisotropic etch process sputters away most of the oxide. The etch process does leave behind a thicker oxide on the sidewalls of the polysilicon gates (see Fig. 16.13).
--[p294]-- 16.2.5 Sidewall spacer formation
Sidewall spacers are formed alongside the polygates to prevent the high-dose dopants used in the $\mathrm { S / D }$ implant step from penetrating too close to the channel where $\mathrm { S / D }$ punch-through could occur. The sidewall spacer formation process comprises two major process steps.

===== [p293-293] Lithography in Integrated Circuit Device Fabrication > 16.2.3 Polysilicon gate process (2块) =====
--[p293]-- 16.2.3 Polysilicon gate process
The polysilicon gate process (see Fig. 16.10) begins with a high-temperature oxidation of the cleaned wafer following the STI process in an oxidation furnace. This results in the growth of a thin layer of silicon dioxide on the epitaxial silicon layer over the n-well and p-well regions. Polysilicon is then deposited over the entire wafer by means of an LPCVD-process-induced dissociation of silane (SiH ) gas.
--[p293]-- The gate lithographic masking step (involving mask #4) is used to define the polysilicon gate region of the transistors. Using anisotropic plasma etching, polysilicon is etched away everywhere on the wafer, except the gate regions. Following plasma etching, the remaining resist and antireflection coating are stripped and cleaned off the wafer.

===== [p46-46] 11.16.1.5 The critical ionization model (3块) =====
--[p46]-- 11.16.1.5 The critical ionization model
The critical ionization model proposed by Tsiartas et al.<sup>213</sup> states that a resist polymer below its entanglement molecular weight dissolves in a developer whenever a critical fraction of its blocked groups become deblocked.
--[p46]-- In the specific case of phenolic resins, dissolution proceeds via acid-base reaction between the aqueous developer base and the phenolic group of the resins, leading to deprotonation of the latter and the formation of phenolate ions. Dissolution as a result occurs in the phenolic resins only when a critical fraction of the phenol groups in the polymer is ionized (deprotonated). Below this critical ionization fraction, no dissolution of the resin occurs in the developer.
--[p46]-- This implies that lower-molecular-weight polymers will require fewer deblocking (deprotonation or ionization) events to become soluble compared to their higher-molecular-weight counterparts.

===== [p208-208] Chapter 13 Optical Lithography > 13.7.3.2.7.3 TRENCH ETCH PATTERNING APPLICATIONS (1块) =====
--[p208]-- 13.7.3.2.7.3 TRENCH ETCH PATTERNING APPLICATIONS
The main trench etch patterning issues include pattern distortion, proximity, and microloading effects. Figure 13.48 shows cross-sectional SEM images of a 160-nm trench patterned into $\mathrm { S i O } _ { 2 }$ substrate with an acrylate resist, showing smooth feature sidewalls.

===== [p246-246] X-Ray and Extreme Ultraviolet Lithographies > 14.6 Contamination Mitigation Strategies (2块) =====
--[p246]-- 14.6 Contamination Mitigation Strategies
Contamination mitigation is required to maintain EUV exposure tool and mask productivity. A number of mitigation strategies have been reported for tackling oxidation and carbon growth contamination of EUV optics and masks.
--[p246]-- These strategies can be broadly classified into five main approaches: exposure chamber environmental control methods, use of oxidation-resistant capping layers, thermal processes, nonthermal processes, and reactive-ion etching processes. In the following sections, we examine aspects of the chemistry underlying these processes that have been reported in the literature as reasonably effective EUV contamination mitigation strategies.
<sup>108</sup>ibid.
<sup>109</sup>ibid.
<sup>110</sup>ibid.

===== [p306-307] Advanced Resist Processing and Resist Resolution Limit Issues > 17.1 Introduction (5块) =====
--[p307]-- How the balance between the above-named requirements are struck in each of the major advanced resist-processing schemes in use today is discussed below, along with the advantages and drawbacks of each technique. In particular, we discuss the material basis of the resolution limit issues of resists, especially as they concern those based on chemical amplification systems, since these constitute the majority of resists in use in advanced lithographic processing today.
--[p306]-- However, the aspect ratio considerations must be balanced against the etch stability requirements that ensure successful pattern transfer to underlying substrates in a device. Both the aspect ratio and etch stability requirements must be balanced against the intrinsic resolution, particularly pitch resolution, of the resist in question. Hence, there is a trade-off between aspect ratio requirements and etch stability requirements on the one hand, and pitch resolution on the other.
--[p306]-- 17.1 Introduction
Shrinking integrated circuit devices, fueled by the need to increase device speed and density, are approaching dimensions that are considerably smaller than the practical resolution limit of conventional lithography. A number of advanced resist-processing schemes have been proposed to accommodate the resolution requirements for IC devices at such extremely small technology nodes. The 32-nm and sub-32-nm technology nodes are particularly affected.
--[p306]-- Therein lies the motivation for these advanced resist-processing schemes.
Another type of balance that is struck in resist design for these advanced technology nodes concerns the trade-off between resolution, line edge roughness, and sensitivity. Empirical evidence shows that it is extremely difficult to simultaneously meet the 2008 $\mathrm { { I T R S } ^ { 1 } }$ -specified recommendations for these three resist metrics in EUV lithography.
--[p306]-- Lithographic resolution patterning of the IC device features at these nodes is extremely difficult because of the mask error enhancement factor (MEEF), which increases as $k _ { 1 }$ decreases.
In addition, aspect ratio considerations, dependent on mechanical stability and pattern collapse propensity of resist lines, limit the thickness of resists designed for these technology nodes to ultrathin resist thickness regimes (-100 nm and lower).

===== [p282-282] Chapter 16 (1块) =====
--[p282]-- Chapter 16

===== [p207-207] Chapter 13 Optical Lithography > 13.7.3.2.7.2 CONTACT HOLE AND VIA ETCH PATTERNING APPLICATIONS (1块) =====
--[p207]-- 13.7.3.2.7.2 CONTACT HOLE AND VIA ETCH PATTERNING APPLICATIONS
The main contact hole and via etch patterning issues include pattern distortion, proximity, and microloading effects. Figure 13.47 shows cross-sectional SEM images of 110-nm, 160-nm, and 200-nm contact holes patterned into $\mathrm { S i O } _ { 2 }$ substrate with an acrylate resist. Note that the resist has been stripped off. The sidewalls of the features are smooth and nearly vertical.

===== [p375-375] Advanced Resist Processing and Resist Resolution Limit Issues > X (1块) =====
--[p375]-- X
xanthenes, 268   
xenon (Xe), 717   
x rays, 5, 63   
— soft, 170   
x-ray diffraction, 91   
x-ray lithography, 165–166, 703   
x-ray mask absorbers, 706   
x-ray mask membranes, 706   
x-ray masks, 166, 706–707   
x-ray reflectivity, 479   
x-ray reflectometry, 477   
xylene, 184, 187

===== [p294-294] Lithography in Integrated Circuit Device Fabrication > 16.2.4.1 n LDD implant (2块) =====
--[p294]-- It should be noted that arsenic is preferred over phosphorus because with its larger mass, it is able to amorphize the silicon surface in such a manner as to create a uniform dopant distribution at the target depth.
--[p294]-- 16.2.4.1 n LDD implant
The $n ^ { - }$ LDD implant lithographic masking process step (involving mask #5) is the first step in the $\hat { n ^ { + } }$ LDD implant process (see Fig. 16.11), and is used to define the n-channel transistor regions, which involves opening up windows in the n-channel transistor areas while protecting all other areas with resist. Next, arsenic ions are selectively implanted through the windows in the patterned resist layer.

===== [p69-69] Chapter 12 Lithographic Modeling (1块) =====
--[p69]-- Chapter 12 Lithographic Modeling
All physical things, the stars and the universe are mathematically related. Pythagoras, ca. 581 497 BC

===== [p375-375] Advanced Resist Processing and Resist Resolution Limit Issues > V (1块) =====
--[p375]-- V
vacuum tubes, 147   
valency, electronic theory of, 129   
van der Waals radii, 397   
vapor pressure, lowering of, 123   
vector scan mode, 749   
vector scanning, 751   
via and tungsten plug formation   
processes, 773   
via-first approach, 429, 787   
vias, 463, 783   
vinyl addition polymerization, 368   
viscosity, 185, 469   
— kinematic, 470   
viscous forces, 468   
visible light lithography, 606   
vital force, 117

===== [p117-118] 12.11 Accuracy of Lithographic Models (5块) =====
--[p117 [表]]-- The similarity between the simulation results and the actual SEM pictures is striking, illustrating the extremely high degree of accuracy of this particular lithographic modeling and simulation program in modeling experimental results.
Table 12.3 Parameters used in the simulation of the resist features shown in Figure 12.7. The parameters are defined in the derivations in the preceding section. (Courtesy of the late Dr. Jeffrey Byers.)
--[p117]-- 12.11 Accuracy of Lithographic Models
Standard lithographic modeling programs in use today are fairly accurate in simulating experimental data. Figure 12.6 shows the comparison of the accuracy of three popular lithographic models—Dill, Mack, and enhanced Mack models—in simulating experimental dissolution rate data of a conventional resist. Both the Dill and Mack models fairly accurately simulate the dissolution curve at most PAC concentrations, except at the lowest concentration ranges.
--[p118]-- $E _ { \mathrm { A } } [ \mathrm { k c a l / m o l } ]$ 15.034 $\ln ( A _ { a } )$ 17.124 $E _ { \mathrm { D } } \ [ \mathrm { k c a l / m o l } ]$ 17.75 $\ln ( A _ { \mathrm { D } } )$ 25.356 | $R _ { \mathrm { m a x } } [ \mathrm { n m } / \mathrm { s } ]$ 333.73
nm/s]0.01
$R _ { n }$ 1.77 $R _ { \mathrm { r e s i n } } \ [ \mathrm { n m / s } ]$ 46.25 $R _ { 1 }$ 5.63 $R _ { \mathrm { i n h } }$ 0.16 $R _ { z }$ 120
--[p117]-- In contrast, the enhanced Mack model accurately simulates the dissolution curve from the lowest to the highest concentration of the PAC.
Figure 12.7 shows a comparison of PROLITH simulation results with actual SEM pictures of 130-nm isolated and dense lines (1:1.50 duty cycle) printed on a methacrylate resist with an ArF stepper.
--[p118]-- Exposure Parameters | PEB Parameters | Development Parameters
$n _ { 1 9 3 }$ 1.703 $k _ { 1 9 3 }$ 0.017 $\alpha _ { 1 9 3 } ~ [ 1 / \mu \mathrm { m } ]$ 1.122 $C _ { 1 9 3 }$ 0.068 | $[ Q ] / [ \mathrm { P A G } ]$ 0.102 | Model Type Enhanced Mack

===== [p362-362] Advanced Resist Processing and Resist Resolution Limit Issues > H (3块) =====
--[p362]-- hydrocarbon cracking model, 724   
hydrocarbons, polynuclear aromatic 276   
hydrofluoric acid (HF), 103, 191   
hydrogen, 102   
hydrogen bonds, 135   
hydrogen peroxide, 190   
hydrogen silsesquioxane (HSQ), 245   
hydrogen sulfide, 104   
hydrolytic stability, 336
hydrophilic over layer (HOL) process, 800   
hydrophobic–hydrophilic interactions, 137   
hydroquinone, 266   
hydroxyethyl methacrylate, 221   
hydroxymethyl melamine, 224   
hyper-numerical-aperture imaging, 50, 435, 797
hypsochromic spectral shifts, 500
--[p362]-- H
Hamaker constant, 475   
hard bake, 536   
hard mask (HM), 391, 435   
hard mask (HM) resist system, 794   
Hartley band, 630   
haze defects, 641   
HCl (hydrogen chloride), 350   
heat-set inks, 458   
heat theorem, 124   
Heisenberg’s uncertainty principle, 81   
heliography, 22   
heptanone, 187   
Herzberg continuum, 623   
Hess’s law, 121   
heterojunction bipolar transistor, 149   
heterolysis, 343   
hexafluoroalcohol, 376   
hexafluoroantimonic acid, 495
--[p362]-- hexahydroxy benzophenone derivatives,   
294   
hexamethyldisilazane (HMDS), 466   
Hg (mercury) arc lamps, 164   
high-activation-energy resists, 823   
high-numerical-aperture (NA) scalar   
model, 565   
high-pressure arc lamp, 608   
high-repetition-rate laser sources, 163   
h-line lithography, 183   
holography, 94   
homolytic cleavage, 495   
Hopkins’ method, 556   
Hückel diagram, 401–402   
Hund’s rule of maximum multiplicity,   
396   
hydrazine, 369

===== [p61-61] 11.18.3.1 Radiation chemistry of electron-beam curing (3块) =====
--[p61]-- This figure shows significant decrease in the intensity of the C–H stretching vibrations’ absorption peaks around 2960–2850 cm<sup>21</sup> with increasing electron-beam dose, suggesting possible electron-beam-induced polymer crosslinking.
--[p61]-- A possible mechanism for this cross-linking reaction could involve the initial abstraction of a hydrogen atom from any of the methylene groups in the polymer backbone, leading to the formation of reactive radical species, which quickly react with similar radicals from different polymer chains, thereby effectively transforming the ordinarily linear polymer chain of the resist resin to three-dimensional, cross-linked network structures.
--[p61]-- 11.18.3.1 Radiation chemistry of electron-beam curing
Figure 11.48 shows FTIR spectra highlighting the different chemical transformations of different functional groups in the PAR700 resist [formulated from poly(adamantyl methacrylate-co-gamma-butyro lactone)] on account of electronbeam curing.

===== [p365-365] Advanced Resist Processing and Resist Resolution Limit Issues > N (5块) =====
--[p365]-- optics, 4   
— early studies in, 34   
Optics, Euclid, 34   
optics lifetime, 719–720   
organic chemistry, 4   
— development of, 117–118   
— ortho-nitrobenzyl chemistry, resists   
based on, 318–322   
ortho-PHOST isomers, 351   
osmium (Os), 367   
osmotic pressure, 122   
overlay, 489   
overpriming, 467   
oxalic acid, 104   
oxidation, 720, 721, 725–728, 772   
oxidation potential, 409   
oxidation-resistant capping layers, 731   
oxycyclohexene, 275   
oxygen, 102, 106
oxygen plasmas, 193   
ozalid process, 285   
Ozatec™, 290   
ozone, 636
--[p365]-- N-iminopyridinium ylides, 232–233   
nitrene, 214   
nitric acid, 453   
nitric oxide, 92   
nitrogen, 106   
nitromethane, 190, 369   
N-methoxymethylated melamine, 238   
N-methylacetamide (Mac), 191   
N-methyldiethanolamine, 264   
N-methyl-N-ethylpropionamide, 191   
N-methylpyrrolidone (NMP), 356, 424,   
795   
nMOS (n-channel MOSFET), 149, 770   
N,N-diethylbutylamide, 190   
N,N-dimethylacetamide (DMAc), 191   
N,N-dimethylpropionamide, 191   
nonbleachable absorbance, 552
--[p365]-- non-chemically amplified negative   
resists, 226   
non-radiation-based negative resists,   
199–200   
nonradiative transition, 396   
nonvolatile semiconductor memory   
(NVSM), 150   
norbornene, 367   
norbornene hexafluoroisopropanol, 373   
norbornene-derived monomers, 183   
normal butyl acetate, 187   
normal parafins, 194   
normal-incidence multilayer mirrors,   
720   
normalized image log-slope (NILS),   
576, 647   
Norrish-type I process, 323   
Norrish-type II process, 331
--[p365]-- N
N-(9-acridinyl acetamide (ACRAM),   
499   
nanofluids, 172   
nanoimprint lithography, 172–173   
nanoskiving, 171, 172   
naphthol, 287   
natural calcite, 47   
near-field diffraction, 665   
near-UV lithography, 792   
negative resist, 159   
— radiation-induced, 200–224   
negative resist composition, 280   
negative resist developers, 187   
negative/positive process, 17   
network polymer, 197   
neutron scattering, 477   
neutrons, 75   
Newtonian fluid, 469   
Newton’s rings, 41
--[p365]-- notch development, 554   
novolak, 288   
nuclear energy, 133   
nuclear model of the atom, 74   
nucleic acids, 133   
nucleophilicity, 274   
nucleus, 78, 127   
numerical aperture (NA), 7   
optical fingerprints, 86   
optical lithography, 160–166, 605   
— elements of, 606–608   
optical materials used in UV   
lithography, 649   
optical path difference (OPD), 562   
optical pattern generators, 623, 624   
optical proximity correction (OPC), 165   
optical proximity effects, 684

===== [p206-206] Chapter 13 Optical Lithography > 13.7.3.2.7 Etch patterning issues (1块) =====
--[p206]-- 13.7.3.2.7 Etch patterning issues
In the following sections, the etch performance as well as the main etch patterning issues are illustrated for the gate, contact hole, via, and trench layers of a CMOS device, using the typical ArF resists.

===== [p282-282] Lithography in Integrated Circuit Device Fabrication (1块) =====
--[p282]-- Lithography in Integrated Circuit Device Fabrication
To see a world in a grain of sand
And a heaven in a wild flower
Hold infinity in the palm of your hand
And eternity in an hour.
William Blake, “Auguries of Innocence”

===== [p253-253] X-Ray and Extreme Ultraviolet Lithographies > 14.6.6 Debris-mitigation schemes (1块) =====
--[p253]-- 14.6.6 Debris-mitigation schemes
A number of concepts for debris mitigation in EUV exposure systems have been proposed. These include the use of tape targets, ambient gas for moderating the species, foil traps, cavity confinement, electrostatic repeller fields, magetic field, and mass-limited targets.<sup>142</sup>

===== [p116-117] 12.10.4 Resist profile (6块) =====
--[p116]-- \frac { d \tau } { d z } = - \gamma \tau ( x , z ) \frac { d \ln { ( E _ { x z } ) } } { d z } .\tag{12:146}
$$
Equation (12.146) implies that the variation of development rate with depth into the resist depends on the variation of the exposure dose with depth. For the simple case where bulk absorption is the only factor responsible for the variation of exposure with $z ,$ we have
$$
\frac { d \ln { ( E _ { x z } ) } } { d z } = - \alpha ,\tag{12:147}
$$
--[p116]-- 12.10.4 Resist profile
A good measure of the resist profile is the sidewall angle, which can be predicted with the lumped parameter model. To derive an expression for the sidewall slope, it is customary to rewrite Eq. (12.135) in terms of development rate as
$$
t _ { \mathrm { d e v } } = \int _ { 0 } ^ { z } { \frac { d z ^ { \prime } } { r ( 0 , z ^ { \prime } ) } } + \int _ { x _ { 0 } } ^ { x } { \frac { d x ^ { \prime } } { r ( x ^ { \prime } , z ) } } .\tag{12:144}
$$
--[p116]-- By taking the derivative of Eq. (12.144) with respect to z, we obtain
$$
0 = \int _ { 0 } ^ { z } { \frac { d \tau } { d z } } d z ^ { \prime } + { \frac { 1 } { r ( 0 , z ) } } + \int _ { x _ { 0 } } ^ { x } { d z } d x ^ { \prime } + { \frac { 1 } { r ( x , z ) } } { \frac { d x } { d z } } .\tag{12:145}
$$
The derivative of the reciprocal development rate can be calculated from Eq. (12.131) as
$$
--[p117]-- (12.149) represent the two main contributors to the sidewall angle, i.e., (i) the development effect (captured by the first term as the ratio of the development rate at the edge of the resist feature to the development rate at the center) and (ii) the absorption effect (captured by the second term).
--[p116]-- where a is the absorption coefficient of the resist. Applying Eqs. (12.146) and (12.147) to Eq. (12.145), we obtain
$$
- \alpha \gamma \left( \int _ { 0 } ^ { z } \tau d z ^ { \prime } + \int _ { x _ { 0 } } ^ { x } \tau d x ^ { \prime } \right) = \frac { 1 } { r ( 0 , z ) } + \frac { 1 } { r ( x , z ) } \frac { d x } { d z } .\tag{12:148}
$$
The term in parentheses in Eq. (12.148) is the development time. The reciprocal of the resist slope can be given by the expression<sup>146</sup>
$$
--[p116]-- - \frac { d x } { d z } = \frac { r ( x , z ) } { r ( 0 , z ) } + \alpha \gamma t _ { \mathrm { d e v } } r ( x , z ) = \frac { r ( x , z ) } { r ( 0 , z ) } + \alpha \frac { d x } { d \varepsilon } .\tag{12:149}
$$
<sup>146</sup>C.A. Mack, “Optical Lithography Modeling,” in Microlithography: Science and Technology, J.R. Sheaths and B.W. Smith, Eds., pp. 160 161, Marcel Dekker, New York (1998).
The two terms in Eq.

===== [p256-256] Chapter 15 Charged Particle Lithography (1块) =====
--[p256]-- Chapter 15 Charged Particle Lithography
So free we seem, so fettered fast we are
Robert Browning

===== [p293-293] Lithography in Integrated Circuit Device Fabrication > 16.2.4 Lightly doped drain implant processes (3块) =====
--[p293]-- The LDD implant process uses considerably larger dopant species—arsenic and boron difluoride—to create an amorphous upper layer of silicon. It is the combination of large mass and amorphous surface conditions that helps to maintain a shallow junction, which in turn helps to reduce channel current leakage between the source and drain, an emerging problem, particularly as the gate width (and hence the channel length below the gate structure) becomes increasingly smaller.
--[p293]-- The LDD implant process comprises two main steps: $n ^ { - } \mathrm { L D D }$ implant and $p ^ { - } \mathrm { \ L D D }$ implant. LDD is used to reduce short channel effects and hot carrier effects.
--[p293]-- 16.2.4 Lightly doped drain implant processes
The next process after the gate process is used to define the source and drain regions of the transistors. Each pMOS and nMOS transistor is implanted twice—once with a shallow implant process called the lightly doped drain (LDD) implant, and subsequently with a medium or high dose S/D implant (see Section 16.2.6 below).

===== [p74-74] 12.3.1 Aerial image (2块) =====
--[p74]-- 12.3.1 Aerial image
This is the intensity of the exposure radiation in the plane of the wafer. The extended source method, or Hopkins’ method,<sup>20</sup> is often used to predict the aerial image of a partially coherent, diffraction-limited, low-numerical-apertureaberrated projection system based on scalar diffraction theory. For very high NA, vector calculations involving the complete solution of Maxwell’s equation are used.
--[p74]-- The illumination may be of a single wavelength or it may be broadband. The illumination source may be a conventional disk shape or other more complicated shapes as in off-axis illumination.<sup>21</sup>

===== [p83-83] 12.6.1.3 High-NA scalar model (2块) =====
--[p83]-- This model uses an expression for the intensity of the standing wave for the non-normal incidence situation (see Section 12.7). In addition, the model uses the exact defocus expression defined in terms of the OPD $\mathrm { a s } ^ { 6 0 }$
$$
\operatorname { O P D } ( \Theta ) = \delta ( 1 - \cos \Theta ) ,\tag{12:12}
$$
where u is the angle of the light exiting the lens.
--[p83]-- 12.6.1.3 High-NA scalar model
Under high-NA imaging, the light illuminates the resist over a wide array of angles ranging from normal to non-normal incidence. This model, like the other scalar models, embodies the separability assumption, where the aerial image and the standing wave are calculated independently and then multiplied together to yield the total intensity within the resist.

===== [p174-174] Chapter 13 Optical Lithography > 13.4.3.1 Aluminum mirrors (1块) =====
--[p174]-- 13.4.3.1 Aluminum mirrors
Aluminum mirrors are designed for broadband exposure (or equivalently, a broad range of angles of incidence), and have greater than 85% reflectance over the UV range. They are inexpensive and simple to deposit. Their durability under
<sup>152</sup>ibid.
long-term laser irradiance is inferior to those of dielectric-based optical coatings (see next section) because of their higher absorption.

===== [p376-376] Advanced Resist Processing and Resist Resolution Limit Issues > Y (1块) =====
--[p376]-- Y
ylide resists, 232–223   
Young’s equation, 467   
Young’s modulus, 534, 706   
Young’s two-slit experiment, 73

===== [p295-295] Lithography in Integrated Circuit Device Fabrication > 16.2.6 Source/drain implant process (2块) =====
--[p295]-- 16.2.6 Source/drain implant process
Following the spacer formation, medium-dose implants are made to penetrate the silicon slightly beyond the LDD junction depth, but not as deep as the original twinwell implants (see Section 16.2.1). The spacer oxide from the previous step serves to protect the channel from the dopant atoms during the implant process.
--[p295]-- There are two $\mathrm { S / D }$ implant processes, namely, $n ^ { + } \mathrm { S } / \mathrm { D }$ implant and $\bar { p } ^ { + } \bar { \bf S } / \mathrm { D }$ implant.

===== [p63-63] 11.20 Etching (1块) =====
--[p63]-- 11.20 Etching
Following the resist pattern stabilization steps, an etching process is used to transfer the resist pattern into the underlying semiconductor substrate. There are two main forms of etching processes, namely, wet and dry etching. Before the dry etching techniques were developed, all of the etching processes in semiconductor device fabrication were carried out with wet etching.

===== [p159-159] Chapter 13 Optical Lithography > 13.3.4.1.1 Reaction pathways leading to the formation of ammonium sulfate crystals in DUV lithographic exposure tools (2块) =====
--[p159]-- The three main possible reaction pathways for the oxidation of sulfur dioxide to sulfuric acid in the exposure chamber may include (i) direct oxidation of sulfur dioxide by stable atmospheric oxygen, (ii) catalyzed oxidation of sulfur dioxide by metal ions, and (iii) photochemical oxidation of sulfur dioxide by ozone and hydroxyl radical.
--[p159]-- 13.3.4.1.1 Reaction pathways leading to the formation of ammonium sulfate crystals in DUV lithographic exposure tools
A wide variety of interrelated homogenous gas-phase, solution-phase, and heterogenous chemistry may ultimately result in oxidation of $\mathrm { S O } _ { 2 }$ to sulfuric acid in DUV exposure tools.

===== [p306-306] Advanced Resist Processing and Resist Resolution Limit Issues (1块) =====
--[p306]-- Advanced Resist Processing and Resist Resolution Limit Issues
In nature’s infinite book of secrecy
A little can I read
William Shakespeare, Anthony and Cleopatra

===== [p74-74] 12.3.4 Exposure (1块) =====
--[p74]-- 12.3.4 Exposure
First-order kinetics is used to model the exposure chemistry resulting from the previously calculated light distributions within the resist film. The standard Dill A, B, and C parameters are used.<sup>24</sup>

===== [p274-274] Chapter 15 Charged Particle Lithography > 15.4.2 Projection reduction exposure with variable axis immersion lens (PREVAIL) lithography (2块) =====
--[p274]-- 15.6 is a SEM image of 80-nm line and space features printed with the PREVAIL technology, illustrating the resolution capability of this technology. Unfortunately, it suffers from the same limitations as SCALPEL.
--[p274]-- 15.4.2 Projection reduction exposure with variable axis immersion lens (PREVAIL) lithography
An electron-beam technology that succeeded SCALPEL was based on projection reduction exposure with variable axis immersion lens (PREVAIL). It was developed at IBM in the early 1990s and included the essential elements of SCALPEL such as a scattering mask and focal plane aperture, as well as IBM electron-optical technology.<sup>84</sup> Shown in Fig.

===== [p219-219] Chapter 14 (1块) =====
--[p219]-- Chapter 14

===== [p328-328] Advanced Resist Processing and Resist Resolution Limit Issues > 17.3.5.1 Lithography-etch-lithography-etch patterning scheme (3块) =====
--[p328]-- 17.3.5.1 Lithography-etch-lithography-etch patterning scheme
Figure 17.15 shows the process sequence for the LELE scheme. The scheme begins with a lithographic exposure of the resist and BARC coated on top of a HM, which in turn is deposited on other substrates such as polysilicon. An etch step is used to transfer the image on the resist layer to an underlying HM, following which the resist is stripped.
--[p328]-- A second layer of HM is coated over the first patterns, following which BARC, followed by resist are coated over the second HM and then exposed at locations in between the features patterned in the HM layer. A second etch is used to transfer the final, double density patterns into the polysilicon layer. Finally, the remaining HM is stripped off.
Although this scheme uses materials that are readily available, it suffers from low throughput and significant process complexity.
--[p328]-- In addition, discrepancy and delay between the second resist pattern and the first HM pattern are significant contributors to process variation. Figure 17.16 shows SEM images of 22-nm dense line and space features obtained with this technique.

===== [p318-318] Advanced Resist Processing and Resist Resolution Limit Issues > 17.3.3.1 Chemically induced CD shrink techniques based on sidewall formation (1块) =====
--[p318]-- 17.3.3.1 Chemically induced CD shrink techniques based on sidewall formation
As the name implies, this technique increases the thickness of the sidewall, resulting in a decrease in the diameter of the hole or trench opening. It is used in reducing the CD of contact hole and trench features. The resolution enhancement of lithography assisted by chemical shrink (RELACS) is a good example of this technique.

===== [p55-55] 11.18 Postdevelopment Bake and Resist Stabilization Treatments (1块) =====
--[p55]-- 11.18 Postdevelopment Bake and Resist Stabilization Treatments

===== [p321-321] Advanced Resist Processing and Resist Resolution Limit Issues > 17.3.3.2 Chemically induced CD shrink techniques based on sidewall erosion (1块) =====
--[p321]-- 17.3.3.2 Chemically induced CD shrink techniques based on sidewall erosion
Chemically induced CD shrink techniques based on sidewall erosion rely on chemical reactions that preferentially take place at the sidewalls of alreadypatterned resist features, leading to their erosion. The hydrophilic overlayer process is a good example of this technique.
<sup>29</sup>ibid.

===== [p375-375] Advanced Resist Processing and Resist Resolution Limit Issues > U (1块) =====
--[p375]-- U
ultraviolet (UV) lithography, 606   
— optical materials used in, 649   
ultraviolet (UV) radiation, 55   
ultraviolet (UV) radiation curing,   
537–540   
undercutting, 430   
undulatory theory of light, 40, 42–44   
universal gas constant, 121   
uranium, 64, 133   
urea, 117   
uric acid, 104

===== [p74-74] 12.3.2 Standing waves (1块) =====
--[p74]-- 12.3.2 Standing waves
An analytical expression is often used to calculate the standing wave intensity as a function of depth into the resist, including the effects of resist bleaching, antireflection coatings, dyes in resists, contrast enhancement layers, and the effect of nonvertical light propagation in the case of high-NA systems.<sup>22</sup>

===== [p81-81] 12.6 Aerial Image Formation Models (1块) =====
--[p81]-- 12.6 Aerial Image Formation Models
Aerial image models of varying complexity have been derived over the years to account for a range of physical phenomena involved in image formation. Although certain physical parameters are ignored in some of these models without adversely affecting the accuracy of their predictions, in other models, these physical parameters must be included in order to obtain results at the desired level of accuracy.
Such is the case with accounting for the effects of light polarization on predicting the accuracy of the aerial image models.

===== [p25-25] 11.12.2 Types of development processes (1块) =====
--[p25]-- 11.12.2 Types of development processes
There are two types of resist development processes, namely, chemical development and physical development.

===== [p122-122] Chapter 13 Optical Lithography (1块) =====
--[p122]-- Chapter 13 Optical Lithography
Mehr licht! [More light!]
Attributed dying words of Johann Wolfgang von Goethe (1749 1832)

===== [p26-26] 11.12.3 Development rate characterization (1块) =====
--[p26]-- 11.12.3 Development rate characterization
There are a number of reasons that it is important to characterize the dissolution or development rate ofany given resist. The main reasons tend to be for process control purposes, given that image discrimination in resists is based on differences in dissolution rates between the image and non-image areas. The two main techniques that are used to characterize the dissolution properties of a resist are laser interferometry and quartz crystal microbalance.
Each of these techniques is reviewed below.

===== [p290-290] Lithography in Integrated Circuit Device Fabrication > 16.2.1.2 p-well formation (1块) =====
--[p290]-- 16.2.1.2 p-well formation
Figure 16.6 shows the process sequence executed in p-well formation. The lithographic masking step (involving mask #2) is the same as that for the n-well implant mask. It defines the area of the inverter to be implanted to form the p-wells for the nMOS transistors. A boron implantation is performed, followed by resist stripping and cleaning. Annealing is done in basically the same manner as described above for the n-well.

===== [p288-288] Lithography in Integrated Circuit Device Fabrication > 16.2.1 Twin-well process (1块) =====
--[p288]-- 16.2.1 Twin-well process
The twin-well process is typically the first step in CMOS wafer fabrication and is used to define the active regions of the nMOS and pMOS transistors. A twin well consists of a p-well and an n-well, with each well requiring some number of steps to fabricate. The twin-well process thus consists of two processes: n-well formation and p-well formation.
